Repository: saikumar-voptimai/evonith_bf_webapp

# Evonith BF2 — Blast Furnace Intelligence Platform

Monitoring, modelling and optimisation of **Blast Furnace 2 (BF2)** at Evonith Steel: live telemetry from InfluxDB,
manual plant reports from Neon PostgreSQL, a two-zone energy model of the furnace, blend and fuel optimisers, a
conversational assistant (FurnaceMind) and a live digital twin evaluated every hour.

The platform has three deployable parts that share one Python service layer, plus the shared data library:

| Part | Path | What it is |
|---|---|---|
| **Streamlit app** (legacy) | `src/app.py`, `src/custom_pages/` | The original 11-page dashboard; still the home of the model pages. Served under `/legacy` in production |

File: src/data/V13_df_filtered.csv (part 195 of 268)
NM3/HR.,STEAMKGS/HR.,RAFTOC,PERMEABILITYKGS/HR.,TUYEREVELOCITYM/S,HOT BLAST VOLUMENM3/HR.,O2 ENRICHMENT %,COKE_VM%,COKE_ASH%,COKE_IM%,COKE_FC%,COKE_MOIST%,COKE_CALC_MT,NUTCOKE_MOIST%,NUTCOKE_VM%,NUTCOKE_IM%,NUTCOKE_FC%,NUTCOKE_ASH%,NUTCOKE_CALC_MT,PCI_2_FC%,PCI_2_ASH%,PCI_2_VM%,PCI_2_IM%,PCI_2_CALC_MT,SINTER_SP_02_COLD_STRENGTH_AI,SINTER_SP_02_COLD_STRENGTH_TI,SINTER_SP_02_HOT_STRENGTH_RI,SINTER_SP_02_HOT_STRENGTH_RDI,SINTER_SP_02_P%,SINTER_SP_02_SIO2%,SINTER_SP_02_MGO%,SINTER_SP_02_FEO%,SINTER_SP_02_AL2O3%,SINTER_SP_02_NA2O%,SINTER_SP_02_TIO2%,SINTER_SP_02_FE(T)%,SINTER_SP_02_CAO%,SINTER_SP_02_K2O%,SINTER_SP_02_BASICITY,SINTER_SP_02_MNO%,SINTER_CALC_MT,FLUX_TM%,FLUX_SIO2%,FLUX_FE2O3%,FLUX_AL2O3%,FLUX_LOI%,FLUX_MGO%,FLUX_CAO%,FLUX_CALC_MT,GEOMIN TYPE,ORE_FE(T)%,ORE_LOI%,ORE_TM%,ORE_MGO%,ORE_NA2O%,ORE_P%,ORE_TIO2%,ORE_AL2O3%,ORE_SIO2%,ORE_MNO%,ORE_CAO%,ORE_K2O%,ORE_CALC_MT,LLOYDS_PELLET_PCT_SIO2,LLOYDS_PELLET_PCT_AL2O3,LLOYDS_PELLET_PCT_FE2O3,LLOYDS_PELLET_PCT_MGO,LLOYDS_PELLET_PCT_TIO2,LLOYDS_PELLET_PCT_NA2O,TOTAL_PELLET_CALC_MT,LLOYDS_PELLET_PCT_K2O,LLOYDS_PELLET_PCT_TM,LLOYDS_PELLET_PCT_LOI,LLOYDS_PELLET_PCT_MNO,LLOYDS_PELLET_PCT_CAO,LLOYDS_PELLET_PCT_P,DAILYPRODUCTION,CHARGES/HRS.,STOCKRODLEVEL,FURNACE TOP GAS ANALYSISH2%,COKE_DISCHARGE_TIME,WEIGHTED_COKE_ANGLE,TOTAL_COKE_PORTIONS,NON_COKE_DISCHARGE_TIME,WEIGHTED_NON_COKE_ANGLE,TOTAL_NON_COKE_PORTIONS,UNITCOST LAKHS/THM,ACTUALKG/THM.,ACT. FUEL RATEKG/THM.,FURNACETOPGASANALYSISCO2ETACO,COKE RATE KG/THM,PRODUCTIONTONNESPERHR
2025-06-16 00:00:00,2.678907802777778,1.348174763888889,1.330601852777778,1113.726388888889,4000.0,0.0,2287.7324,1387.533297222222,222.6657447222222,110533.43,2.9134615724608963,0.96,12.71,0.48,86.33,3.0,31.498999235163385,5.1,1.03,0.5,86.23,12.74,4.341306069307096,69.85,8.96,19.69,1.5,11.371529430941685,5.0,79.1,70.0,31.0,0.049,5.42,1.89,9.95,2.49,0.026,0.15,54.7,11.12,0.082,2.051660516605166,0.16,102.86937811120924,0.1015989766549408,94.91889350815478,1.008487368084426,0.7340837863767189,1.91243044451551,21.81,30.57,0.2525301649780175,1.0,57.84940222348996,5.279881626749853,3.833815926701581,0.0659996788105533,0.0084152055192298,0.0860514986195389,0.3893356616455917,5.268721684675996,5.799495321744992,0.0541162575080367,0.0714436812045351,0.0209596076260085,43.24665890063821,0.0,0.0,0.0,0.0,0.0,0.0,0.0,0.0,0.0,0.0,0.0,0.0,0.0,2099.158935832862,7.0,0.9153091394444444,3.474231663888889,75.0,24.45454545,11.0,60.0,26.5,8.0,120.695,126.0,542.0,44.83438077777778,416.0,84.76190476190476
2025-06-16 01:00:00,2.604705111111111,1.320383058333333,1.284285855555556,1115.150277777778,3501.0,0.0,2274.579938888889,1275.011594444444,201.75881,98223.18094444444,2.8747306784625906,0.96,12.71,0.48,86.33,3.0,26.856605491802583,5.1,1.03,0.5,86.23,12.74,3.701474562797934,69.85,8.96,19.69,1.5,9.695567706300148,5.0,79.1,70.0,31.0,0.049,5.42,1.89,9.95,2.49,0.026,0.15,54.7,11.12,0.082,2.051660516605166,0.16,87.70825652250245,0.1015989766549408,94.91889350815478,1.008487368084426,0.7340837863767189,1.91243044451551,21.81,30.57,0.2153116981578053,1.0,57.84940222348996,5.279881626749853,3.833815926701581,0.0659996788105533,0.0084152055192298,0.0860514986195389,0.3893356616455917,5.268721684675996,5.799495321744992,0.0541162575080367,0.0714436812045351,0.0209596076260085,36.87286850803877,0.0,0.0,0.0,0.0,0.0,0.0,0.0,0.0,0.0,0.0,0.0,0.0,0.0,2099.158935832862,6.472777777777777,0.9307870588888888,3.492701936111111,75.0,24.45454545,11.0,60.0,26.5,8.0,118.70472222222224,141.0,541.0888888888888,44.34930458333334,400.0888888888889,72.26950354609929
2025-06-16 03:00:00,2.530393888888889,1.276873560833333,1.253829013888889,1155.591944444444,3865.0,0.0,2296.754925,1458.685972222222,236.1318913888889,109327.46125,2.851530174398775,0.96,12.71,0.48,86.33,3.0,34.925993670997826,5.1,1.03,0.5,86.23,12.74,4.813626844729107,69.85,8.96,19.69,1.5,12.608716930005498,5.0,79.1,70.0,31.0,0.049,5.42,1.89,9.95,2.49,0.026,0.15,54.7,11.12,0.082,2.051660516605166,0.16,114.06125070922242,0.1015989766549408,94.91889350815478,1.008487368084426,0.7340837863767189,1.91243044451551,21.81,30.57,0.2800046718281883,1.0,57.84940222348996,5.279881626749853,3.833815926701581,0.0659996788105533,0.0084152055192298,0.0860514986195389,0.3893356616455917,5.268721684675996,5.799495321744992,0.0541162575080367,0.0714436812045351,0.0209596076260085,47.95176265058433,0.0,0.0,0.0,0.0,0.0,0.0,0.0,0.0,0.0,0.0,0.0,0.0,0.0,2099.158935832862,7.115277777777778,1.764450743333333,3.60206885,75.0,24.45454545,11.0,60.0,26.5,8.0,122.43291666666664,123.0,547.5416666666666,42.41848194444444,424.5416666666666,93.98373983739836
2025-06-16 04:00:00,2.463887216666667,1.348510438888889,1.115534685833333,1151.740833333333,3120.0,0.0,2223.157327777778,1515.975080555555,222.6783597222222,101408.8440277778,2.475958214850902,0.96,12.71,0.48,86.33,3.0,33.55567546487506,5.1,1.03,0.5,86.23,12.74,4.624764630386698,69.85,8.96,19.69,1.5,12.114015060452608,5.0,79.1,70.0,31.0,0.049,5.42,1.89,9.95,2.49,0.026,0.15,54.7,11.12,0.082,2.051660516605166,0.16,109.58606784306473,0.1015989766549408,94.91889350815478,1.008487368084426,0.7340837863767189,1.91243044451551,21.81,30.57,0.2690187138273937,1.0,57.84940222348996,5.279881626749853,3.833815926701581,0.0659996788105533,0.0084152055192298,0.0860514986195389,0.3893356616455917,5.268721684675996,5.799495321744992,0.0541162575080367,0.0714436812045351,0.0209596076260085,46.07037957542395,0.0,0.0,0.0,0.0,0.0,0.0,0.0,0.0,0.0,0.0,0.0,0.0,0.0,2099.158935832862,7.5,2.956385064722222,3.880361061111111,75.0,24.45454545,11.0,60.0,26.5,8.0,121.11666666666665,135.0,547.9166666666666,42.79021513888889,412.9166666666666,90.29629629629628
2025-06-16 05:00:00,2.552623289693593,1.348369025069638,1.204061053481894,1163.472980501393,3560.0,0.0,2256.554470752089,1489.287069637883,232.006308356546,107406.8939832869,2.673061956988608,0.96,12.71,0.48,86.33,3.0,33.741783377090634,5.1,1.03,0.5,86.23,12.74,4.65041469637183,69.85,8.96,19.69,1.5,12.181202325206344,5.0,79.1,70.0,31.0,0.049,5.42,1.89,9.95,2.49,0.026,0.15,54.7,11.12,0.082,2.051660516605166,0.16,110.19385874614268,0.1015989766549408,94.91889350815478,1.008487368084426,0.7340837863767189,1.91243044451551,21.81,30.57,0.2705107568419872,1.0,57.84940222348996,5.279881626749853,3.833815926701581,0.0659996788105533,0.0084152055192298,0.0860514986195389,0.3893356616455917,5.268721684675996,5.799495321744992,0.0541162575080367,0.0714436812045351,0.0209596076260085,46.32589707101828,0.0,0.0,0.0,0.0,0.0,0.0,0.0,0.0,0.0,0.0,0.0,0.0,0.0,2099.158935832862,7.5,2.136763501392758,3.798424125348189,75.0,24.45454545,11.0,60.0,26.5,8.0,121.72371866295263,138.0,551.7548746518106,42.92222573816156,413.7548746518106,90.79710144927536
2025-06-16 06:00:00,2.620412516666667,1.348308258333333,1.272117545833333,1173.8025,3854.0,0.0,2274.786316666667,1445.728795833333,235.2717691666667,110188.4141666667,2.8156123988416155,0.96,12.71,0.48,86.33,3.0,33.71485457950317,5.1,1.03,0.5,86.23,12.74,4.646703272033146,69.85,8.96,19.69,1.5,12.171480695258053,5.0,79.1,70.0,31.0,0.049,5.42,1.89,9.95,2.49,0.026,0.15,54.7,11.12,0.082,2.051660516605166,0.16,110.105914724797,0.1015989766549408,94.91889350815478,1.008487368084426,0.7340837863767189,1.91243044451551,21.81,30.57,0.2702948663736377,1.0,57.84940222348996,5.279881626749853,3.833815926701581,0.0659996788105533,0.0084152055192298,0.0860514986195389,0.3893356616455917,5.268721684675996,5.799495321744992,0.0541162575080367,0.0714436812045351,0.0209596076260085,46.288925086125225,0.0,0.0,0.0,0.0,0.0,0.0,0.0,0.0,0.0,0.0,0.0,0.0,0.0,2099.158935832862,7.686111111111111,1.406137866666667,3.804193175,75.0,24.45454545,11.0,60.0,26.5,8.0,121.79194444444444,138.0,552.0277777777778,42.1615525,414.0277777777778,90.72463768115942
2025-06-16 07:00:00,2.640070341666667,1.344950804166667,1.294948604166667,1141.263333333333,3909.0,0.0,2249.622266666667,1416.502620833333,227.9926275,109894.8175,2.865062996529108,0.96,12.71,0.48,86.33,3.0,31.61402367057269,5.1,1.03,0.5,86.23,12.74,4.357159153268049,69.85,8.96,19.69,1.5,11.413054678863665,5.0,79.1,70.0,31.0,0.049,5.42,1.89,9.95,2.49,0.026,0.15,54.7,11.12,0.082,2.051660516605166,0.16,103.24502471667152,0.1015989766549408,94.91889350815478,1.008487368084426,0.7340837863767189,1.91243044451551,21.81,30.57,0.2534523256928249,1.0,57.84940222348996,5.279881626749853,3.833815926701581,0.0659996788105533,0.0084152055192298,0.0860514986195389,0.3893356616455917,5.268721684675996,5.799495321744992,0.0541162575080367,0.0714436812045351,0.0209596076260085,43.404582093252905,0.0,0.0,0.0,0.0,0.0,0.0,0.0,0.0,0.0,0.0,0.0,0.0,0.0,2099.158935832862,7.819444444444445,1.263747830833333,3.890866133333333,75.0,24.45454545,11.0,60.0,26.5,8.0,120.775,140.0,548.9,43.52365091666666,408.9,85.07142857142857
2025-06-16 08:00:00,2.632498997222222,1.336803219444445,1.295794458333333,1134.334166666667,3965.0,0.0,2269.074247222222,1424.234636111111,228.7302866666667,110499.4105555555,2.890049277025792,0.97,11.8,0.46,87.23,2.9,33.50021622226192,5.1,1.03,0.5,86.23,12.74,4.6171210368630415,69.98000000000002,8.99,19.4,1.63,12.093993585964334,5.0,79.1,70.0,31.0,0.051,5.12,1.92,9.7,2.37,0.028,0.14,55.1,10.93,0.075,2.134765625,0.18,109.40494914289462,0.1015989766549408,94.91889350815478,1.008487368084426,0.7340837863767189,1.91243044451551,0.0,0.0,0.2685740923464986,1.0,57.84940222348996,5.279881626749853,3.833815926701581,0.0659996788105533,0.0084152055192298,0.0860514986195389,0.3893356616455917,5.268721684675996,5.799495321744992,0.0541162575080367,0.0714436812045351,0.0209596076260085,45.99423661830103,0.0,0.0,0.0,0.0,0.0,0.0,0.0,0.0,0.0,0.0,0.0,0.0,0.0,2099.158935832862,7.5,1.233711921111111,3.634653097222222,75.0,24.45454545,11.0,60.0,26.5,8.0,120.88041666666668,136.0,547.4416666666667,42.93760758333333,411.4416666666667,90.1470588235294
2025-06-16 09:00:00,2.643888186111111,1.348444794444444,1.295448027777778,1152.426666666667,4000.0,0.0,2294.462008333333,1422.866097222222,230.8605636111111,110516.5922222222,2.915595608142379,0.97,11.8,0.46,87.23,2.9,35.58608286626077,5.1,1.03,0.5,86.23,12.74,4.904602726479662,69.98000000000002,8.99,19.4,1.63,12.847017317104772,5.0,79.1,70.0,31.0,0.051,5.12,1.92,9.7,2.37,0.028,0.14,55.1,10.93,0.075,2.134765625,0.18,116.21696888006592,0.1015989766549408,94.91889350815478,1.008487368084426,0.7340837863767189,1.91243044451551,0.0,0.0,0.2852966632383113,1.0,57.84940222348996,5.279881626749853,3.833815926701581,0.0659996788105533,0.0084152055192298,0.0860514986195389,0.3893356616455917,5.268721684675996,5.799495321744992,0.0541162575080367,0.0714436812045351,0.0209596076260085,48.85803437237496,0.0,0.0,0.0,0.0,0.0,0.0,0.0,0.0,0.0,0.0,0.0,0.0,0.0,2099.158935832862,7.302777777777778,1.281732272222222,3.831243594444444,75.0,24.45454545,11.0,60.0,26.5,8.0,122.18541666666668,125.0,547.4916666666667,42.22962027777778,422.4916666666667,95.76
2025-06-16 10:00:00,2.67901225,1.348307333333333,1.33069875,1139.561944444444,4000.0,0.0,2274.302130555555,1376.921827777778,225.2792447222222,109803.9330555555,2.9336617122358,0.97,11.8,0.46,87.23,2.9,33.72709494204292,5.1,1.03,0.5,86.23,12.74,4.648390283096184,69.98000000000002,8.99,19.4,1.63,12.17589961796182,5.0,79.1,70.0,31.0,0.051,5.12,1.92,9.7,2.37,0.028,0.14,55.1,10.93,0.075,2.134765625,0.18,110.14588927995412,0.1015989766549408,94.91889350815478,1.008487368084426,0.7340837863767189,1.91243044451551,0.0,0.0,0.2703929984047056,1.0,57.84940222348996,5.279881626749853,3.833815926701581,0.0659996788105533,0.0084152055192298,0.0860514986195389,0.3893356616455917,5.268721684675996,5.799495321744992,0.0541162575080367,0.0714436812045351,0.0209596076260085,46.30573053380389,0.0,0.0,0.0,0.0,0.0,0.0,0.0,0.0,0.0,0.0,0.0,0.0,0.0,2099.158935832862,7.5,1.217136922222222,3.834820258333333,75.0,24.45454545,11.0,60.0,26.5,8.0,121.3351388888889,132.0,547.3805555555556,42.97275463888889,415.3805555555556,90.75757575757576
2025-06-16 11:00:00,2.656772361111111,1.348229586111111,1.308482527777778,1149.9725,3999.0,0.0,2275.45775,1395.714405555555,227.3032161111111,109418.3011111111,2.9438305842479515,0.97,11.8,0.46,87.23,2.9,33.72497818761875,5.1,1.03,0.5,86.23,12.74,4.648098544340922,69.98000000000002,8.99,19.4,1.63,12.175135443358911,5.0,79.1,70.0,31.0,0.051,5.12,1.92,9.7,2.37,0.028,0.14,55.1,10.93,0.075,2.134765625,0.18,110.13897638695704,0.1015989766549408,94.91889350815478,1.008487368084426,0.7340837863767189,1.91243044451551,0.0,0.0,0.2703760282038442,1.0,57.84940222348996,5.279881626749853,3.833815926701581,0.0659996788105533,0.0084152055192298,0.0860514986195389,0.3893356616455917,5.268721684675996,5.799495321744992,0.0541162575080367,0.0714436812045351,0.0209596076260085,46.30282432856622,0.0,0.0,0.0,0.0,0.0,0.0,0.0,0.0,0.0,0.0,0.0,0.0,0.0,2099.158935832862,7.5,1.335457641666667,3.818777344444444,75.0,24.45454545,11.0,60.0,26.5,8.0,121.8725,133.0,550.0,43.27291469444445,417.0,90.75187969924812
2025-06-16 12:00:00,2.677360594444445,1.348521938888889,1.32877495,1153.262777777778,3999.0,0.0,2261.059797222222,1376.975827777778,227.1982672222222,109656.4577777778,2.9353058283273654,0.97,11.8,0.46,87.23,2.9,34.97575592536318,5.1,1.03,0.5,86.23,12.74,4.820485258715084,69.98000000000002,8.99,19.4,1.63,12.626681721072064,5.0,79.1,70.0,31.0,0.051,5.12,1.92,9.7,2.37,0.028,0.14,55.1,10.93,0.075,2.134765625,0.18,114.22376419486552,0.1015989766549408,94.91889350815478,1.008487368084426,0.7340837863767189,1.91243044451551,0.0,0.0,0.2804036200681226,1.0,57.84940222348996,5.279881626749853,3.833815926701581,0.0659996788105533,0.0084152055192298,0.0860514986195389,0.3893356616455917,5.268721684675996,5.799495321744992,0.0541162575080367,0.0714436812045351,0.0209596076260085,48.02008390817726,0.0,0.0,0.0,0.0,0.0,0.0,0.0,0.0,0.0,0.0,0.0,0.0,0.0,2099.158935832862,7.880555555555556,1.216242291666667,4.004750191666667,75.0,24.45454545,11.0,60.0,26.5,8.0,121.52,136.0,550.0,43.15486538888889,414.0,94.11764705882354
2025-06-16 13:00:00,2.660992066666667,1.348370044444444,1.312645386111111,1147.133333333333,4001.0,0.0,2251.008927777778,1398.474583333333,227.9770930555556,110017.6483333333,2.92970296237802,0.97,11.8,0.46,87.23,2.9,35.89548876636347,5.1,1.03,0.5,86.23,12.74,4.947246167370184,69.98000000000002,8.99,19.4,1.63,12.958716684848405,5.0,79.1,70.0,31.0,0.051,5.12,1.92,9.7,2.37,0.028,0.14,55.1,10.93,0.075,2.134765625,0.18,117.22742614221198,0.1015989766549408,94.91889350815478,1.008487368084426,0.7340837863767189,1.91243044451551,0.0,0.0,0.287777196743988,1.0,57.84940222348996,5.279881626749853,3.833815926701581,0.0659996788105533,0.0084152055192298,0.0860514986195389,0.3893356616455917,5.268721684675996,5.799495321744992,0.0541162575080367,0.0714436812045351,0.0209596076260085,49.2828342627997,0.0,0.0,0.0,0.0,0.0,0.0,0.0,0.0,0.0,0.0,0.0,0.0,0.0,2099.158935832862,8.0,1.027334134444444,4.061575655555556,75.0,24.45454545,11.0,60.0,26.5,8.0,121.6375,135.0,550.0,42.31847047222222,415.0,96.5925925925926
2025-06-16 14:00:00,2.651656483333333,1.348465897222222,1.303180588888889,1160.021666666667,4000.0,0.0,2283.985308333333,1407.787663888889,230.3635661111111,109916.0369444444,2.9328077794524603,0.97,11.8,0.46,87.23,2.9,31.438832607410827,5.1,1.03,0.5,86.23,12.74,4.33301368692752,69.98000000000002,8.99,19.4,1.63,11.34980853202865,5.0,79.1,70.0,31.0,0.051,5.12,1.92,9.7,2.37,0.028,0.14,55.1,10.93,0.075,2.134765625,0.18,102.67288604065976,0.1015989766549408,94.91889350815478,1.008487368084426,0.7340837863767189,1.91243044451551,0.0,0.0,0.2520478039887336,1.0,57.84940222348996,5.279881626749853,3.833815926701581,0.0659996788105533,0.0084152055192298,0.0860514986195389,0.3893356616455917,5.268721684675996,5.799495321744992,0.0541162575080367,0.0714436812045351,0.0209596076260085,43.16405292296283,0.0,0.0,0.0,0.0,0.0,0.0,0.0,0.0,0.0,0.0,0.0,0.0,0.0,2099.158935832862,7.533333333333333,1.094714575277778,3.947281675,75.0,24.45454545,11.0,60.0,26.5,8.0,119.77291666666667,150.0,549.5916666666667,43.04727786111111,399.5916666666667,84.6
2025-06-16 15:00:00,2.638768255555555,1.348427311111111,1.29038095,1162.833611111111,3999.0,0.0,2316.632741666667,1412.507516666667,230.2246733333333,109223.3883333333,2.9491635097670823,0.97,11.8,0.46,87.23,2.9,31.43829010024775,5.1,1.03,0.5,86.23,12.74,4.332938916626975,69.98000000000002,8.99,19.4,1.63,11.349612680213632,5.0,79.1,70.0,31.0,0.051,5.12,1.92,9.7,2.37,0.028,0.14,55.1,10.93,0.075,2.134765625,0.18,102.67111432168956,0.1015989766549408,94.91889350815478,1.008487368084426,0.7340837863767189,1.91243044451551,0.0,0.0,0.2520434546625099,1.0,57.84940222348996,5.279881626749853,3.833815926701581,0.0659996788105533,0.0084152055192298,0.0860514986195389,0.3893356616455917,5.268721684675996,5.799495321744992,0.0541162575080367,0.0714436812045351,0.0209596076260085,43.16330808589491,0.0,0.0,0.0,0.0,0.0,0.0,0.0,0.0,0.0,0.0,0.0,0.0,0.0,2099.158935832862,7.0,1.262000920555556,3.685788,75.0,24.45454545,11.0,60.0,26.5,8.0,120.6525,137.0,547.0,43.69711627777777,410.0,84.5985401459854
2025-06-16 16:00:00,2.630851275,1.348551491666667,1.282297022222222,1163.883333333333,3999.0,0.0,2305.378516666667,1429.631102777778,232.2787247222222,109943.2772222222,2.935118731796756,1.0,11.9,0.45,87.1,3.1,31.372049189393923,5.2,1.05,0.51,86.55,12.4,4.323809354567584,69.9,9.03,19.52,1.55,11.325698889756897,5.0,79.1,70.0,31.0,0.052,5.12,2.11,9.86,2.38,0.034,0.15,54.99,10.88,0.072,2.125,0.17,102.45478486772244,0.1,93.98008634473936,0.8791269587464023,0.6937639910457306,1.864509114166933,23.04,29.69,0.2515123956272268,1.0,57.52399401878025,5.339198240180614,3.276955497521519,0.08038523126107,0.0160627271785094,0.0803896578865547,0.3301380843850576,5.254122970740949,6.264758711096628,0.0556543525371632,0.0860354764948147,0.010791033585772,43.07236240042803,0.0,0.0,0.0,0.0,0.0,0.0,0.0,0.0,0.0,0.0,0.0,0.0,0.0,2099.158935832862,7.269166666666667,1.182805295277778,3.762241147222222,75.0,24.45454545,11.0,60.0,26.5,8.0,120.535,138.0,547.0,42.86836286111111,409.0,84.42028985507247
2025-06-16 17:00:00,2.647328277777778,1.348446005555556,1.298764136111111,1164.922222222222,4000.0,0.0,2318.370347222222,1413.247980555556,231.5451233333333,109954.6575,2.9320076688371834,1.0,11.9,0.45,87.1,3.1,31.503021068569307,5.2,1.05,0.51,86.55,12.4,4.341860372942095,69.9,9.03,19.52,1.55,11.37298136268721,5.0,79.1,70.0,31.0,0.052,5.12,2.11,9.86,2.38,0.034,0.15,54.99,10.88,0.072,2.125,0.17,102.88251260790372,0.1,93.98008634473936,0.8791269587464023,0.6937639910457306,1.864509114166933,23.04,29.69,0.2525624083596541,1.0,57.52399401878025,5.339198240180614,3.276955497521519,0.08038523126107,0.0160627271785094,0.0803896578865547,0.3301380843850576,5.254122970740949,6.264758711096628,0.0556543525371632,0.0860354764948147,0.010791033585772,43.25218069058977,0.0,0.0,0.0,0.0,0.0,0.0,0.0,0.0,0.0,0.0,0.0,0.0,0.0,2099.158935832862,7.1225,1.209524513611111,3.602173352777778,75.0,24.45454545,11.0,60.0,26.5,8.0,120.63722222222222,132.0,544.5888888888888,43.16220280555555,412.5888888888889,84.77272727272727
2025-06-16 18:00:00,2.661619016666667,1.348470730555555,1.313270544444445,1173.7575,3999.0,0.0,2318.507469444444,1395.991591666667,231.8924513888889,109870.9375,2.932101756050077,1.0,11.9,0.45,87.1,3.1,33.15524050463871,5.2,1.05,0.51,86.55,12.4,4.569575234994855,69.9,9.03,19.52,1.55,11.969453072895169,5.0,79.1,70.0,31.0,0.052,5.12,2.11,9.86,2.38,0.034,0.15,54.99,10.88,0.072,2.125,0.17,108.278328031207,0.1,93.98008634473936,0.8791269587464023,0.6937639910457306,1.864509114166933,23.04,29.69,0.2658083925782486,1.0,57.52399401878025,5.339198240180614,3.276955497521519,0.08038523126107,0.0160627271785094,0.0803896578865547,0.3301380843850576,5.254122970740949,6.264758711096628,0.0556543525371632,0.0860354764948147,0.010791033585772,45.520601025066085,0.0,0.0,0.0,0.0,0.0,0.0,0.0,0.0,0.0,0.0,0.0,0.0,0.0,2099.158935832862,7.25,1.304535606388889,3.725790891666667,75.0,24.45454545,11.0,60.0,26.5,8.0,121.21,128.0,545.0,43.44860663888889,417.0,89.21875
2025-06-16 19:00:00,2.654409352777778,1.348413452777778,1.306361030555556,1173.347222222222,3999.0,0.0,2315.361919444445,1410.597852777778,233.4641552777778,110434.1744444444,2.9163176679595217,1.0,11.9,0.45,87.1,3.1,33.50318170544358,5.2,1.05,0.51,86.55,12.4,4.617529750487206,69.9,9.03,19.52,1.55,12.09506416217615,5.0,79.1,70.0,31.0,0.052,5.12,2.11,9.86,2.38,0.034,0.15,54.99,10.88,0.072,2.125,0.17,109.41463381282394,0.1,93.98008634473936,0.8791269587464023,0.6937639910457306,1.864509114166933,23.04,29.69,0.2685978668782389,1.0,57.52399401878025,5.339198240180614,3.276955497521519,0.08038523126107,0.0160627271785094,0.0803896578865547,0.3301380843850576,5.254122970740949,6.264758711096628,0.0556543525371632,0.0860354764948147,0.010791033585772,45.99830808859363,0.0,0.0,0.0,0.0,0.0,0.0,0.0,0.0,0.0,0.0,0.0,0.0,0.0,2099.158935832862,7.25,1.120606734166667,3.685426358333333,75.0,24.45454545,11.0,60.0,26.5,8.0,121.42930555555554,129.0,546.3472222222222,43.74631638888889,417.3472222222222,90.15503875968992
2025-06-16 20:00:00,2.666228577777778,1.348389319444445,1.317859561111111,1175.105,3999.0,0.0,2315.566938888889,1405.889902777778,234.1100575,110922.5244444444,2.902923084968844,1.0,11.9,0.45,87.1,3.1,31.57391689101672,5.2,1.05,0.51,86.55,12.4,4.351631491763416,69.9,9.03,19.52,1.55,11.398575633967791,5.0,79.1,70.0,31.0,0.052,5.12,2.11,9.86,2.38,0.034,0.15,54.99,10.88,0.072,2.125,0.17,103.11404406423352,0.1,93.98008634473936,0.8791269587464023,0.6937639910457306,1.864509114166933,23.04,29.69,0.2531307862184311,1.0,57.52399401878025,5.339198240180614,3.276955497521519,0.08038523126107,0.0160627271785094,0.0803896578865547,0.3301380843850576,5.254122970740949,6.264758711096628,0.0556543525371632,0.0860354764948147,0.010791033585772,43.34951735287462,0.0,0.0,0.0,0.0,0.0,0.0,0.0,0.0,0.0,0.0,0.0,0.0,0.0,2099.158935832862,7.095416666666666,1.283808392777778,3.746519711111111,75.0,24.45454545,11.0,60.0,26.5,8.0,121.4025,137.0,550.0,43.62533052777778,413.0,84.96350364963503
2025-06-16 21:00:00,2.688388072222222,1.348292319444444,1.340142258333333,1168.058888888889,3996.0,0.0,2317.676366666667,1398.832119444445,234.4569966666667,112339.3897222222,2.860126702193959,1.0,11.9,0.45,87.1,3.1,31.628770393061064,5.2,1.05,0.51,86.55,12.4,4.3591915999297095,69.9,9.03,19.52,1.55,11.418378428597252,5.0,79.1,70.0,31.0,0.052,5.12,2.11,9.86,2.38,0.034,0.15,54.99,10.88,0.072,2.125,0.17,103.29318453788464,0.1,93.98008634473936,0.8791269587464023,0.6937639910457306,1.864509114166933,23.04,29.69,0.2535705514254925,1.0,57.52399401878025,5.339198240180614,3.276955497521519,0.08038523126107,0.0160627271785094,0.0803896578865547,0.3301380843850576,5.254122970740949,6.264758711096628,0.0556543525371632,0.0860354764948147,0.010791033585772,43.42482865640864,0.0,0.0,0.0,0.0,0.0,0.0,0.0,0.0,0.0,0.0,0.0,0.0,0.0,2099.158935832862,7.0,1.400593165555555,3.684389455555556,75.0,24.45454545,11.0,60.0,26.5,8.0,121.40763888888888,135.0,549.0805555555555,42.88456755555556,414.0805555555555,85.11111111111111
2025-06-16 22:00:00,2.684284891666667,1.348275408333333,1.336145758333333,1170.292222222222,4001.0,0.0,2327.151863888889,1412.015108333333,236.6081852777778,113066.6636111111,2.849105341648386,1.0,11.9,0.45,87.1,3.1,33.32664903348231,5.2,1.05,0.51,86.55,12.4,4.593199378766668,69.9,9.03,19.52,1.55,12.031333677923516,5.0,79.1,70.0,31.0,0.052,5.12,2.11,9.86,2.38,0.034,0.15,54.99,10.88,0.072,2.125,0.17,108.83811371307762,0.1,93.98008634473936,0.8791269587464023,0.6937639910457306,1.864509114166933,23.04,29.69,0.2671825893819106,1.0,57.52399401878025,5.339198240180614,3.276955497521519,0.08038523126107,0.0160627271785094,0.0803896578865547,0.3301380843850576,5.254122970740949,6.264758711096628,0.0556543525371632,0.0860354764948147,0.010791033585772,45.75593695190671,0.0,0.0,0.0,0.0,0.0,0.0,0.0,0.0,0.0,0.0,0.0,0.0,0.0,2099.158935832862,7.0125,1.3395086,3.619695233333334,75.0,24.45454545,11.0,60.0,26.5,8.0,121.83958333333334,125.0,546.1083333333333,43.82065688888889,421.10833333333335,89.68
2025-06-16 23:00:00,2.657174255555555,1.348488191666667,1.3086437,1156.647222222222,4003.0,0.0,2299.784097222222,1434.475508333333,234.7207169444445,112381.9497222222,2.864802844078145,0.98,12.09,0.44,86.93,3.6,33.263149596731246,5.2,1.05,0.51,86.55,12.4,4.609898967391724,69.85,8.98,19.58,1.59,12.096409579138108,5.2,78.6,70.0,31.16,0.049,5.09,1.94,9.44,2.47,0.036,0.14,55.17,10.75,0.068,2.111984282907662,0.17,117.50028433849842,0.1,93.98008634473936,0.8791269587464023,0.6937639910457306,1.864509114166933,0.0,0.0,2.19218994615004,1.0,57.52399401878025,5.339198240180614,3.276955497521519,0.08038523126107,0.0160627271785094,0.0803896578865547,0.3301380843850576,5.254122970740949,6.264758711096628,0.0556543525371632,0.0860354764948147,0.010791033585772,44.47015105351924,0.0,0.0,0.0,0.0,0.0,0.0,0.0,0.0,0.0,0.0,0.0,0.0,0.0,2099.158935832862,7.379444444444444,1.412374616666667,3.575641363888889,75.0,24.45454545,11.0,60.0,26.5,8.0,121.01722222222224,131.0,545.6388888888889,44.46403472222222,414.6388888888889,89.23664122137404
2025-06-17 00:00:00,2.604279169444445,1.348394741666667,1.255954911111111,1153.587777777778,4001.0,0.0,2282.230880555555,1469.997683333333,233.9044333333333,110655.695,2.913531250424249,0.98,12.09,0.44,86.93,3.6,34.48358624519674,5.2,1.05,0.51,86.55,12.4,4.779037780574977,69.85,8.98,19.58,1.59,12.540231097671631,5.2,78.6,70.0,31.16,0.049,5.09,1.94,9.44,2.47,0.036,0.14,55.17,10.75,0.068,2.111984282907662,0.17,121.81141106433051,0.1,93.98008634473936,0.8791269587464023,0.6937639910457306,1.864509114166933,0.0,0.0,2.2726221656817103,1.0,57.52399401878025,5.339198240180614,3.276955497521519,0.08038523126107,0.0160627271785094,0.0803896578865547,0.3301380843850576,5.254122970740949,6.264758711096628,0.0556543525371632,0.0860354764948147,0.010791033585772,46.10177652394205,0.0,0.0,0.0,0.0,0.0,0.0,0.0,0.0,0.0,0.0,0.0,0.0,0.0,2108.008377823968,7.503055555555555,1.395597008333333,3.660960025000001,75.0,24.45454545,11.0,60.0,26.5,8.0,121.61583333333331,131.0,548.0333333333333,43.45969197222222,417.0333333333333,92.90076335877863
2025-06-17 01:00:00,2.60589065,1.348114413888889,1.257583741666667,1154.343888888889,3998.0,0.0,2275.505855555556,1448.365163888889,230.5628986111111,109052.7716666667,2.953019615319281,0.98,12.09,0.44,86.93,3.6,33.46226073492373,5.2,1.05,0.51,86.55,12.4,4.637493534998153,69.85,8.98,19.58,1.59,12.16881793218178,5.2,78.6,70.0,31.16,0.049,5.09,1.94,9.44,2.47,0.036,0.14,55.17,10.75,0.068,2.111984282907662,0.17,118.203633709686,0.1,93.98008634473936,0.8791269587464023,0.6937639910457306,1.864509114166933,0.0,0.0,2.2053122583965914,1.0,57.52399401878025,5.339198240180614,3.276955497521519,0.08038523126107,0.0160627271785094,0.0803896578865547,0.3301380843850576,5.254122970740949,6.264758711096628,0.0556543525371632,0.0860354764948147,0.010791033585772,44.736346603225336,0.0,0.0,0.0,0.0,0.0,0.0,0.0,0.0,0.0,0.0,0.0,0.0,0.0,2108.008377823968,7.498333333333334,1.263486254722222,3.780381938888889,75.0,24.45454545,11.0,60.0,26.5,8.0,121.755,134.0,550.0,43.83564041666667,416.0,90.14925373134328
2025-06-17 02:00:00,2.644523113888889,1.348356172222222,1.296141488888889,1150.354722222222,4000.0,0.0,2276.084713888889,1399.922386111111,226.7158686111111,108654.7644444445,2.9649560931609464,0.98,12.09,0.44,86.93,3.6,34.04397222120966,5.2,1.05,0.51,86.55,12.4,4.718112214000604,69.85,8.98,19.58,1.59,12.380361952526,5.2,78.6,70.0,31.16,0.049,5.09,1.94,9.44,2.47,0.036,0.14,55.17,10.75,0.068,2.111984282907662,0.17,120.25849820298352,0.1,93.98008634473936,0.8791269587464023,0.6937639910457306,1.864509114166933,0.0,0.0,2.2436496403720287,1.0,57.52399401878025,5.339198240180614,3.276955497521519,0.08038523126107,0.0160627271785094,0.0803896578865547,0.3301380843850576,5.254122970740949,6.264758711096628,0.0556543525371632,0.0860354764948147,0.010791033585772,45.51404799285093,0.0,0.0,0.0,0.0,0.0,0.0,0.0,0.0,0.0,0.0,0.0,0.0,0.0,2108.008377823968,7.4,1.152052062777778,3.790436911111111,75.0,24.45454545,11.0,60.0,26.5,8.0,121.755,134.0,550.0,43.882032,416.0,91.71641791044776
2025-06-17 03:00:00,2.631743455555556,1.348401997222222,1.283320375,1150.345,4000.0,0.0,2271.389722222222,1409.804108333333,226.9688030555556,108521.7663888889,2.9700909215797857,0.98,12.09,0.44,86.93,3.6,32.653725929278565,5.2,1.05,0.51,86.55,12.4,4.525439691305305,69.85,8.98,19.58,1.59,11.874787803145717,5.2,78.6,70.0,31.16,0.049,5.09,1.94,9.44,2.47,0.036,0.14,55.17,10.75,0.068,2.111984282907662,0.17,115.34752805785632,0.1,93.98008634473936,0.8791269587464023,0.6937639910457306,1.864509114166933,0.0,0.0,2.152026207810994,1.0,57.52399401878025,5.339198240180614,3.276955497521519,0.08038523126107,0.0160627271785094,0.0803896578865547,0.3301380843850576,5.254122970740949,6.264758711096628,0.0556543525371632,0.0860354764948147,0.010791033585772,43.65540071039858,0.0,0.0,0.0,0.0,0.0,0.0,0.0,0.0,0.0,0.0,0.0,0.0,0.0,2108.008377823968,7.490277777777778,1.225289378333333,3.860709261111111,75.0,24.45454545,11.0,60.0,26.5,8.0,121.285,138.0,550.0,43.40602194444445,412.0,87.97101449275362
2025-06-17 04:00:00,2.614141244444445,1.348435147222222,1.265835075,1149.958055555556,3999.0,0.0,2283.304502777778,1448.4299,231.0963558333333,109936.7113888889,2.925342822347037,0.98,12.09,0.44,86.93,3.6,33.937127254340815,5.2,1.05,0.51,86.55,12.4,4.703304701530767,69.85,8.98,19.58,1.59,12.341506928381143,5.2,78.6,70.0,31.16,0.049,5.09,1.94,9.44,2.47,0.036,0.14,55.17,10.75,0.068,2.111984282907662,0.17,119.88107411237786,0.1,93.98008634473936,0.8791269587464023,0.6937639910457306,1.864509114166933,0.0,0.0,2.2366080804173567,1.0,57.52399401878025,5.339198240180614,3.276955497521519,0.08038523126107,0.0160627271785094,0.0803896578865547,0.3301380843850576,5.254122970740949,6.264758711096628,0.0556543525371632,0.0860354764948147,0.010791033585772,45.37120488047073,0.0,0.0,0.0,0.0,0.0,0.0,0.0,0.0,0.0,0.0,0.0,0.0,0.0,2108.008377823968,7.275277777777777,1.210537272222222,3.840583202777777,75.0,24.45454545,11.0,60.0,26.5,8.0,121.8725,133.0,550.0,43.6030685,417.0,91.42857142857144
2025-06-17 05:00:00,2.622849886111111,1.348515930555556,1.274366148333333,1153.958888888889,4000.0,0.0,2277.616116666667,1452.635125,233.2187130555555,110814.3897222222,2.907104379968658,0.98,12.09,0.44,86.93,3.6,33.99294489785124,5.2,1.05,0.51,86.55,12.4,4.7110404000530215,69.85,8.98,19.58,1.59,12.361805459513352,5.2,78.6,70.0,31.16,0.049,5.09,1.94,9.44,2.47,0.036,0.14,55.17,10.75,0.068,2.111984282907662,0.17,120.07824693164164,0.1,93.98008634473936,0.8791269587464023,0.6937639910457306,1.864509114166933,0.0,0.0,2.240286712128569,1.0,57.52399401878025,5.339198240180614,3.276955497521519,0.08038523126107,0.0160627271785094,0.0803896578865547,0.3301380843850576,5.254122970740949,6.264758711096628,0.0556543525371632,0.0860354764948147,0.010791033585772,45.44582857270834,0.0,0.0,0.0,0.0,0.0,0.0,0.0,0.0,0.0,0.0,0.0,0.0,0.0,2108.008377823968,7.499444444444445,1.162348138055556,3.824154463888889,75.0,24.45454545,11.0,60.0,26.5,8.0,121.8725,133.0,550.0,43.65285486111111,417.0,91.57894736842104
2025-06-17 06:00:00,2.6121057125,1.348316395833333,1.263888525,1153.640416666667,4002.0,0.0,2279.222504166667,1464.969775,233.9792754166667,110866.4045833333,2.908216047358401,0.98,12.09,0.44,86.93,3.6,33.37956645501053,5.2,1.05,0.51,86.55,12.4,4.62603303651251,69.85,8.98,19.58,1.59,12.138745497917162,5.2,78.6,70.0,31.16,0.049,5.09,1.94,9.44,2.47,0.036,0.14,55.17,10.75,0.068,2.111984282907662,0.17,117.91152061995253,0.1,93.98008634473936,0.8791269587464023,0.6937639910457306,1.864509114166933,0.0,0.0,2.1998623364491023,1.0,57.52399401878025,5.339198240180614,3.276955497521519,0.08038523126107,0.0160627271785094,0.0803896578865547,0.3301380843850576,5.254122970740949,6.264758711096628,0.0556543525371632,0.0860354764948147,0.010791033585772,44.62579101352365,0.0,0.0,0.0,0.0,0.0,0.0,0.0,0.0,0.0,0.0,0.0,0.0,0.0,2108.008377823968,7.462777777777777,1.276989325,3.847282533333333,75.0,24.45454545,11.0,60.0,26.5,8.0,121.52,136.0,550.0,42.52899216666666,414.0,89.92647058823529
2025-06-17 07:00:00,2.624721423236514,1.348345203319502,1.276341709543568,1161.587966804979,4000.0,0.0,2269.47732780083,1444.840273858921,233.7319186721992,110611.9402489627,2.9111466517176297,0.98,12.09,0.44,86.93,3.6,33.221265976319565,5.2,1.05,0.51,86.55,12.4,4.604094367982852,69.85,8.98,19.58,1.59,12.081178266610603,5.2,78.6,70.0,31.16,0.049,5.09,1.94,9.44,2.47,0.036,0.14,55.17,10.75,0.068,2.111984282907662,0.17,117.35233270531988,0.1,93.98008634473936,0.8791269587464023,0.6937639910457306,1.864509114166933,0.0,0.0,2.189429628721053,1.0,57.52399401878025,5.339198240180614,3.276955497521519,0.08038523126107,0.0160627271785094,0.0803896578865547,0.3301380843850576,5.254122970740949,6.264758711096628,0.0556543525371632,0.0860354764948147,0.010791033585772,44.4141560275233,0.0,0.0,0.0,0.0,0.0,0.0,0.0,0.0,0.0,0.0,0.0,0.0,0.0,2108.008377823968,7.809444444444445,1.337010912033195,3.941128315352697,75.0,24.45454545,11.0,60.0,26.5,8.0,121.75833333333334,140.0,552.8333333333334,43.57717684647303,412.83333333333337,89.5
2025-06-17 08:00:00,2.646797772222222,1.3482881,1.298430169444444,1159.506111111111,3999.0,0.0,2243.068966666667,1412.696694444444,230.3148083333334,109686.7930555556,2.936268415953542,0.99,11.95,0.46,87.06,2.8,33.2511167056025,5.7,1.04,0.49,86.36,12.6,4.608231343818442,69.82,9.05,19.48,1.65,12.092033722333232,5.2,78.6,70.0,31.32,0.052,5.35,1.98,9.58,2.52,0.035,0.15,54.72,11.03,0.066,2.061682242990654,0.17,117.4577787986989,0.0630992088116661,60.8023976109215,0.5111035913744959,0.4290746199193299,0.8329095563139933,0.0,0.0,2.191396924945633,1.0,57.29047356164934,5.565087745460733,3.193601913403576,0.0494524679426514,0.0093848965771718,0.0824164788250386,0.3501364561884496,5.355913646383596,6.356315617908142,0.065890914200827,0.0845961739575984,0.0215299514192797,44.454064047550375,0.0,0.0,0.0,0.0,0.0,0.0,0.0,0.0,0.0,0.0,0.0,0.0,0.0,2108.008377823968,8.0,1.253325166666667,3.916851536111111,75.0,24.45454545,11.0,60.0,26.5,8.0,121.9475,143.0,555.0,43.69062130555556,412.0,89.58041958041959
2025-06-17 09:00:00,2.662603619444444,1.34839055,1.314196633333333,1157.450555555556,3999.0,0.0,2277.060641666666,1399.402086111111,229.9275641666667,110237.5330555556,2.921524808470359,0.99,11.95,0.46,87.06,2.8,34.072436921195404,5.7,1.04,0.49,86.36,12.6,4.722057101741611,69.82,9.05,19.48,1.65,12.39071336764301,5.2,78.6,70.0,31.32,0.052,5.35,1.98,9.58,2.52,0.035,0.15,54.72,11.03,0.066,2.061682242990654,0.17,120.35904822252418,0.0630992088116661,60.8023976109215,0.5111035913744959,0.4290746199193299,0.8329095563139933,0.0,0.0,2.2455255910828136,1.0,57.29047356164934,5.565087745460733,3.193601913403576,0.0494524679426514,0.0093848965771718,0.0824164788250386,0.3501364561884496,5.355913646383596,6.356315617908142,0.065890914200827,0.0845961739575984,0.0215299514192797,45.55210300337777,0.0,0.0,0.0,0.0,0.0,0.0,0.0,0.0,0.0,0.0,0.0,0.0,0.0,2108.008377823968,7.370833333333334,1.246303532777778,3.96949745,75.0,24.45454545,11.0,60.0,26.5,8.0,121.27083333333334,145.0,553.2333333333333,42.76104163888889,408.23333333333335,91.79310344827586
2025-06-17 10:00:00,2.623488911111111,1.348147588888889,1.275373661111111,1152.429166666667,4000.0,0.0,2292.650591666667,1436.315536111111,230.6939905555555,109792.9477777778,2.93419567279215,0.99,11.95,0.46,87.06,2.8,31.79751597530294,5.7,1.04,0.49,86.36,12.6,4.406778607476652,69.82,9.05,19.48,1.65,11.563420226274946,5.2,78.6,70.0,31.32,0.052,5.35,1.98,9.58,2.52,0.035,0.15,54.72,11.03,0.066,2.061682242990654,0.17,112.32301251241698,0.0630992088116661,60.8023976109215,0.5111035913744959,0.4290746199193299,0.8329095563139933,0.0,0.0,2.095598152270415,1.0,57.29047356164934,5.565087745460733,3.193601913403576,0.0494524679426514,0.0093848965771718,0.0824164788250386,0.3501364561884496,5.355913646383596,6.356315617908142,0.065890914200827,0.0845961739575984,0.0215299514192797,42.51071698536238,0.0,0.0,0.0,0.0,0.0,0.0,0.0,0.0,0.0,0.0,0.0,0.0,0.0,2108.008377823968,7.0,1.167766267777778,3.748625547222222,75.0,24.45454545,11.0,60.0,26.5,8.0,121.24958333333336,143.0,552.2083333333334,43.64390225,409.20833333333337,85.66433566433567
2025-06-17 11:00:00,2.635416619444444,1.348452019444444,1.287066478333333,1162.434722222222,4000.0,0.0,2294.944983333333,1426.149936111111,231.7763338888889,109902.9413888889,2.9317943797316417,0.99,11.95,0.46,87.06,2.8,31.55092299426997,5.7,1.04,0.49,86.36,12.6,4.372603589704385,69.82,9.05,19.48,1.65,11.473744722479346,5.2,78.6,70.0,31.32,0.052,5.35,1.98,9.58,2.52,0.035,0.15,54.72,11.03,0.066,2.061682242990654,0.17,111.4519360888513,0.0630992088116661,60.8023976109215,0.5111035913744959,0.4290746199193299,0.8329095563139933,0.0,0.0,2.079346574763011,1.0,57.29047356164934,5.565087745460733,3.193601913403576,0.0494524679426514,0.0093848965771718,0.0824164788250386,0.3501364561884496,5.355913646383596,6.356315617908142,0.065890914200827,0.0845961739575984,0.0215299514192797,42.18104203731263,0.0,0.0,0.0,0.0,0.0,0.0,0.0,0.0,0.0,0.0,0.0,0.0,0.0,2108.008377823968,7.0,1.025831949722222,3.826284388888889,75.0,24.45454545,11.0,60.0,26.5,8.0,122.23541666666668,140.0,554.7416666666667,43.68390958333333,414.7416666666667,85.0
2025-06-17 12:00:00,2.612164016666667,1.348300755555556,1.263852844444445,1159.968055555556,3998.0,0.0,2317.736536111111,1451.844316666667,232.9717763888889,109863.2066666667,2.932409350640821,0.99,11.95,0.46,87.06,2.8,31.630463136272336,5.7,1.04,0.49,86.36,12.6,4.3836269600985975,69.82,9.05,19.48,1.65,11.502670129342738,5.2,78.6,70.0,31.32,0.052,5.35,1.98,9.58,2.52,0.035,0.15,54.72,11.03,0.066,2.061682242990654,0.17,111.73290735630216,0.0630992088116661,60.8023976109215,0.5111035913744959,0.4290746199193299,0.8329095563139933,0.0,0.0,2.0845886249514893,1.0,57.29047356164934,5.565087745460733,3.193601913403576,0.0494524679426514,0.0093848965771718,0.0824164788250386,0.3501364561884496,5.355913646383596,6.356315617908142,0.065890914200827,0.0845961739575984,0.0215299514192797,42.28738079875122,0.0,0.0,0.0,0.0,0.0,0.0,0.0,0.0,0.0,0.0,0.0,0.0,0.0,2108.008377823968,6.619444444444444,1.199481625833333,3.678554219444444,75.0,24.45454545,11.0,60.0,26.5,8.0,121.55,140.0,552.0,43.30806338888889,412.0,85.21428571428571
2025-06-17 13:00:00,2.6833043,1.321548911111111,1.361611566666667,1115.848611111111,4000.0,0.0,2278.900644444444,1281.632080555556,210.3561213888889,104435.35175,3.097435047061172,0.99,11.95,0.46,87.06,2.8,29.990860305721245,5.7,1.04,0.49,86.36,12.6,4.156396421586009,69.82,9.05,19.48,1.65,10.906415486414724,5.2,78.6,70.0,31.32,0.052,5.35,1.98,9.58,2.52,0.035,0.15,54.72,11.03,0.066,2.061682242990654,0.17,105.9410986692832,0.0630992088116661,60.8023976109215,0.5111035913744959,0.4290746199193299,0.8329095563139933,0.0,0.0,1.976531484109768,1.0,57.29047356164934,5.565087745460733,3.193601913403576,0.0494524679426514,0.0093848965771718,0.0824164788250386,0.3501364561884496,5.355913646383596,6.356315617908142,0.065890914200827,0.0845961739575984,0.0215299514192797,40.09536391441056,0.0,0.0,0.0,0.0,0.0,0.0,0.0,0.0,0.0,0.0,0.0,0.0,0.0,2108.008377823968,6.722222222222222,0.9889853722222224,3.625417980555556,75.0,24.45454545,11.0,60.0,26.5,8.0,120.79541666666664,138.0,548.0416666666666,43.81327497222222,410.0416666666666,80.79710144927536
2025-06-17 14:00:00,2.663025622222222,1.348279630555556,1.3147044,1158.273333333333,3998.0,0.0,2307.384547222222,1397.088452777778,229.6163777777778,109957.2505555556,2.927534346800673,0.99,11.95,0.46,87.06,2.8,31.59097918088987,5.7,1.04,0.49,86.36,12.6,4.3781549273129805,69.82,9.05,19.48,1.65,11.48831147413717,5.2,78.6,70.0,31.32,0.052,5.35,1.98,9.58,2.52,0.035,0.15,54.72,11.03,0.066,2.061682242990654,0.17,111.59343241058912,0.0630992088116661,60.8023976109215,0.5111035913744959,0.4290746199193299,0.8329095563139933,0.0,0.0,2.081986456152892,1.0,57.29047356164934,5.565087745460733,3.193601913403576,0.0494524679426514,0.0093848965771718,0.0824164788250386,0.3501364561884496,5.355913646383596,6.356315617908142,0.065890914200827,0.0845961739575984,0.0215299514192797,42.23459393156228,0.0,0.0,0.0,0.0,0.0,0.0,0.0,0.0,0.0,0.0,0.0,0.0,0.0,2108.008377823968,6.951388888888889,1.212782163611111,3.576999758333333,75.0,24.45454545,11.0,60.0,26.5,8.0,120.96125,139.0,549.175,43.62010030555555,410.175,85.10791366906474
2025-06-17 15:00:00,2.649602872222222,1.348197661111111,1.301348413888889,1156.084444444444,4001.0,0.0,2290.9929,1413.283319444444,230.5427172222223,110244.2369444444,2.923938973366824,0.99,11.95,0.46,87.06,2.8,33.916888032457265,5.7,1.04,0.49,86.36,12.6,4.7004997726772775,69.82,9.05,19.48,1.65,12.334146773962978,5.2,78.6,70.0,31.32,0.052,5.35,1.98,9.58,2.52,0.035,0.15,54.72,11.03,0.066,2.061682242990654,0.17,119.80958015119442,0.0630992088116661,60.8023976109215,0.5111035913744959,0.4290746199193299,0.8329095563139933,0.0,0.0,2.235274225407566,1.0,57.29047356164934,5.565087745460733,3.193601913403576,0.0494524679426514,0.0093848965771718,0.0824164788250386,0.3501364561884496,5.355913646383596,6.356315617908142,0.065890914200827,0.0845961739575984,0.0215299514192797,45.34414667145328,0.0,0.0,0.0,0.0,0.0,0.0,0.0,0.0,0.0,0.0,0.0,0.0,0.0,2108.008377823968,7.231666666666667,1.213221008888889,3.629308113888889,75.0,24.45454545,11.0,60.0,26.5,8.0,122.1075,131.0,550.0,44.74085283333334,419.0,91.37404580152672
