Repository: saikumar-voptimai/evonith_bf_webapp

# Evonith BF2 — Blast Furnace Intelligence Platform

Monitoring, modelling and optimisation of **Blast Furnace 2 (BF2)** at Evonith Steel: live telemetry from InfluxDB,
manual plant reports from Neon PostgreSQL, a two-zone energy model of the furnace, blend and fuel optimisers, a
conversational assistant (FurnaceMind) and a live digital twin evaluated every hour.

The platform has three deployable parts that share one Python service layer, plus the shared data library:

| Part | Path | What it is |
|---|---|---|
| **Streamlit app** (legacy) | `src/app.py`, `src/custom_pages/` | The original 11-page dashboard; still the home of the model pages. Served under `/legacy` in production |

File: src/data/V13_df_filtered.csv (part 196 of 268)
NM3/HR.,STEAMKGS/HR.,RAFTOC,PERMEABILITYKGS/HR.,TUYEREVELOCITYM/S,HOT BLAST VOLUMENM3/HR.,O2 ENRICHMENT %,COKE_VM%,COKE_ASH%,COKE_IM%,COKE_FC%,COKE_MOIST%,COKE_CALC_MT,NUTCOKE_MOIST%,NUTCOKE_VM%,NUTCOKE_IM%,NUTCOKE_FC%,NUTCOKE_ASH%,NUTCOKE_CALC_MT,PCI_2_FC%,PCI_2_ASH%,PCI_2_VM%,PCI_2_IM%,PCI_2_CALC_MT,SINTER_SP_02_COLD_STRENGTH_AI,SINTER_SP_02_COLD_STRENGTH_TI,SINTER_SP_02_HOT_STRENGTH_RI,SINTER_SP_02_HOT_STRENGTH_RDI,SINTER_SP_02_P%,SINTER_SP_02_SIO2%,SINTER_SP_02_MGO%,SINTER_SP_02_FEO%,SINTER_SP_02_AL2O3%,SINTER_SP_02_NA2O%,SINTER_SP_02_TIO2%,SINTER_SP_02_FE(T)%,SINTER_SP_02_CAO%,SINTER_SP_02_K2O%,SINTER_SP_02_BASICITY,SINTER_SP_02_MNO%,SINTER_CALC_MT,FLUX_TM%,FLUX_SIO2%,FLUX_FE2O3%,FLUX_AL2O3%,FLUX_LOI%,FLUX_MGO%,FLUX_CAO%,FLUX_CALC_MT,GEOMIN TYPE,ORE_FE(T)%,ORE_LOI%,ORE_TM%,ORE_MGO%,ORE_NA2O%,ORE_P%,ORE_TIO2%,ORE_AL2O3%,ORE_SIO2%,ORE_MNO%,ORE_CAO%,ORE_K2O%,ORE_CALC_MT,LLOYDS_PELLET_PCT_SIO2,LLOYDS_PELLET_PCT_AL2O3,LLOYDS_PELLET_PCT_FE2O3,LLOYDS_PELLET_PCT_MGO,LLOYDS_PELLET_PCT_TIO2,LLOYDS_PELLET_PCT_NA2O,TOTAL_PELLET_CALC_MT,LLOYDS_PELLET_PCT_K2O,LLOYDS_PELLET_PCT_TM,LLOYDS_PELLET_PCT_LOI,LLOYDS_PELLET_PCT_MNO,LLOYDS_PELLET_PCT_CAO,LLOYDS_PELLET_PCT_P,DAILYPRODUCTION,CHARGES/HRS.,STOCKRODLEVEL,FURNACE TOP GAS ANALYSISH2%,COKE_DISCHARGE_TIME,WEIGHTED_COKE_ANGLE,TOTAL_COKE_PORTIONS,NON_COKE_DISCHARGE_TIME,WEIGHTED_NON_COKE_ANGLE,TOTAL_NON_COKE_PORTIONS,UNITCOST LAKHS/THM,ACTUALKG/THM.,ACT. FUEL RATEKG/THM.,FURNACETOPGASANALYSISCO2ETACO,COKE RATE KG/THM,PRODUCTIONTONNESPERHR
2025-06-17 16:00:00,2.648501769444445,1.348336266666667,1.300209061111111,1160.876388888889,4001.0,0.0,2299.975186111111,1407.84475,230.3194791666667,109682.9477777778,2.9381909011039724,0.99,11.93,0.44,87.08,3.2,32.66448498230303,5.7,1.04,0.49,86.36,12.6,4.526930775223363,70.25,8.93,19.28,1.54,11.878700418566853,5.2,78.6,70.0,31.48,0.046,5.16,1.98,9.89,2.25,0.032,0.13,55.26,10.93,0.077,2.118217054263566,0.17,115.38553383316368,0.0630992088116661,60.8023976109215,0.5111035913744959,0.4290746199193299,0.8329095563139933,0.0,0.0,2.152735277401705,1.0,57.29047356164934,5.565087745460733,3.193601913403576,0.0494524679426514,0.0093848965771718,0.0824164788250386,0.3501364561884496,5.355913646383596,6.356315617908142,0.065890914200827,0.0845961739575984,0.0215299514192797,43.66978469745307,0.0,0.0,0.0,0.0,0.0,0.0,0.0,0.0,0.0,0.0,0.0,0.0,0.0,2108.008377823968,7.110833333333334,1.448326619444445,3.670074625,75.0,24.45454545,11.0,60.0,26.5,8.0,121.6375,135.0,550.0,43.87760572222222,415.0,88.0
2025-06-17 17:00:00,2.607184752777778,1.348459241666667,1.2587413625,1170.342222222222,3998.0,0.0,2332.862152777778,1458.036186111111,234.9505483333334,109928.8988888889,2.926550659539931,0.99,11.93,0.44,87.08,3.2,31.08693883258953,5.7,1.04,0.49,86.36,12.6,4.308300595738143,70.25,8.93,19.28,1.54,11.305013182442885,5.2,78.6,70.0,31.48,0.046,5.16,1.98,9.89,2.25,0.032,0.13,55.26,10.93,0.077,2.118217054263566,0.17,109.81293702872112,0.0630992088116661,60.8023976109215,0.5111035913744959,0.4290746199193299,0.8329095563139933,0.0,0.0,2.048767948663555,1.0,57.29047356164934,5.565087745460733,3.193601913403576,0.0494524679426514,0.0093848965771718,0.0824164788250386,0.3501364561884496,5.355913646383596,6.356315617908142,0.065890914200827,0.0845961739575984,0.0215299514192797,41.56073259558744,0.0,0.0,0.0,0.0,0.0,0.0,0.0,0.0,0.0,0.0,0.0,0.0,0.0,2108.008377823968,6.807499999999999,1.490608125,3.50805365,75.0,24.45454545,11.0,60.0,26.5,8.0,121.34194444444448,128.0,545.5277777777778,43.58854127777778,417.5277777777778,83.75
2025-06-17 18:00:00,2.604259069444445,1.348353163888889,1.255941463888889,1159.880277777778,4001.0,0.0,2307.793730555556,1466.640966666667,234.4582627777778,110446.6222222222,2.918831499495411,0.99,11.93,0.44,87.08,3.2,30.987268160821145,5.7,1.04,0.49,86.36,12.6,4.294487359997247,70.25,8.93,19.28,1.54,11.268767147916536,5.2,78.6,70.0,31.48,0.046,5.16,1.98,9.89,2.25,0.032,0.13,55.26,10.93,0.077,2.118217054263566,0.17,109.4608557491376,0.0630992088116661,60.8023976109215,0.5111035913744959,0.4290746199193299,0.8329095563139933,0.0,0.0,2.042199206760709,1.0,57.29047356164934,5.565087745460733,3.193601913403576,0.0494524679426514,0.0093848965771718,0.0824164788250386,0.3501364561884496,5.355913646383596,6.356315617908142,0.065890914200827,0.0845961739575984,0.0215299514192797,41.42748093773537,0.0,0.0,0.0,0.0,0.0,0.0,0.0,0.0,0.0,0.0,0.0,0.0,0.0,2108.008377823968,7.216527777777777,1.469948405555556,3.602237625,75.0,24.45454545,11.0,60.0,26.5,8.0,120.3875,135.0,545.0,44.26761819444445,410.0,83.48148148148148
2025-06-17 19:00:00,2.602587244444444,1.348271177777778,1.254208188888889,1161.884444444444,3999.0,0.0,2302.665333333333,1468.796263888889,234.7786552777778,110376.3763888889,2.9185092748765094,0.99,11.93,0.44,87.08,3.2,33.75484776225207,5.7,1.04,0.49,86.36,12.6,4.678042811044029,70.25,8.93,19.28,1.54,12.275219537652534,5.2,78.6,70.0,31.48,0.046,5.16,1.98,9.89,2.25,0.032,0.13,55.26,10.93,0.077,2.118217054263566,0.17,119.23718162446956,0.0630992088116661,60.8023976109215,0.5111035913744959,0.4290746199193299,0.8329095563139933,0.0,0.0,2.224595048735428,1.0,57.29047356164934,5.565087745460733,3.193601913403576,0.0494524679426514,0.0093848965771718,0.0824164788250386,0.3501364561884496,5.355913646383596,6.356315617908142,0.065890914200827,0.0845961739575984,0.0215299514192797,45.12751188550726,0.0,0.0,0.0,0.0,0.0,0.0,0.0,0.0,0.0,0.0,0.0,0.0,0.0,2108.008377823968,7.363888888888889,1.453845988888889,3.482357591666667,75.0,24.45454545,11.0,60.0,26.5,8.0,121.21,128.0,545.0,44.38756422222222,417.0,90.9375
2025-06-17 20:00:00,2.618107786111111,1.348534611111111,1.269554858333333,1170.037222222222,3999.0,0.0,2300.577872222222,1450.825080555556,234.9872336111111,110327.9397222222,2.91985755950374,0.99,11.93,0.44,87.08,3.2,31.5921660308638,5.7,1.04,0.49,86.36,12.6,4.378319411390272,70.25,8.93,19.28,1.54,11.488743081593698,5.2,78.6,70.0,31.48,0.046,5.16,1.98,9.89,2.25,0.032,0.13,55.26,10.93,0.077,2.118217054263566,0.17,111.5976248941962,0.0630992088116661,60.8023976109215,0.5111035913744959,0.4290746199193299,0.8329095563139933,0.0,0.0,2.0820646748607405,1.0,57.29047356164934,5.565087745460733,3.193601913403576,0.0494524679426514,0.0093848965771718,0.0824164788250386,0.3501364561884496,5.355913646383596,6.356315617908142,0.065890914200827,0.0845961739575984,0.0215299514192797,42.23618065435487,0.0,0.0,0.0,0.0,0.0,0.0,0.0,0.0,0.0,0.0,0.0,0.0,0.0,2108.008377823968,7.461666666666666,1.465019766111111,3.519491072222222,75.0,24.45454545,11.0,60.0,26.5,8.0,120.82152777777776,135.0,546.7361111111111,44.16330011111111,411.7361111111111,85.11111111111111
2025-06-17 21:00:00,2.623959077777778,1.348380255555556,1.275675869444445,1153.428055555556,3886.0,0.0,2286.927641666667,1416.945372222222,227.6593686111111,108138.5354166667,2.893230258644202,0.99,11.93,0.44,87.08,3.2,32.41702676274013,5.7,1.04,0.49,86.36,12.6,4.492635845108034,70.25,8.93,19.28,1.54,11.78871026388074,5.2,78.6,70.0,31.48,0.046,5.16,1.98,9.89,2.25,0.032,0.13,55.26,10.93,0.077,2.118217054263566,0.17,114.51140100109426,0.0630992088116661,60.8023976109215,0.5111035913744959,0.4290746199193299,0.8329095563139933,0.0,0.0,2.136426676815329,1.0,57.29047356164934,5.565087745460733,3.193601913403576,0.0494524679426514,0.0093848965771718,0.0824164788250386,0.3501364561884496,5.355913646383596,6.356315617908142,0.065890914200827,0.0845961739575984,0.0215299514192797,43.33895299519964,0.0,0.0,0.0,0.0,0.0,0.0,0.0,0.0,0.0,0.0,0.0,0.0,0.0,2108.008377823968,7.206944444444445,1.398669013888889,3.562162436111111,75.0,24.45454545,11.0,60.0,26.5,8.0,121.10972222222225,135.0,547.8888888888889,43.78683052777778,412.8888888888889,87.33333333333333
2025-06-17 22:00:00,2.635975180555556,1.348320008333333,1.287635547222222,1130.775555555556,3834.0,0.0,2299.069452777778,1370.6735,218.2130105555555,105852.0253055556,2.91575840339765,0.99,11.93,0.44,87.08,3.2,30.066173676892568,5.7,1.04,0.49,86.36,12.6,4.166834009012414,70.25,8.93,19.28,1.54,10.93380379436267,5.2,78.6,70.0,31.48,0.046,5.16,1.98,9.89,2.25,0.032,0.13,55.26,10.93,0.077,2.118217054263566,0.17,106.20713909643476,0.0630992088116661,60.8023976109215,0.5111035913744959,0.4290746199193299,0.8329095563139933,0.0,0.0,1.981494971244752,1.0,57.29047356164934,5.565087745460733,3.193601913403576,0.0494524679426514,0.0093848965771718,0.0824164788250386,0.3501364561884496,5.355913646383596,6.356315617908142,0.065890914200827,0.0845961739575984,0.0215299514192797,40.19605182379203,0.0,0.0,0.0,0.0,0.0,0.0,0.0,0.0,0.0,0.0,0.0,0.0,0.0,2108.008377823968,6.706944444444445,1.264397681111111,3.409071213888889,75.0,24.45454545,11.0,60.0,26.5,8.0,120.34375,130.0,542.475,43.51108638888888,412.475,81.0
2025-06-17 23:00:00,2.632776283333333,1.348271791666667,1.284522402777778,1147.954166666667,4002.0,0.0,2289.374005555555,1430.642122222222,229.9286719444444,110047.25,2.930754187501492,0.98,11.97,0.45,87.05,3.4,30.94310009246851,5.6,1.03,0.51,86.50999999999999,12.46,4.449618171962816,69.98,8.89,19.5,1.63,11.061670750784758,5.11,79.39888888888889,70.0,31.64,0.048,5.17,1.94,9.33,2.32,0.034,0.13,55.06,11.0,0.068,2.13,0.15,103.40846659636954,0.1,61.52443802358052,1.008483749612163,0.5077480220291654,17.42896796462923,21.2,30.1,2.169671131856789,1.0,57.4479297272261,5.67231693967299,3.012073470160218,0.0708767810985661,0.0107657949389657,0.0967980566664508,0.3821512762153305,5.280475175432917,5.971935115967509,0.0868941724895288,0.0563869435078614,0.0173888410221675,42.23996440567725,0.0,0.0,0.0,0.0,0.0,0.0,0.0,0.0,0.0,0.0,0.0,0.0,0.0,2108.008377823968,7.393888888888889,1.439195105555555,3.509114588888889,75.0,24.45454545,11.0,60.0,26.5,8.0,120.975,130.0,545.0,43.29569072222223,415.0,88.6923076923077
2025-06-18 00:00:00,2.656744222222222,1.348326008333333,1.308452186111111,1120.093888888889,3999.0,0.0,2309.349083333334,1411.772413888889,225.3155966666667,110726.5961111111,2.7597404636895178,0.98,11.97,0.45,87.05,3.4,30.88226118088784,5.6,1.03,0.51,86.50999999999999,12.46,4.440869535733,69.98,8.89,19.5,1.63,11.039921798458382,5.11,79.39888888888889,70.0,31.64,0.048,5.17,1.94,9.33,2.32,0.034,0.13,55.06,11.0,0.068,2.13,0.15,103.20514958750006,0.1,61.52443802358052,1.008483749612163,0.5077480220291654,17.42896796462923,21.2,30.1,2.165405223471537,1.0,57.4479297272261,5.67231693967299,3.012073470160218,0.0708767810985661,0.0107657949389657,0.0967980566664508,0.3821512762153305,5.280475175432917,5.971935115967509,0.0868941724895288,0.0563869435078614,0.0173888410221675,42.15691411491879,0.0,0.0,0.0,0.0,0.0,0.0,0.0,0.0,0.0,0.0,0.0,0.0,0.0,2005.911993104325,6.436666666666667,1.312536191666667,3.387819897222222,75.0,24.45454545,11.0,60.0,26.5,8.0,120.975,130.0,545.0,42.90853688888889,415.0,84.23076923076923
2025-06-18 01:00:00,2.620072908333333,1.348175947222222,1.271900816666667,1137.138611111111,4000.0,0.0,2292.045916666667,1456.021005555556,230.9213633333333,110981.7027777778,2.9031595085067003,0.98,11.97,0.45,87.05,3.4,32.59958206564148,5.6,1.03,0.51,86.50999999999999,12.46,4.687820299976267,69.98,8.89,19.5,1.63,11.653836957050224,5.11,79.39888888888889,70.0,31.64,0.048,5.17,1.94,9.33,2.32,0.034,0.13,55.06,11.0,0.068,2.13,0.15,108.9442487345024,0.1,61.52443802358052,1.008483749612163,0.5077480220291654,17.42896796462923,21.2,30.1,2.2858204868630554,1.0,57.4479297272261,5.67231693967299,3.012073470160218,0.0708767810985661,0.0107657949389657,0.0967980566664508,0.3821512762153305,5.280475175432917,5.971935115967509,0.0868941724895288,0.0563869435078614,0.0173888410221675,44.50120324006613,0.0,0.0,0.0,0.0,0.0,0.0,0.0,0.0,0.0,0.0,0.0,0.0,0.0,2005.911993104325,7.155833333333333,1.363206508333333,3.378793741666667,75.0,24.45454545,11.0,60.0,26.5,8.0,121.0925,129.0,545.0,43.91412841666667,416.0,88.91472868217055
2025-06-18 02:00:00,2.597696347222223,1.348421283333333,1.249348445,1150.056111111111,4000.0,0.0,2285.648919444444,1478.903777777778,233.6918147222222,110610.5066666667,2.912895479993562,0.98,11.97,0.45,87.05,3.4,33.594338275142306,5.6,1.03,0.51,86.50999999999999,12.46,4.830866255075804,69.98,8.89,19.5,1.63,12.009446628799797,5.11,79.39888888888889,70.0,31.64,0.048,5.17,1.94,9.33,2.32,0.034,0.13,55.06,11.0,0.068,2.13,0.15,112.26861552239043,0.1,61.52443802358052,1.008483749612163,0.5077480220291654,17.42896796462923,21.2,30.1,2.3555708940471938,1.0,57.4479297272261,5.67231693967299,3.012073470160218,0.0708767810985661,0.0107657949389657,0.0967980566664508,0.3821512762153305,5.280475175432917,5.971935115967509,0.0868941724895288,0.0563869435078614,0.0173888410221675,45.85913010440991,0.0,0.0,0.0,0.0,0.0,0.0,0.0,0.0,0.0,0.0,0.0,0.0,0.0,2005.911993104325,7.45,1.529935894444445,3.412945283333333,75.0,24.45454545,11.0,60.0,26.5,8.0,121.43277777777776,129.0,546.3611111111111,44.17960491666667,417.3611111111111,91.6279069767442
2025-06-18 03:00:00,2.597905347222222,1.348170536111111,1.249781488888889,1148.745,3999.0,0.0,2274.973411111111,1470.638697222222,232.4776588888889,110133.3922222222,2.924774998281457,0.98,11.97,0.45,87.05,3.4,33.132278195477106,5.6,1.03,0.51,86.50999999999999,12.46,4.764422009965495,69.98,8.89,19.5,1.63,11.844267430430405,5.11,79.39888888888889,70.0,31.64,0.048,5.17,1.94,9.33,2.32,0.034,0.13,55.06,11.0,0.068,2.13,0.15,110.72446111734412,0.1,61.52443802358052,1.008483749612163,0.5077480220291654,17.42896796462923,21.2,30.1,2.3231721229791,1.0,57.4479297272261,5.67231693967299,3.012073470160218,0.0708767810985661,0.0107657949389657,0.0967980566664508,0.3821512762153305,5.280475175432917,5.971935115967509,0.0868941724895288,0.0563869435078614,0.0173888410221675,45.22837878149729,0.0,0.0,0.0,0.0,0.0,0.0,0.0,0.0,0.0,0.0,0.0,0.0,0.0,2005.911993104325,7.490138888888889,1.511740472222222,3.475951672222222,75.0,24.45454545,11.0,60.0,26.5,8.0,121.29361111111108,136.0,549.0944444444444,43.65610680555555,413.0944444444444,90.36764705882354
2025-06-18 04:00:00,2.621869336111111,1.348283236111111,1.273571861111111,1151.822222222222,4000.0,0.0,2271.757255555555,1442.869327777778,231.3460447222222,110185.7522222222,2.924116636021292,0.98,11.97,0.45,87.05,3.4,33.132278195477106,5.6,1.03,0.51,86.50999999999999,12.46,4.764422009965495,69.98,8.89,19.5,1.63,11.844267430430405,5.11,79.39888888888889,70.0,31.64,0.048,5.17,1.94,9.33,2.32,0.034,0.13,55.06,11.0,0.068,2.13,0.15,110.72446111734412,0.1,61.52443802358052,1.008483749612163,0.5077480220291654,17.42896796462923,21.2,30.1,2.3231721229791,1.0,57.4479297272261,5.67231693967299,3.012073470160218,0.0708767810985661,0.0107657949389657,0.0967980566664508,0.3821512762153305,5.280475175432917,5.971935115967509,0.0868941724895288,0.0563869435078614,0.0173888410221675,45.22837878149729,0.0,0.0,0.0,0.0,0.0,0.0,0.0,0.0,0.0,0.0,0.0,0.0,0.0,2005.911993104325,7.544166666666667,1.352674122222222,3.566896541666666,75.0,24.45454545,11.0,60.0,26.5,8.0,121.82555555555554,136.0,551.2222222222222,43.24240077777777,415.2222222222222,90.36764705882354
2025-06-18 05:00:00,2.639700611111111,1.348350155555555,1.291293630555556,1157.605833333333,3999.0,0.0,2279.481169444444,1433.787330555556,232.7324075,110809.1822222222,2.906949961197718,0.98,11.97,0.45,87.05,3.4,30.93514176510169,5.6,1.03,0.51,86.50999999999999,12.46,4.448473764390077,69.98,8.89,19.5,1.63,11.058825774140674,5.11,79.39888888888889,70.0,31.64,0.048,5.17,1.94,9.33,2.32,0.034,0.13,55.06,11.0,0.068,2.13,0.15,103.38187073405402,0.1,61.52443802358052,1.008483749612163,0.5077480220291654,17.42896796462923,21.2,30.1,2.1691131091281664,1.0,57.4479297272261,5.67231693967299,3.012073470160218,0.0708767810985661,0.0107657949389657,0.0967980566664508,0.3821512762153305,5.280475175432917,5.971935115967509,0.0868941724895288,0.0563869435078614,0.0173888410221675,42.22910061169091,0.0,0.0,0.0,0.0,0.0,0.0,0.0,0.0,0.0,0.0,0.0,0.0,0.0,2005.911993104325,7.4025,1.435599913888889,3.615451377777778,75.0,24.45454545,11.0,60.0,26.5,8.0,121.37722222222222,144.0,553.1888888888889,43.56283319444444,409.18888888888887,84.375
2025-06-18 06:00:00,2.691861229050279,1.34823817877095,1.343460977653631,1122.288826815643,3830.0,0.0,2283.282413407821,1379.898837988827,224.2719251396648,111070.9162011173,2.7776248225985256,0.98,11.97,0.45,87.05,3.4,28.70582204559537,5.6,1.03,0.51,86.50999999999999,12.46,4.127897561443792,69.98,8.89,19.5,1.63,10.261879099059046,5.11,79.39888888888889,70.0,31.64,0.048,5.17,1.94,9.33,2.32,0.034,0.13,55.06,11.0,0.068,2.13,0.15,95.93172730762636,0.1,61.52443802358052,1.008483749612163,0.5077480220291654,17.42896796462923,21.2,30.1,2.01279746445657,1.0,57.4479297272261,5.67231693967299,3.012073470160218,0.0708767810985661,0.0107657949389657,0.0967980566664508,0.3821512762153305,5.280475175432917,5.971935115967509,0.0868941724895288,0.0563869435078614,0.0173888410221675,39.185889513920486,0.0,0.0,0.0,0.0,0.0,0.0,0.0,0.0,0.0,0.0,0.0,0.0,0.0,2005.911993104325,6.808938547486033,1.365994521787709,3.415337882681564,75.0,24.45454545,11.0,60.0,26.5,8.0,122.58831005586592,129.0,550.9832402234637,44.39294670391061,421.98324022346367,78.29457364341086
2025-06-18 07:00:00,2.627946220994475,1.348352850828729,1.279653276243094,1137.522099447514,3703.0,0.0,2323.318867403315,1447.745077348066,230.7336486187845,111151.5237569061,2.6836328264393607,0.98,11.97,0.45,87.05,3.4,28.76931224606351,5.6,1.03,0.51,86.50999999999999,12.46,4.137027453048072,69.98,8.89,19.5,1.63,10.284575845389606,5.11,79.39888888888889,70.0,31.64,0.048,5.17,1.94,9.33,2.32,0.034,0.13,55.06,11.0,0.068,2.13,0.15,96.14390463487172,0.1,61.52443802358052,1.008483749612163,0.5077480220291654,17.42896796462923,21.2,30.1,2.0172492761593364,1.0,57.4479297272261,5.67231693967299,3.012073470160218,0.0708767810985661,0.0107657949389657,0.0967980566664508,0.3821512762153305,5.280475175432917,5.971935115967509,0.0868941724895288,0.0563869435078614,0.0173888410221675,39.27255903959404,0.0,0.0,0.0,0.0,0.0,0.0,0.0,0.0,0.0,0.0,0.0,0.0,0.0,2005.911993104325,6.461325966850829,1.69673208839779,3.101116497237569,75.0,24.45454545,11.0,60.0,26.5,8.0,121.68,124.0,545.0,43.49297944751381,421.0,78.46774193548387
2025-06-18 08:00:00,2.619944344444444,1.348350775,1.2714770425,1167.695,3999.0,0.0,2303.801794444444,1365.197177777778,220.7530047222222,103889.0108055556,3.100443702316344,0.98,11.94,0.46,87.08,3.1,35.36799349695918,5.6,1.03,0.51,86.50999999999999,12.46,5.085917897678158,69.91999999999999,8.94,19.46,1.68,12.64350042530106,5.11,79.39888888888889,70.0,31.64,0.049,5.24,2.0,8.86,2.39,0.036,0.14,54.87,11.06,0.065,2.110687022900763,0.16,118.19597788138589,0.1,61.52443802358052,1.008483749612163,0.5077480220291654,17.42896796462923,0.0,0.0,2.479936213654578,1.0,57.4479297272261,5.67231693967299,3.012073470160218,0.0708767810985661,0.0107657949389657,0.0967980566664508,0.3821512762153305,5.280475175432917,5.971935115967509,0.0868941724895288,0.0563869435078614,0.0173888410221675,48.28032039282977,0.0,0.0,0.0,0.0,0.0,0.0,0.0,0.0,0.0,0.0,0.0,0.0,0.0,2005.911993104325,7.289166666666667,1.618381113888889,3.363200891666667,75.0,24.45454545,11.0,60.0,26.5,8.0,122.62,116.0,545.0,43.60213225,429.0,96.46551724137932
2025-06-18 09:00:00,2.668651852777778,1.348324783333333,1.320421122222222,1113.881944444444,4000.0,0.0,2299.917194444445,1247.036291666667,199.3694236111111,98823.8371111111,3.260047783660412,0.98,11.94,0.46,87.08,3.1,31.132684177394804,5.6,1.03,0.51,86.50999999999999,12.46,4.47688036569525,69.91999999999999,8.94,19.46,1.68,11.129444074103256,5.11,79.39888888888889,70.0,31.64,0.049,5.24,2.0,8.86,2.39,0.036,0.14,54.87,11.06,0.065,2.110687022900763,0.16,104.04203593669804,0.1,61.52443802358052,1.008483749612163,0.5077480220291654,17.42896796462923,0.0,0.0,2.182964406121322,1.0,57.4479297272261,5.67231693967299,3.012073470160218,0.0708767810985661,0.0107657949389657,0.0967980566664508,0.3821512762153305,5.280475175432917,5.971935115967509,0.0868941724895288,0.0563869435078614,0.0173888410221675,42.49876281227642,0.0,0.0,0.0,0.0,0.0,0.0,0.0,0.0,0.0,0.0,0.0,0.0,0.0,2005.911993104325,6.530555555555556,1.376709608333333,3.259002030555556,75.0,24.45454545,11.0,60.0,26.5,8.0,121.55958333333334,116.0,540.7583333333333,43.05918755555555,424.7583333333333,84.91379310344827
2025-06-18 10:00:00,2.578922852367688,1.348274139275766,1.230585320334262,1160.967966573816,4000.0,0.0,2365.755540389972,1312.534977715878,207.1202974930362,96884.77325905292,3.325243583277121,0.98,11.94,0.46,87.08,3.1,31.28421951572209,5.6,1.03,0.51,86.50999999999999,12.46,4.498671149201124,69.91999999999999,8.94,19.46,1.68,11.183615569999787,5.11,79.39888888888889,70.0,31.64,0.049,5.24,2.0,8.86,2.39,0.036,0.14,54.87,11.06,0.065,2.110687022900763,0.16,104.54845051457671,0.1,61.52443802358052,1.008483749612163,0.5077480220291654,17.42896796462923,0.0,0.0,2.193589774880184,1.0,57.4479297272261,5.67231693967299,3.012073470160218,0.0708767810985661,0.0107657949389657,0.0967980566664508,0.3821512762153305,5.280475175432917,5.971935115967509,0.0868941724895288,0.0563869435078614,0.0173888410221675,42.70562144240781,0.0,0.0,0.0,0.0,0.0,0.0,0.0,0.0,0.0,0.0,0.0,0.0,0.0,2005.911993104325,6.0,1.451164055710306,3.148647896935933,75.0,24.45454545,11.0,60.0,26.5,8.0,122.4275,107.0,540.0,43.23327169916435,433.0,85.32710280373831
2025-06-18 11:00:00,2.540316269444444,1.348184369444444,1.192347164444444,1175.840277777778,3661.0,0.0,2297.886233333333,1332.300844444444,207.8430983333333,95191.0445,3.0977471782234822,0.98,11.94,0.46,87.08,3.1,33.32806044201362,5.6,1.03,0.51,86.50999999999999,12.46,4.792575499413329,69.91999999999999,8.94,19.46,1.68,11.914256498867765,5.11,79.39888888888889,70.0,31.64,0.049,5.24,2.0,8.86,2.39,0.036,0.14,54.87,11.06,0.065,2.110687022900763,0.16,111.37874403795108,0.1,61.52443802358052,1.008483749612163,0.5077480220291654,17.42896796462923,0.0,0.0,2.336900000508208,1.0,57.4479297272261,5.67231693967299,3.012073470160218,0.0708767810985661,0.0107657949389657,0.0967980566664508,0.3821512762153305,5.280475175432917,5.971935115967509,0.0868941724895288,0.0563869435078614,0.0173888410221675,45.49563820606215,0.0,0.0,0.0,0.0,0.0,0.0,0.0,0.0,0.0,0.0,0.0,0.0,0.0,2005.911993104325,7.241666666666666,1.813956422222222,3.464015927777778,75.0,24.45454545,11.0,60.0,26.5,8.0,120.83513888888888,122.0,540.6805555555555,43.54102533333334,418.68055555555554,90.90163934426228
2025-06-18 12:00:00,2.576826858333333,1.348496580555556,1.2279846625,1144.539166666667,3499.0,0.0,2244.967952777778,1265.977952777778,196.9436505555556,93000.831,3.03044460279747,0.98,11.94,0.46,87.08,3.1,31.096394904617995,5.6,1.03,0.51,86.50999999999999,12.46,4.471661967825855,69.91999999999999,8.94,19.46,1.68,11.116471230850872,5.11,79.39888888888889,70.0,31.64,0.049,5.24,2.0,8.86,2.39,0.036,0.14,54.87,11.06,0.065,2.110687022900763,0.16,103.920761143916,0.1,61.52443802358052,1.008483749612163,0.5077480220291654,17.42896796462923,0.0,0.0,2.180419871562579,1.0,57.4479297272261,5.67231693967299,3.012073470160218,0.0708767810985661,0.0107657949389657,0.0967980566664508,0.3821512762153305,5.280475175432917,5.971935115967509,0.0868941724895288,0.0563869435078614,0.0173888410221675,42.44922486727997,0.0,0.0,0.0,0.0,0.0,0.0,0.0,0.0,0.0,0.0,0.0,0.0,0.0,2005.911993104325,7.184722222222222,1.419919465,3.714787483333333,75.0,24.45454545,11.0,60.0,26.5,8.0,120.3875,135.0,545.0,44.38100077777778,410.0,84.81481481481481
2025-06-18 13:00:00,2.531671922222222,1.348377866666667,1.183569965277778,1166.937222222222,3948.0,0.0,2342.539383333333,1309.226719444444,201.8338416666667,92767.58427777776,3.427594193018596,0.98,11.94,0.46,87.08,3.1,28.984667093297965,5.6,1.03,0.51,86.50999999999999,12.46,4.1679954827157895,69.91999999999999,8.94,19.46,1.68,10.361561810195148,5.11,79.39888888888889,70.0,31.64,0.049,5.24,2.0,8.86,2.39,0.036,0.14,54.87,11.06,0.065,2.110687022900763,0.16,96.8635970528926,0.1,61.52443802358052,1.008483749612163,0.5077480220291654,17.42896796462923,0.0,0.0,2.032349547100313,1.0,57.4479297272261,5.67231693967299,3.012073470160218,0.0708767810985661,0.0107657949389657,0.0967980566664508,0.3821512762153305,5.280475175432917,5.971935115967509,0.0868941724895288,0.0563869435078614,0.0173888410221675,39.56653672943732,0.0,0.0,0.0,0.0,0.0,0.0,0.0,0.0,0.0,0.0,0.0,0.0,0.0,2005.911993104325,6.204166666666667,1.6014685,3.425757188888889,75.0,24.45454545,11.0,60.0,26.5,8.0,121.3275,127.0,545.0,43.45498925,418.0,79.05511811023622
2025-06-18 16:00:00,2.558959355555555,1.3485153,1.210363521666667,1125.824722222222,4000.0,0.0,2294.612919444444,1263.183744444444,192.23663,91572.96969444444,3.5179683244177795,0.98,12.06,0.44,86.96,3.4,28.401216572748226,6.2,1.02,0.49,86.36,12.62,4.084095290720766,70.77000000000001,8.83,19.16,1.24,10.152987441809024,5.11,79.39888888888889,70.0,31.64,0.05,5.37,1.95,9.28,2.37,0.032,0.14,54.71,11.22,0.069,2.089385474860335,0.16,94.91376903034136,0.1,60.54956620384736,0.6449051737511635,0.4640579429103321,17.49014970524356,22.36,29.97,1.99143910995857,1.0,57.48371853039758,5.80212525586561,3.239377555543382,0.0487477999292789,0.0186939025544228,0.086119353151816,0.3787376549512175,5.130350606855954,6.038709042826051,0.0853419460229395,0.0573825956601208,0.0197220246129021,38.77007712626739,0.0,0.0,0.0,0.0,0.0,0.0,0.0,0.0,0.0,0.0,0.0,0.0,0.0,2005.911993104325,6.286111111111111,1.287656730555556,3.670532752777778,75.0,24.45454545,11.0,60.0,26.5,8.0,120.80166666666668,138.0,548.0666666666667,43.44380863888889,410.0666666666667,77.46376811594203
2025-06-18 17:00:00,2.530506488888889,1.34822355,1.182179694444444,1168.524444444444,3998.0,0.0,2290.37515,1284.628822222222,198.5374980555555,91091.13752777778,3.5347944979186536,0.98,12.06,0.44,86.96,3.4,30.99033828731031,6.2,1.02,0.49,86.36,12.62,4.456411024959142,70.77000000000001,8.83,19.16,1.24,11.078557661166714,5.11,79.39888888888889,70.0,31.64,0.05,5.37,1.95,9.28,2.37,0.032,0.14,54.71,11.22,0.069,2.089385474860335,0.16,103.56633149286576,0.1,60.54956620384736,0.6449051737511635,0.4640579429103321,17.49014970524356,22.36,29.97,2.17298338393764,1.0,57.48371853039758,5.80212525586561,3.239377555543382,0.0487477999292789,0.0186939025544228,0.086119353151816,0.3787376549512175,5.130350606855954,6.038709042826051,0.0853419460229395,0.0573825956601208,0.0197220246129021,42.30444856087641,0.0,0.0,0.0,0.0,0.0,0.0,0.0,0.0,0.0,0.0,0.0,0.0,0.0,2005.911993104325,6.911111111111111,1.328351652777778,3.809035816666666,75.0,24.45454545,11.0,60.0,26.5,8.0,120.6525,137.0,547.0,43.40079497222222,410.0,84.52554744525547
2025-06-18 18:00:00,2.394354441666667,1.348177133333333,1.046067353888889,1156.898888888889,4001.0,0.0,2287.719038888889,1476.179111111111,208.1935405555556,92543.03163888888,3.4819918558680207,0.98,12.06,0.44,86.96,3.4,27.57123153464471,6.2,1.02,0.49,86.36,12.62,3.964743432084549,70.77000000000001,8.83,19.16,1.24,9.85628086773782,5.11,79.39888888888889,70.0,31.64,0.05,5.37,1.95,9.28,2.37,0.032,0.14,54.71,11.22,0.069,2.089385474860335,0.16,92.14004953126948,0.1,60.54956620384736,0.6449051737511635,0.4640579429103321,17.49014970524356,22.36,29.97,1.9332421428911184,1.0,57.48371853039758,5.80212525586561,3.239377555543382,0.0487477999292789,0.0186939025544228,0.086119353151816,0.3787376549512175,5.130350606855954,6.038709042826051,0.0853419460229395,0.0573825956601208,0.0197220246129021,37.63707693036037,0.0,0.0,0.0,0.0,0.0,0.0,0.0,0.0,0.0,0.0,0.0,0.0,0.0,2005.911993104325,6.781944444444444,1.285226183333333,4.001197599999999,75.0,24.45454545,11.0,60.0,26.5,8.0,119.125,150.0,547.0,43.73629788888889,397.0,75.2
2025-06-18 19:00:00,2.384737444444445,1.348239811111111,1.036481128611111,1149.053611111111,4001.0,0.0,2315.350802777778,1488.654991666667,207.5288041666667,92467.69863888888,3.48482628539643,0.98,12.06,0.44,86.96,3.4,25.68931683043792,6.2,1.02,0.49,86.36,12.62,3.6941240745897015,70.77000000000001,8.83,19.16,1.24,9.183526011993328,5.11,79.39888888888889,70.0,31.64,0.05,5.37,1.95,9.28,2.37,0.032,0.14,54.71,11.22,0.069,2.089385474860335,0.16,85.85089578631063,0.1,60.54956620384736,0.6449051737511635,0.4640579429103321,17.49014970524356,22.36,29.97,1.8012858749628085,1.0,57.48371853039758,5.80212525586561,3.239377555543382,0.0487477999292789,0.0186939025544228,0.086119353151816,0.3787376549512175,5.130350606855954,6.038709042826051,0.0853419460229395,0.0573825956601208,0.0197220246129021,35.068103237269945,0.0,0.0,0.0,0.0,0.0,0.0,0.0,0.0,0.0,0.0,0.0,0.0,0.0,2005.911993104325,6.170833333333333,1.271419269444444,3.848749361111111,75.0,24.45454545,11.0,60.0,26.5,8.0,118.67375,149.0,544.725,43.58616166666667,395.725,70.06711409395973
2025-06-18 20:00:00,2.374879430555556,1.348263919444445,1.026606603611111,1148.421944444445,4000.0,0.0,2327.106222222222,1522.066836111111,210.4941483333333,93526.51933333332,3.444545948458426,0.98,12.06,0.44,86.96,3.4,28.393184379752253,6.2,1.02,0.49,86.36,12.62,4.082940261269652,70.77000000000001,8.83,19.16,1.24,10.150116059366324,5.11,79.39888888888889,70.0,31.64,0.05,5.37,1.95,9.28,2.37,0.032,0.14,54.71,11.22,0.069,2.089385474860335,0.16,94.88692631714724,0.1,60.54956620384736,0.6449051737511635,0.4640579429103321,17.49014970524356,22.36,29.97,1.990875907912984,1.0,57.48371853039758,5.80212525586561,3.239377555543382,0.0487477999292789,0.0186939025544228,0.086119353151816,0.3787376549512175,5.130350606855954,6.038709042826051,0.0853419460229395,0.0573825956601208,0.0197220246129021,38.75911249941244,0.0,0.0,0.0,0.0,0.0,0.0,0.0,0.0,0.0,0.0,0.0,0.0,0.0,2005.911993104325,6.111111111111111,1.453035747222222,3.807645327777778,75.0,24.45454545,11.0,60.0,26.5,8.0,120.3425,129.0,542.0,44.11627230555555,413.0,77.44186046511628
2025-06-18 21:00:00,2.32924615,1.348230763888889,0.9809336341666668,1147.868333333333,4000.0,0.0,2317.055863888889,1591.844927777778,213.1007152777778,93505.46747222224,3.445320824483307,0.98,12.06,0.44,86.96,3.4,29.387503333776383,6.2,1.02,0.49,86.36,12.62,4.22592333902629,70.77000000000001,8.83,19.16,1.24,10.50556941917227,5.11,79.39888888888889,70.0,31.64,0.05,5.37,1.95,9.28,2.37,0.032,0.14,54.71,11.22,0.069,2.089385474860335,0.16,98.20983184490876,0.1,60.54956620384736,0.6449051737511635,0.4640579429103321,17.49014970524356,22.36,29.97,2.060595655577481,1.0,57.48371853039758,5.80212525586561,3.239377555543382,0.0487477999292789,0.0186939025544228,0.086119353151816,0.3787376549512175,5.130350606855954,6.038709042826051,0.0853419460229395,0.0573825956601208,0.0197220246129021,40.11644247282683,0.0,0.0,0.0,0.0,0.0,0.0,0.0,0.0,0.0,0.0,0.0,0.0,0.0,2005.911993104325,6.321111111111111,1.349669663888889,3.820971563888889,75.0,24.45454545,11.0,60.0,26.5,8.0,120.33541666666667,130.0,542.4416666666667,44.69593219444445,412.4416666666667,80.15384615384616
2025-06-18 22:00:00,2.3464506,1.348347113888889,0.9977509927777776,1150.94,3993.0,0.0,2289.511494444444,1581.363175,214.5499344444444,94396.62591666666,3.4068535745967345,0.98,12.06,0.44,86.96,3.4,29.17396649847474,6.2,1.02,0.49,86.36,12.62,4.195216739496758,70.77000000000001,8.83,19.16,1.24,10.429233364988535,5.11,79.39888888888889,70.0,31.64,0.05,5.37,1.95,9.28,2.37,0.032,0.14,54.71,11.22,0.069,2.089385474860335,0.16,97.49621502453854,0.1,60.54956620384736,0.6449051737511635,0.4640579429103321,17.49014970524356,22.36,29.97,2.0456228601640443,1.0,57.48371853039758,5.80212525586561,3.239377555543382,0.0487477999292789,0.0186939025544228,0.086119353151816,0.3787376549512175,5.130350606855954,6.038709042826051,0.0853419460229395,0.0573825956601208,0.0197220246129021,39.82494652395656,0.0,0.0,0.0,0.0,0.0,0.0,0.0,0.0,0.0,0.0,0.0,0.0,0.0,2005.911993104325,6.7,1.374549108333333,4.039737608333334,75.0,24.45454545,11.0,60.0,26.5,8.0,119.85208333333334,140.0,545.2083333333334,44.02586797222222,405.20833333333337,79.57142857142857
2025-06-18 23:00:00,2.353901355555556,1.348392933333333,1.005502619722222,1156.597777777778,3997.0,0.0,2309.916019444444,1568.578675,215.1848044444444,94544.11313888888,3.4049479749715417,0.99,12.54,0.46,86.47000000000001,3.6,28.35169007332384,6.2,1.02,0.49,86.36,12.62,4.005050726717728,69.94,8.92,19.47,1.67,11.229224308802577,5.183333333333335,79.25,70.0,31.60857142857143,0.049,5.37,1.99,9.27,2.38,0.036,0.14,54.65,11.26,0.068,2.09683426443203,0.16,95.79569169421131,0.1,60.54956620384736,0.6449051737511635,0.4640579429103321,17.49014970524356,0.0,0.0,0.930701990980713,1.0,57.48371853039758,5.80212525586561,3.239377555543382,0.0487477999292789,0.0186939025544228,0.086119353151816,0.3787376549512175,5.130350606855954,6.038709042826051,0.0853419460229395,0.0573825956601208,0.0197220246129021,37.19021684722542,0.0,0.0,0.0,0.0,0.0,0.0,0.0,0.0,0.0,0.0,0.0,0.0,0.0,2005.911993104325,6.524444444444445,1.437861669444445,4.036386030555556,75.0,24.45454545,11.0,60.0,26.5,8.0,120.5888888888889,140.0,548.1555555555556,42.91875519444444,408.1555555555556,78.78571428571429
2025-06-19 00:00:00,2.3672759,1.348397136111111,1.018852209722222,1153.968888888889,4001.0,0.0,2289.806558333333,1538.588783333334,212.5724372222222,93920.98177777776,3.4309476025199146,0.99,12.54,0.46,86.47000000000001,3.6,30.22357084040384,6.2,1.02,0.49,86.36,12.62,4.269478611162494,69.94,8.92,19.47,1.67,11.970618171338206,5.183333333333335,79.25,70.0,31.60857142857143,0.049,5.37,1.99,9.27,2.38,0.036,0.14,54.65,11.26,0.068,2.09683426443203,0.16,102.12046853777028,0.1,60.54956620384736,0.6449051737511635,0.4640579429103321,17.49014970524356,0.0,0.0,0.992150290968976,1.0,57.48371853039758,5.80212525586561,3.239377555543382,0.0487477999292789,0.0186939025544228,0.086119353151816,0.3787376549512175,5.130350606855954,6.038709042826051,0.0853419460229395,0.0573825956601208,0.0197220246129021,39.64564900875844,0.0,0.0,0.0,0.0,0.0,0.0,0.0,0.0,0.0,0.0,0.0,0.0,0.0,1963.563113389877,6.5,1.465323622222222,4.114076972222223,75.0,24.45454545,11.0,60.0,26.5,8.0,121.05,140.0,550.0,43.62138213888889,410.0,82.21428571428571
2025-06-19 01:00:00,2.347431130555556,1.3483676,0.9991374755555557,1154.778611111111,4001.0,0.0,2292.445722222222,1565.989466666667,213.3471038888889,93732.3887777778,3.437845194287963,0.99,12.54,0.46,86.47000000000001,3.6,28.98150628531875,6.2,1.02,0.49,86.36,12.62,4.094020586046228,69.94,8.92,19.47,1.67,11.47867495881746,5.183333333333335,79.25,70.0,31.60857142857143,0.049,5.37,1.99,9.27,2.38,0.036,0.14,54.65,11.26,0.068,2.09683426443203,0.16,97.9237369540263,0.1,60.54956620384736,0.6449051737511635,0.4640579429103321,17.49014970524356,0.0,0.0,0.951376991340114,1.0,57.48371853039758,5.80212525586561,3.239377555543382,0.0487477999292789,0.0186939025544228,0.086119353151816,0.3787376549512175,5.130350606855954,6.038709042826051,0.0853419460229395,0.0573825956601208,0.0197220246129021,38.01637576182316,0.0,0.0,0.0,0.0,0.0,0.0,0.0,0.0,0.0,0.0,0.0,0.0,0.0,1963.563113389877,6.5,1.379781530555556,4.008825238888889,75.0,24.45454545,11.0,60.0,26.5,8.0,120.345,146.0,550.0,43.15474130555555,404.0,78.83561643835617
2025-06-19 02:00:00,2.384319472222222,1.348319366666667,1.035927742777778,1157.333888888889,3999.0,0.0,2288.936469444444,1509.569744444444,211.4797888888889,93695.18633333332,3.4374913309750355,0.99,12.54,0.46,86.47000000000001,3.6,28.855609211968105,6.2,1.02,0.49,86.36,12.62,4.076235961432647,69.94,8.92,19.47,1.67,11.428811036320424,5.183333333333335,79.25,70.0,31.60857142857143,0.049,5.37,1.99,9.27,2.38,0.036,0.14,54.65,11.26,0.068,2.09683426443203,0.16,97.49835147638063,0.1,60.54956620384736,0.6449051737511635,0.4640579429103321,17.49014970524356,0.0,0.0,0.9472441634020596,1.0,57.48371853039758,5.80212525586561,3.239377555543382,0.0487477999292789,0.0186939025544228,0.086119353151816,0.3787376549512175,5.130350606855954,6.038709042826051,0.0853419460229395,0.0573825956601208,0.0197220246129021,37.85123077588996,0.0,0.0,0.0,0.0,0.0,0.0,0.0,0.0,0.0,0.0,0.0,0.0,0.0,1963.563113389877,6.687222222222222,1.340352555555556,3.978587980555556,75.0,24.45454545,11.0,60.0,26.5,8.0,120.345,146.0,550.0,42.90619713888889,404.0,78.4931506849315
2025-06-19 03:00:00,2.376201566666666,1.348385669444444,1.027897463888889,1160.958611111111,4000.0,0.0,2283.463827777778,1523.515991666667,212.7864147222222,93812.97394444444,3.434036672290876,0.99,12.54,0.46,86.47000000000001,3.6,29.253122524419933,6.2,1.02,0.49,86.36,12.62,4.132389967659357,69.94,8.92,19.47,1.67,11.58625371926851,5.183333333333335,79.25,70.0,31.60857142857143,0.049,5.37,1.99,9.27,2.38,0.036,0.14,54.65,11.26,0.068,2.09683426443203,0.16,98.84148349515966,0.1,60.54956620384736,0.6449051737511635,0.4640579429103321,17.49014970524356,0.0,0.0,0.9602933477851928,1.0,57.48371853039758,5.80212525586561,3.239377555543382,0.0487477999292789,0.0186939025544228,0.086119353151816,0.3787376549512175,5.130350606855954,6.038709042826051,0.0853419460229395,0.0573825956601208,0.0197220246129021,38.372667284666285,0.0,0.0,0.0,0.0,0.0,0.0,0.0,0.0,0.0,0.0,0.0,0.0,0.0,1963.563113389877,6.644166666666667,1.324148844444444,3.994880063888889,75.0,24.45454545,11.0,60.0,26.5,8.0,120.9325,141.0,550.0,43.6578605,409.0,79.57446808510639
2025-06-19 04:00:00,2.396918294444444,1.348321216666667,1.0485240075,1155.796666666667,4000.0,0.0,2299.041197222222,1499.929280555556,211.5442086111111,94119.27394444445,3.4228700349675343,0.99,12.54,0.46,86.47000000000001,3.6,28.66403436468768,6.2,1.02,0.49,86.36,12.62,4.049173483698975,69.94,8.92,19.47,1.67,11.35293418642284,5.183333333333335,79.25,70.0,31.60857142857143,0.049,5.37,1.99,9.27,2.38,0.036,0.14,54.65,11.26,0.068,2.09683426443203,0.16,96.85105161669053,0.1,60.54956620384736,0.6449051737511635,0.4640579429103321,17.49014970524356,0.0,0.0,0.9409553287214958,1.0,57.48371853039758,5.80212525586561,3.239377555543382,0.0487477999292789,0.0186939025544228,0.086119353151816,0.3787376549512175,5.130350606855954,6.038709042826051,0.0853419460229395,0.0573825956601208,0.0197220246129021,37.59993323086153,0.0,0.0,0.0,0.0,0.0,0.0,0.0,0.0,0.0,0.0,0.0,0.0,0.0,1963.563113389877,6.5,1.277445036111111,3.836250955555556,75.0,24.45454545,11.0,60.0,26.5,8.0,120.6975,143.0,550.0,43.70529033333333,407.0,77.97202797202797
2025-06-19 05:00:00,2.394181511111111,1.348389905555555,1.045707892777778,1156.646111111111,4000.0,0.0,2309.720191666667,1508.643822222222,212.6384363888889,94500.15580555557,3.409085292931,0.99,12.54,0.46,86.47000000000001,3.6,26.88373559508016,6.2,1.02,0.49,86.36,12.62,3.797682766124432,69.94,8.92,19.47,1.67,10.64781311008115,5.183333333333335,79.25,70.0,31.60857142857143,0.049,5.37,1.99,9.27,2.38,0.036,0.14,54.65,11.26,0.068,2.09683426443203,0.16,90.83571526052133,0.1,60.54956620384736,0.6449051737511635,0.4640579429103321,17.49014970524356,0.0,0.0,0.8825133943913359,1.0,57.48371853039758,5.80212525586561,3.239377555543382,0.0487477999292789,0.0186939025544228,0.086119353151816,0.3787376549512175,5.130350606855954,6.038709042826051,0.0853419460229395,0.0573825956601208,0.0197220246129021,35.26463339077019,0.0,0.0,0.0,0.0,0.0,0.0,0.0,0.0,0.0,0.0,0.0,0.0,0.0,1963.563113389877,6.195555555555556,1.315945694444445,3.768020136111111,75.0,24.45454545,11.0,60.0,26.5,8.0,120.64069444444446,147.0,551.6527777777778,43.5552755,404.6527777777778,73.12925170068027
2025-06-19 06:00:00,2.379440640495868,1.348341413223141,1.031088811983471,1159.606611570248,3999.0,0.0,2305.336285123967,1520.29620661157,212.5863,93921.68475206612,3.4292082994278097,0.99,12.54,0.46,86.47000000000001,3.6,28.79274516997288,6.2,1.02,0.49,86.36,12.62,4.06735558511553,69.94,8.92,19.47,1.67,11.403912540791705,5.183333333333335,79.25,70.0,31.60857142857143,0.049,5.37,1.99,9.27,2.38,0.036,0.14,54.65,11.26,0.068,2.09683426443203,0.16,97.285944231167,0.1,60.54956620384736,0.6449051737511635,0.4640579429103321,17.49014970524356,0.0,0.0,0.945180523143058,1.0,57.48371853039758,5.80212525586561,3.239377555543382,0.0487477999292789,0.0186939025544228,0.086119353151816,0.3787376549512175,5.130350606855954,6.038709042826051,0.0853419460229395,0.0573825956601208,0.0197220246129021,37.76876911848439,0.0,0.0,0.0,0.0,0.0,0.0,0.0,0.0,0.0,0.0,0.0,0.0,0.0,1963.563113389877,6.422222222222222,1.341622913223141,3.801593082644628,75.0,24.45454545,11.0,60.0,26.5,8.0,121.2425,149.0,555.0,44.7327305785124,406.0,78.32214765100672
2025-06-19 07:00:00,2.450512436213992,1.348699382716049,1.101649644444444,1161.581069958848,3999.0,0.0,2327.802962962963,1463.262757201646,214.3677473251029,96613.5849382716,3.333737003529304,0.99,12.54,0.46,86.47000000000001,3.6,28.91202624634177,6.2,1.02,0.49,86.36,12.62,4.084205612763244,69.94,8.92,19.47,1.67,11.451156072266466,5.183333333333335,79.25,70.0,31.60857142857143,0.049,5.37,1.99,9.27,2.38,0.036,0.14,54.65,11.26,0.068,2.09683426443203,0.16,97.6889753445587,0.1,60.54956620384736,0.6449051737511635,0.4640579429103321,17.49014970524356,0.0,0.0,0.9490961675006162,1.0,57.48371853039758,5.80212525586561,3.239377555543382,0.0487477999292789,0.0186939025544228,0.086119353151816,0.3787376549512175,5.130350606855954,6.038709042826051,0.0853419460229395,0.0573825956601208,0.0197220246129021,37.92523559665401,0.0,0.0,0.0,0.0,0.0,0.0,0.0,0.0,0.0,0.0,0.0,0.0,0.0,1963.563113389877,6.5,1.329193090534979,3.612742423868312,75.0,24.45454545,11.0,60.0,26.5,8.0,122.34472222222225,133.0,551.8888888888889,43.97612205761317,418.8888888888889,78.64661654135338
