Repository: saikumar-voptimai/evonith_bf_webapp

# Evonith BF2 — Blast Furnace Intelligence Platform

Monitoring, modelling and optimisation of **Blast Furnace 2 (BF2)** at Evonith Steel: live telemetry from InfluxDB,
manual plant reports from Neon PostgreSQL, a two-zone energy model of the furnace, blend and fuel optimisers, a
conversational assistant (FurnaceMind) and a live digital twin evaluated every hour.

The platform has three deployable parts that share one Python service layer, plus the shared data library:

| Part | Path | What it is |
|---|---|---|
| **Streamlit app** (legacy) | `src/app.py`, `src/custom_pages/` | The original 11-page dashboard; still the home of the model pages. Served under `/legacy` in production |

File: src/data/V13_df_filtered.csv (part 197 of 268)
NM3/HR.,STEAMKGS/HR.,RAFTOC,PERMEABILITYKGS/HR.,TUYEREVELOCITYM/S,HOT BLAST VOLUMENM3/HR.,O2 ENRICHMENT %,COKE_VM%,COKE_ASH%,COKE_IM%,COKE_FC%,COKE_MOIST%,COKE_CALC_MT,NUTCOKE_MOIST%,NUTCOKE_VM%,NUTCOKE_IM%,NUTCOKE_FC%,NUTCOKE_ASH%,NUTCOKE_CALC_MT,PCI_2_FC%,PCI_2_ASH%,PCI_2_VM%,PCI_2_IM%,PCI_2_CALC_MT,SINTER_SP_02_COLD_STRENGTH_AI,SINTER_SP_02_COLD_STRENGTH_TI,SINTER_SP_02_HOT_STRENGTH_RI,SINTER_SP_02_HOT_STRENGTH_RDI,SINTER_SP_02_P%,SINTER_SP_02_SIO2%,SINTER_SP_02_MGO%,SINTER_SP_02_FEO%,SINTER_SP_02_AL2O3%,SINTER_SP_02_NA2O%,SINTER_SP_02_TIO2%,SINTER_SP_02_FE(T)%,SINTER_SP_02_CAO%,SINTER_SP_02_K2O%,SINTER_SP_02_BASICITY,SINTER_SP_02_MNO%,SINTER_CALC_MT,FLUX_TM%,FLUX_SIO2%,FLUX_FE2O3%,FLUX_AL2O3%,FLUX_LOI%,FLUX_MGO%,FLUX_CAO%,FLUX_CALC_MT,GEOMIN TYPE,ORE_FE(T)%,ORE_LOI%,ORE_TM%,ORE_MGO%,ORE_NA2O%,ORE_P%,ORE_TIO2%,ORE_AL2O3%,ORE_SIO2%,ORE_MNO%,ORE_CAO%,ORE_K2O%,ORE_CALC_MT,LLOYDS_PELLET_PCT_SIO2,LLOYDS_PELLET_PCT_AL2O3,LLOYDS_PELLET_PCT_FE2O3,LLOYDS_PELLET_PCT_MGO,LLOYDS_PELLET_PCT_TIO2,LLOYDS_PELLET_PCT_NA2O,TOTAL_PELLET_CALC_MT,LLOYDS_PELLET_PCT_K2O,LLOYDS_PELLET_PCT_TM,LLOYDS_PELLET_PCT_LOI,LLOYDS_PELLET_PCT_MNO,LLOYDS_PELLET_PCT_CAO,LLOYDS_PELLET_PCT_P,DAILYPRODUCTION,CHARGES/HRS.,STOCKRODLEVEL,FURNACE TOP GAS ANALYSISH2%,COKE_DISCHARGE_TIME,WEIGHTED_COKE_ANGLE,TOTAL_COKE_PORTIONS,NON_COKE_DISCHARGE_TIME,WEIGHTED_NON_COKE_ANGLE,TOTAL_NON_COKE_PORTIONS,UNITCOST LAKHS/THM,ACTUALKG/THM.,ACT. FUEL RATEKG/THM.,FURNACETOPGASANALYSISCO2ETACO,COKE RATE KG/THM,PRODUCTIONTONNESPERHR
2025-06-19 08:00:00,2.541333008333333,1.327399238888889,1.213930594444445,1158.158055555556,4000.0,0.0,2296.867197222222,1426.962458333333,224.0193366666667,103778.5111944445,3.1045180858741794,0.99,11.7,0.46,87.31,3.2,30.88003415144649,5.1,1.03,0.48,86.42,12.55,4.362212725219021,69.85,8.83,19.62,1.7,12.230622910072748,5.183333333333335,79.25,70.0,31.57714285714286,0.053,5.55,1.95,9.24,2.53,0.035,0.16,54.32,11.42,0.066,2.057657657657658,0.16,104.33854995692256,0.1995779878460499,1.990067521944632,0.3024898717083052,0.52042201215395,44.98427245104659,22.25,29.77,1.0137000366459736,1.0,57.32722114616909,5.4072776055154,3.902468221815739,0.0436117612021003,0.0114042377248974,0.0829422205230674,0.3797108259159594,5.664292473354483,6.134395802618294,0.079160491975718,0.0554962951854308,0.0307842156734355,40.50676214969585,0.0,0.0,0.0,0.0,0.0,0.0,0.0,0.0,0.0,0.0,0.0,0.0,0.0,1963.563113389877,6.55,1.3363185,3.789118733333333,75.0,24.45454545,11.0,60.0,26.5,8.0,121.05,140.0,550.0,43.00136991666667,410.0,84.0
2025-06-19 09:00:00,2.528858758333333,1.315421886111111,1.213381247222222,1159.041388888889,3999.0,0.0,2287.764186111111,1445.034866666667,227.8557775,105133.7944444444,3.0637610044526404,0.99,11.7,0.46,87.31,3.2,31.040544053977488,5.1,1.03,0.48,86.42,12.55,4.384886869162983,69.85,8.83,19.62,1.7,12.29419589971263,5.183333333333335,79.25,70.0,31.57714285714286,0.053,5.55,1.95,9.24,2.53,0.035,0.16,54.32,11.42,0.066,2.057657657657658,0.16,104.88088648419696,0.1995779878460499,1.990067521944632,0.3024898717083052,0.52042201215395,44.98427245104659,22.25,29.77,1.018969101222772,1.0,57.32722114616909,5.4072776055154,3.902468221815739,0.0436117612021003,0.0114042377248974,0.0829422205230674,0.3797108259159594,5.664292473354483,6.134395802618294,0.079160491975718,0.0554962951854308,0.0307842156734355,40.717310376832096,0.0,0.0,0.0,0.0,0.0,0.0,0.0,0.0,0.0,0.0,0.0,0.0,0.0,1963.563113389877,7.0,1.448731669444445,3.818512083333333,75.0,24.45454545,11.0,60.0,26.5,8.0,120.32888888888888,142.0,548.0555555555555,43.41037941666666,406.05555555555554,84.43661971830986
2025-06-19 10:00:00,2.571184461111111,1.3483399,1.2228661425,1166.198333333333,4000.0,0.0,2302.302152777778,1436.379691666667,226.4308891666667,105241.9825,3.0613785452454856,0.99,11.7,0.46,87.31,3.2,31.02603904105144,5.1,1.03,0.48,86.42,12.55,4.382837844487196,69.85,8.83,19.62,1.7,12.28845091437569,5.183333333333335,79.25,70.0,31.57714285714286,0.053,5.55,1.95,9.24,2.53,0.035,0.16,54.32,11.42,0.066,2.057657657657658,0.16,104.83187643426022,0.1995779878460499,1.990067521944632,0.3024898717083052,0.52042201215395,44.98427245104659,22.25,29.77,1.0184929446206592,1.0,57.32722114616909,5.4072776055154,3.902468221815739,0.0436117612021003,0.0114042377248974,0.0829422205230674,0.3797108259159594,5.664292473354483,6.134395802618294,0.079160491975718,0.0554962951854308,0.0307842156734355,40.698283483736965,0.0,0.0,0.0,0.0,0.0,0.0,0.0,0.0,0.0,0.0,0.0,0.0,0.0,1963.563113389877,7.0,1.387174486111111,3.882137347222222,75.0,24.45454545,11.0,60.0,26.5,8.0,119.6825,141.0,545.0,43.34327983333333,404.0,84.39716312056737
2025-06-19 11:00:00,2.580311133333333,1.348333263888889,1.2320014,1168.658055555556,3999.0,0.0,2311.839127777778,1411.316997222222,224.0975069444444,104225.6827777778,3.0904358885558665,0.99,11.7,0.46,87.31,3.2,30.74635434992508,5.1,1.03,0.48,86.42,12.55,4.34332868744751,69.85,8.83,19.62,1.7,12.177676490548624,5.183333333333335,79.25,70.0,31.57714285714286,0.053,5.55,1.95,9.24,2.53,0.035,0.16,54.32,11.42,0.066,2.057657657657658,0.16,103.886867922477,0.1995779878460499,1.990067521944632,0.3024898717083052,0.52042201215395,44.98427245104659,22.25,29.77,1.009311724799021,1.0,57.32722114616909,5.4072776055154,3.902468221815739,0.0436117612021003,0.0114042377248974,0.0829422205230674,0.3797108259159594,5.664292473354483,6.134395802618294,0.079160491975718,0.0554962951854308,0.0307842156734355,40.331408200995874,0.0,0.0,0.0,0.0,0.0,0.0,0.0,0.0,0.0,0.0,0.0,0.0,0.0,1963.563113389877,6.851388888888889,1.373384475,3.840149175,75.0,24.45454545,11.0,60.0,26.5,8.0,118.99958333333336,143.0,543.2083333333334,43.37962597222222,400.20833333333337,83.63636363636364
2025-06-19 12:00:00,2.568809352777778,1.348429108333333,1.220441430555556,1172.846388888889,4000.0,0.0,2322.457225,1428.840072222222,226.1259775,104573.1211111111,3.0809452284865486,0.99,11.7,0.46,87.31,3.2,31.06117996945015,5.1,1.03,0.48,86.42,12.55,4.387801964807952,69.85,8.83,19.62,1.7,12.302369145225004,5.183333333333335,79.25,70.0,31.57714285714286,0.053,5.55,1.95,9.24,2.53,0.035,0.16,54.32,11.42,0.066,2.057657657657658,0.16,104.95061184417848,0.1995779878460499,1.990067521944632,0.3024898717083052,0.52042201215395,44.98427245104659,22.25,29.77,1.019646517192206,1.0,57.32722114616909,5.4072776055154,3.902468221815739,0.0436117612021003,0.0114042377248974,0.0829422205230674,0.3797108259159594,5.664292473354483,6.134395802618294,0.079160491975718,0.0554962951854308,0.0307842156734355,40.7443794569922,0.0,0.0,0.0,0.0,0.0,0.0,0.0,0.0,0.0,0.0,0.0,0.0,0.0,1963.563113389877,6.951388888888889,1.317346661111111,3.782897736111111,75.0,24.45454545,11.0,60.0,26.5,8.0,120.37875,138.0,546.375,43.27469080555556,408.375,84.4927536231884
2025-06-19 13:00:00,2.563154966666667,1.348212091666667,1.214877234444445,1178.65,4000.0,0.0,2305.522219444444,1445.317791666667,228.9080988888889,105217.2263888889,3.062098323406236,0.99,11.7,0.46,87.31,3.2,30.93698927815104,5.1,1.03,0.48,86.42,12.55,4.370258389199137,69.85,8.83,19.62,1.7,12.253181067686898,5.183333333333335,79.25,70.0,31.57714285714286,0.053,5.55,1.95,9.24,2.53,0.035,0.16,54.32,11.42,0.066,2.057657657657658,0.16,104.53099195047152,0.1995779878460499,1.990067521944632,0.3024898717083052,0.52042201215395,44.98427245104659,22.25,29.77,1.0155697047216117,1.0,57.32722114616909,5.4072776055154,3.902468221815739,0.0436117612021003,0.0114042377248974,0.0829422205230674,0.3797108259159594,5.664292473354483,6.134395802618294,0.079160491975718,0.0554962951854308,0.0307842156734355,40.58147281093775,0.0,0.0,0.0,0.0,0.0,0.0,0.0,0.0,0.0,0.0,0.0,0.0,0.0,1963.563113389877,7.002777777777778,1.295606686111111,3.801978838888889,75.0,24.45454545,11.0,60.0,26.5,8.0,120.815,142.0,550.0,43.22786325,408.0,84.15492957746478
2025-06-19 14:00:00,2.541188333333333,1.348131902777778,1.193094675,1178.190555555555,4000.0,0.0,2277.147177777778,1479.038238888889,231.3173908333333,105680.2238888889,3.0486925620180223,0.99,11.7,0.46,87.31,3.2,30.816494986525825,5.1,1.03,0.48,86.42,12.55,4.353236978870834,69.85,8.83,19.62,1.7,12.205457019311282,5.183333333333335,79.25,70.0,31.57714285714286,0.053,5.55,1.95,9.24,2.53,0.035,0.16,54.32,11.42,0.066,2.057657657657658,0.16,104.1238615825256,0.1995779878460499,1.990067521944632,0.3024898717083052,0.52042201215395,44.98427245104659,22.25,29.77,1.0116142341014347,1.0,57.32722114616909,5.4072776055154,3.902468221815739,0.0436117612021003,0.0114042377248974,0.0829422205230674,0.3797108259159594,5.664292473354483,6.134395802618294,0.079160491975718,0.0554962951854308,0.0307842156734355,40.423414902474256,0.0,0.0,0.0,0.0,0.0,0.0,0.0,0.0,0.0,0.0,0.0,0.0,0.0,1963.563113389877,7.451388888888889,1.288770773888889,3.926737688888889,75.0,24.45454545,11.0,60.0,26.5,8.0,118.95458333333336,162.0,551.9583333333334,43.98065138888889,389.95833333333337,83.82716049382717
2025-06-19 15:00:00,2.522284091666667,1.348118072222222,1.1742532325,1182.305277777778,4000.0,0.0,2281.259016666667,1509.982352777778,234.3657602777778,106284.46,3.031372886721502,0.99,11.7,0.46,87.31,3.2,32.604042626239895,5.1,1.03,0.48,86.42,12.55,4.605751695099886,69.85,8.83,19.62,1.7,12.913449148073523,5.183333333333335,79.25,70.0,31.57714285714286,0.053,5.55,1.95,9.24,2.53,0.035,0.16,54.32,11.42,0.066,2.057657657657658,0.16,110.16369067701346,0.1995779878460499,1.990067521944632,0.3024898717083052,0.52042201215395,44.98427245104659,22.25,29.77,1.0702941273618407,1.0,57.32722114616909,5.4072776055154,3.902468221815739,0.0436117612021003,0.0114042377248974,0.0829422205230674,0.3797108259159594,5.664292473354483,6.134395802618294,0.079160491975718,0.0554962951854308,0.0307842156734355,42.768223419137,0.0,0.0,0.0,0.0,0.0,0.0,0.0,0.0,0.0,0.0,0.0,0.0,0.0,1963.563113389877,7.119444444444444,1.423261538888889,4.020126063888889,75.0,24.45454545,11.0,60.0,26.5,8.0,121.7125,145.0,555.0,43.72654555555555,410.0,88.6896551724138
2025-06-19 16:00:00,2.550499858333333,1.347974616666667,1.202679,1197.868888888889,3998.0,0.0,2302.536547222222,1466.846736111111,233.9834927777778,105700.625,3.046581605379835,0.98,11.41,0.45,87.61,3.8,31.00257396950779,5.1,1.03,0.48,86.42,12.55,4.379523093176239,69.92999999999999,8.81,19.58,1.68,12.279157127969862,5.183333333333335,79.25,70.0,31.54571428571429,0.051,5.44,2.03,9.75,2.56,0.03,0.16,54.45,11.22,0.07,2.0625,0.17,104.75259182183096,0.1995779878460499,1.990067521944632,0.3024898717083052,0.52042201215395,44.98427245104659,0.0,0.0,1.0177226558390131,1.0,57.32722114616909,5.4072776055154,3.902468221815739,0.0436117612021003,0.0114042377248974,0.0829422205230674,0.3797108259159594,5.664292473354483,6.134395802618294,0.079160491975718,0.0554962951854308,0.0307842156734355,40.6675032693375,0.0,0.0,0.0,0.0,0.0,0.0,0.0,0.0,0.0,0.0,0.0,0.0,0.0,1963.563113389877,7.0,1.33268955,4.017127997222222,75.0,24.45454545,11.0,60.0,26.5,8.0,121.86805555555554,150.0,557.9722222222222,42.89838233333333,407.9722222222222,84.33333333333333
2025-06-19 17:00:00,2.543362475,1.348430941666667,1.194751586111111,1187.642222222222,3999.0,0.0,2290.809872222222,1465.658830555556,230.9320275,104921.1852777778,3.0699648207820367,0.98,11.41,0.45,87.61,3.8,30.68397044254842,5.1,1.03,0.48,86.42,12.55,4.334516136487472,69.92999999999999,8.81,19.58,1.68,12.152968161437366,5.183333333333335,79.25,70.0,31.54571428571429,0.051,5.44,2.03,9.75,2.56,0.03,0.16,54.45,11.22,0.07,2.0625,0.17,103.67608297306909,0.1995779878460499,1.990067521944632,0.3024898717083052,0.52042201215395,44.98427245104659,0.0,0.0,1.0072638459371104,1.0,57.32722114616909,5.4072776055154,3.902468221815739,0.0436117612021003,0.0114042377248974,0.0829422205230674,0.3797108259159594,5.664292473354483,6.134395802618294,0.079160491975718,0.0554962951854308,0.0307842156734355,40.24957635826921,0.0,0.0,0.0,0.0,0.0,0.0,0.0,0.0,0.0,0.0,0.0,0.0,0.0,1963.563113389877,7.0,1.3317612,4.029570144444445,75.0,24.45454545,11.0,60.0,26.5,8.0,122.375,150.0,560.0,42.82677897222222,410.0,83.46666666666667
2025-06-19 18:00:00,2.558995502777778,1.348134311111111,1.210684628888889,1185.900555555556,3997.0,0.0,2286.012136111111,1446.465811111111,229.6830997222222,104876.3291666667,3.0697419981214296,0.98,11.41,0.45,87.61,3.8,28.83289836736368,5.1,1.03,0.48,86.42,12.55,4.073027754639609,69.92999999999999,8.81,19.58,1.68,11.419815975791549,5.183333333333335,79.25,70.0,31.54571428571429,0.051,5.44,2.03,9.75,2.56,0.03,0.16,54.45,11.22,0.07,2.0625,0.17,97.42161527257008,0.1995779878460499,1.990067521944632,0.3024898717083052,0.52042201215395,44.98427245104659,0.0,0.0,0.9464986336563712,1.0,57.32722114616909,5.4072776055154,3.902468221815739,0.0436117612021003,0.0114042377248974,0.0829422205230674,0.3797108259159594,5.664292473354483,6.134395802618294,0.079160491975718,0.0554962951854308,0.0307842156734355,37.8214399156824,0.0,0.0,0.0,0.0,0.0,0.0,0.0,0.0,0.0,0.0,0.0,0.0,0.0,1963.563113389877,7.0,1.415530963888889,4.083092172222222,75.0,24.45454545,11.0,60.0,26.5,8.0,122.0225,153.0,560.0,42.98358416666667,407.0,78.43137254901961
2025-06-19 19:00:00,2.571092022222222,1.348277188888889,1.222870763888889,1197.889444444445,4000.0,0.0,2296.247486111111,1439.337861111111,231.9717577777778,105463.9769444445,3.0549391988563883,0.98,11.41,0.45,87.61,3.8,30.84595022854203,5.1,1.03,0.48,86.42,12.55,4.357397920886551,69.92999999999999,8.81,19.58,1.68,12.217123326286796,5.183333333333335,79.25,70.0,31.54571428571429,0.051,5.44,2.03,9.75,2.56,0.03,0.16,54.45,11.22,0.07,2.0625,0.17,104.22338599449768,0.1995779878460499,1.990067521944632,0.3024898717083052,0.52042201215395,44.98427245104659,0.0,0.0,1.01258116243334,1.0,57.32722114616909,5.4072776055154,3.902468221815739,0.0436117612021003,0.0114042377248974,0.0829422205230674,0.3797108259159594,5.664292473354483,6.134395802618294,0.079160491975718,0.0554962951854308,0.0307842156734355,40.462052699199496,0.0,0.0,0.0,0.0,0.0,0.0,0.0,0.0,0.0,0.0,0.0,0.0,0.0,1963.563113389877,6.863888888888889,1.394820602777778,4.025913027777777,75.0,24.45454545,11.0,60.0,26.5,8.0,123.1325,151.0,563.5,42.70724236111111,412.5,83.90728476821192
2025-06-19 20:00:00,2.562917863888889,1.347968561111111,1.214948747222222,1186.821944444444,3559.0,0.0,2320.764861111111,1439.599577777778,229.4506219444444,104863.6655555556,2.733899858933704,0.98,11.41,0.45,87.61,3.8,28.143582055402195,5.1,1.03,0.48,86.42,12.55,3.975652720240609,69.92999999999999,8.81,19.58,1.68,11.146799183257723,5.183333333333335,79.25,70.0,31.54571428571429,0.051,5.44,2.03,9.75,2.56,0.03,0.16,54.45,11.22,0.07,2.0625,0.17,95.09252897366956,0.1995779878460499,1.990067521944632,0.3024898717083052,0.52042201215395,44.98427245104659,0.0,0.0,0.9238704212888248,1.0,57.32722114616909,5.4072776055154,3.902468221815739,0.0436117612021003,0.0114042377248974,0.0829422205230674,0.3797108259159594,5.664292473354483,6.134395802618294,0.079160491975718,0.0554962951854308,0.0307842156734355,36.91723198127436,0.0,0.0,0.0,0.0,0.0,0.0,0.0,0.0,0.0,0.0,0.0,0.0,0.0,1963.563113389877,6.5,1.315928808333333,3.843581233333333,75.0,24.45454545,11.0,60.0,26.5,8.0,121.76444444444444,151.0,558.0277777777778,43.30332402777778,407.0277777777778,76.55629139072848
2025-06-19 21:00:00,2.538122041666667,1.347917925,1.190110699166667,1187.22,3887.0,0.0,2300.73945,1454.401858333333,228.3350052777778,103602.2045555556,3.022008246430609,0.98,11.41,0.45,87.61,3.8,30.96006015507836,5.1,1.03,0.48,86.42,12.55,4.373517455313531,69.92999999999999,8.81,19.58,1.68,12.26231872584229,5.183333333333335,79.25,70.0,31.54571428571429,0.051,5.44,2.03,9.75,2.56,0.03,0.16,54.45,11.22,0.07,2.0625,0.17,104.60894464420969,0.1995779878460499,1.990067521944632,0.3024898717083052,0.52042201215395,44.98427245104659,0.0,0.0,1.0163270532618365,1.0,57.32722114616909,5.4072776055154,3.902468221815739,0.0436117612021003,0.0114042377248974,0.0829422205230674,0.3797108259159594,5.664292473354483,6.134395802618294,0.079160491975718,0.0554962951854308,0.0307842156734355,40.61173594211489,0.0,0.0,0.0,0.0,0.0,0.0,0.0,0.0,0.0,0.0,0.0,0.0,0.0,1963.563113389877,6.866666666666666,2.021735183333333,3.999815161111111,75.0,24.45454545,11.0,60.0,26.5,8.0,121.4775,147.0,555.0,42.24908016666667,408.0,84.21768707482993
2025-06-19 22:00:00,2.597045327777778,1.348190408333333,1.248939363888889,1196.501944444444,4000.0,0.0,2328.006697222222,1411.258675,230.4704763888889,105617.9969444444,3.05048746685738,0.98,11.41,0.45,87.61,3.8,30.80125855412138,5.1,1.03,0.48,86.42,12.55,4.351084631532239,69.92999999999999,8.81,19.58,1.68,12.199422341424604,5.183333333333335,79.25,70.0,31.54571428571429,0.051,5.44,2.03,9.75,2.56,0.03,0.16,54.45,11.22,0.07,2.0625,0.17,104.07238018662429,0.1995779878460499,1.990067521944632,0.3024898717083052,0.52042201215395,44.98427245104659,0.0,0.0,1.011114067164734,1.0,57.32722114616909,5.4072776055154,3.902468221815739,0.0436117612021003,0.0114042377248974,0.0829422205230674,0.3797108259159594,5.664292473354483,6.134395802618294,0.079160491975718,0.0554962951854308,0.0307842156734355,40.40342857278336,0.0,0.0,0.0,0.0,0.0,0.0,0.0,0.0,0.0,0.0,0.0,0.0,0.0,1963.563113389877,6.831944444444445,1.353298578333333,3.711805591666667,75.0,24.45454545,11.0,60.0,26.5,8.0,121.27916666666664,140.0,550.9166666666666,43.87956052777778,410.9166666666666,83.78571428571429
2025-06-19 23:00:00,2.597113683333333,1.348110797222222,1.248937330555556,1185.195,4000.0,0.0,2329.501213888889,1421.075697222222,230.3382472222222,106363.2247222222,3.029129681277869,0.99,11.68,0.46,87.33,3.5,32.15800875288513,5.6,1.03,0.49,86.36,12.61,4.640917310175508,70.02000000000001,8.8,19.44,1.74,12.851013763535883,5.026666666666664,79.58800000000001,70.0,31.51428571428572,0.051,5.35,1.92,9.23,2.42,0.036,0.15,54.8,11.09,0.065,2.072897196261682,0.16,106.75924577711989,0.0990430622009569,94.72478468899524,0.5051196172248804,0.7131100478468899,1.267751196172249,0.0,0.0,0.8945418406591175,1.0,57.61390759294324,5.660521938403513,3.902571150361761,0.0901027872301491,0.0147659255733604,0.0906422528427434,0.3647045623270247,5.66307181263351,5.27463188215071,0.0881488817231012,0.104422041086448,0.0252678308490636,45.142390572664745,0.0,0.0,0.0,0.0,0.0,0.0,0.0,0.0,0.0,0.0,0.0,0.0,0.0,1963.563113389877,6.983333333333333,1.356353667777778,3.659231944444445,75.0,24.45454545,11.0,60.0,26.5,8.0,120.9325,141.0,550.0,42.63582275,409.0,84.04255319148936
2025-06-20 00:00:00,2.590458538888889,1.348026405555556,1.242501106111111,1178.2375,4000.0,0.0,2307.351033333333,1429.401688888889,229.6115561111111,106307.6413888889,3.03071233989872,0.99,11.68,0.46,87.33,3.5,30.58174729710109,5.6,1.03,0.49,86.36,12.61,4.413437458057665,70.02000000000001,8.8,19.44,1.74,12.221106675106649,5.026666666666664,79.58800000000001,70.0,31.51428571428572,0.051,5.35,1.92,9.23,2.42,0.036,0.15,54.8,11.09,0.065,2.072897196261682,0.16,101.52631965099737,0.0990430622009569,94.72478468899524,0.5051196172248804,0.7131100478468899,1.267751196172249,0.0,0.0,0.850694852655217,1.0,57.61390759294324,5.660521938403513,3.902571150361761,0.0901027872301491,0.0147659255733604,0.0906422528427434,0.3647045623270247,5.66307181263351,5.27463188215071,0.0881488817231012,0.104422041086448,0.0252678308490636,42.92968484114907,0.0,0.0,0.0,0.0,0.0,0.0,0.0,0.0,0.0,0.0,0.0,0.0,0.0,2070.7441958454942,7.0,1.539253025,3.798707547222222,75.0,24.45454545,11.0,60.0,26.5,8.0,121.05,140.0,550.0,42.19054719444444,410.0,84.28571428571429
2025-06-20 01:00:00,2.607679016666667,1.3383428,1.26925165,1174.971666666667,3999.0,0.0,2311.793330555556,1407.328702777778,229.4801013888889,107045.5663888889,3.0090828587188057,0.99,11.68,0.46,87.33,3.5,30.519253042497084,5.6,1.03,0.49,86.36,12.61,4.404418533092287,70.02000000000001,8.8,19.44,1.74,12.196132662187209,5.026666666666664,79.58800000000001,70.0,31.51428571428572,0.051,5.35,1.92,9.23,2.42,0.036,0.15,54.8,11.09,0.065,2.072897196261682,0.16,101.31884910957808,0.0990430622009569,94.72478468899524,0.5051196172248804,0.7131100478468899,1.267751196172249,0.0,0.0,0.8489564450947964,1.0,57.61390759294324,5.660521938403513,3.902571150361761,0.0901027872301491,0.0147659255733604,0.0906422528427434,0.3647045623270247,5.66307181263351,5.27463188215071,0.0881488817231012,0.104422041086448,0.0252678308490636,42.841957392862064,0.0,0.0,0.0,0.0,0.0,0.0,0.0,0.0,0.0,0.0,0.0,0.0,0.0,2070.7441958454942,7.0,1.403597644444444,3.822370122222222,75.0,24.45454545,11.0,60.0,26.5,8.0,120.9325,141.0,550.0,43.16753808333333,409.0,84.11347517730496
2025-06-20 02:00:00,2.599018527777778,1.3480662,1.250862338888889,1163.038611111111,4000.0,0.0,2294.68825,1429.848080555555,228.4003680555556,107187.7594444444,3.005844831031208,0.99,11.68,0.46,87.33,3.5,30.633580767096177,5.6,1.03,0.49,86.36,12.61,4.420917860528949,70.02000000000001,8.8,19.44,1.74,12.241820415233946,5.026666666666664,79.58800000000001,70.0,31.51428571428572,0.051,5.35,1.92,9.23,2.42,0.036,0.15,54.8,11.09,0.065,2.072897196261682,0.16,101.6983981588804,0.0990430622009569,94.72478468899524,0.5051196172248804,0.7131100478468899,1.267751196172249,0.0,0.0,0.8521367083376834,1.0,57.61390759294324,5.660521938403513,3.902571150361761,0.0901027872301491,0.0147659255733604,0.0906422528427434,0.3647045623270247,5.66307181263351,5.27463188215071,0.0881488817231012,0.104422041086448,0.0252678308490636,43.00244701884593,0.0,0.0,0.0,0.0,0.0,0.0,0.0,0.0,0.0,0.0,0.0,0.0,0.0,2070.7441958454942,7.0,1.472007627777778,3.787165627777778,75.0,24.45454545,11.0,60.0,26.5,8.0,121.05,140.0,550.0,42.88731802777777,410.0,84.42857142857143
2025-06-20 03:00:00,2.59295425,1.348265158333333,1.244599679444444,1157.8375,4000.0,0.0,2291.847383333333,1434.7525,227.4881227777778,106959.3208333333,3.0122600073975576,0.99,11.68,0.46,87.33,3.5,30.508742409784062,5.6,1.03,0.49,86.36,12.61,4.402901679929095,70.02000000000001,8.8,19.44,1.74,12.191932393237211,5.026666666666664,79.58800000000001,70.0,31.51428571428572,0.051,5.35,1.92,9.23,2.42,0.036,0.15,54.8,11.09,0.065,2.072897196261682,0.16,101.28395555538744,0.0990430622009569,94.72478468899524,0.5051196172248804,0.7131100478468899,1.267751196172249,0.0,0.0,0.8486640700038557,1.0,57.61390759294324,5.660521938403513,3.902571150361761,0.0901027872301491,0.0147659255733604,0.0906422528427434,0.3647045623270247,5.66307181263351,5.27463188215071,0.0881488817231012,0.104422041086448,0.0252678308490636,42.82720290073094,0.0,0.0,0.0,0.0,0.0,0.0,0.0,0.0,0.0,0.0,0.0,0.0,0.0,2070.7441958454942,7.0,1.469880883333333,3.839417722222222,75.0,24.45454545,11.0,60.0,26.5,8.0,120.815,142.0,550.0,42.44073041666667,408.0,84.08450704225352
2025-06-20 04:00:00,2.591402944444444,1.348444194444445,1.242894480555556,1166.259166666667,4000.0,0.0,2291.803275,1441.239930555555,229.7900075,107347.0344444444,3.0013881002155465,0.99,11.68,0.46,87.33,3.5,31.819784134393807,5.6,1.03,0.49,86.36,12.61,4.59210606384661,70.02000000000001,8.8,19.44,1.74,12.715852122751496,5.026666666666664,79.58800000000001,70.0,31.51428571428572,0.051,5.35,1.92,9.23,2.42,0.036,0.15,54.8,11.09,0.065,2.072897196261682,0.16,105.63639624216076,0.0990430622009569,94.72478468899524,0.5051196172248804,0.7131100478468899,1.267751196172249,0.0,0.0,0.8851334200349916,1.0,57.61390759294324,5.660521938403513,3.902571150361761,0.0901027872301491,0.0147659255733604,0.0906422528427434,0.3647045623270247,5.66307181263351,5.27463188215071,0.0881488817231012,0.104422041086448,0.0252678308490636,44.66760160340506,0.0,0.0,0.0,0.0,0.0,0.0,0.0,0.0,0.0,0.0,0.0,0.0,0.0,2070.7441958454942,7.0,1.242168247222222,3.761172172222222,75.0,24.45454545,11.0,60.0,26.5,8.0,121.1675,139.0,550.0,43.93022383333334,411.0,87.6978417266187
2025-06-20 05:00:00,2.574588372222222,1.348332683333333,1.226300941666667,1173.905833333333,4000.0,0.0,2312.205458333333,1458.118133333333,231.6638616666667,107160.7477777778,3.0066019671293454,0.99,11.68,0.46,87.33,3.5,31.55636254278335,5.6,1.03,0.49,86.36,12.61,4.554090096074064,70.02000000000001,8.8,19.44,1.74,12.610583338063613,5.026666666666664,79.58800000000001,70.0,31.51428571428572,0.051,5.35,1.92,9.23,2.42,0.036,0.15,54.8,11.09,0.065,2.072897196261682,0.16,104.76188032738985,0.0990430622009569,94.72478468899524,0.5051196172248804,0.7131100478468899,1.267751196172249,0.0,0.0,0.8778058010508892,1.0,57.61390759294324,5.660521938403513,3.902571150361761,0.0901027872301491,0.0147659255733604,0.0906422528427434,0.3647045623270247,5.66307181263351,5.27463188215071,0.0881488817231012,0.104422041086448,0.0252678308490636,44.29781874573092,0.0,0.0,0.0,0.0,0.0,0.0,0.0,0.0,0.0,0.0,0.0,0.0,0.0,2070.7441958454942,7.192777777777778,1.310561351388889,3.738241044444444,75.0,24.45454545,11.0,60.0,26.5,8.0,120.815,142.0,550.0,43.48545547222222,408.0,86.97183098591549
2025-06-20 06:00:00,2.555185144032922,1.347958139917695,1.207214220164609,1173.441563786008,3999.0,0.0,2282.518160493828,1481.46087654321,232.9110366255144,107181.658436214,3.005264837764333,0.99,11.68,0.46,87.33,3.5,31.92941751697334,5.6,1.03,0.49,86.36,12.61,4.6079279223110525,70.02000000000001,8.8,19.44,1.74,12.75966391841643,5.026666666666664,79.58800000000001,70.0,31.51428571428572,0.051,5.35,1.92,9.23,2.42,0.036,0.15,54.8,11.09,0.065,2.072897196261682,0.16,106.00036085595656,0.0990430622009569,94.72478468899524,0.5051196172248804,0.7131100478468899,1.267751196172249,0.0,0.0,0.8881831003993451,1.0,57.61390759294324,5.660521938403513,3.902571150361761,0.0901027872301491,0.0147659255733604,0.0906422528427434,0.3647045623270247,5.66307181263351,5.27463188215071,0.0881488817231012,0.104422041086448,0.0252678308490636,44.821501461267495,0.0,0.0,0.0,0.0,0.0,0.0,0.0,0.0,0.0,0.0,0.0,0.0,0.0,2070.7441958454942,7.3,1.303562242798354,3.929183864197531,75.0,24.45454545,11.0,60.0,26.5,8.0,120.4625,145.0,550.0,42.13730086419753,405.0,88.0
2025-06-20 07:00:00,2.597312303278688,1.348182856557377,1.248960770491803,1180.0,3999.0,0.0,2285.55181147541,1430.681909836066,230.952937295082,107029.4508196721,3.00953561861067,0.99,11.68,0.46,87.33,3.5,32.318168541936494,5.6,1.03,0.49,86.36,12.61,4.664030940845684,70.02000000000001,8.8,19.44,1.74,12.915016969371177,5.026666666666664,79.58800000000001,70.0,31.51428571428572,0.051,5.35,1.92,9.23,2.42,0.036,0.15,54.8,11.09,0.065,2.072897196261682,0.16,107.2909496650794,0.0990430622009569,94.72478468899524,0.5051196172248804,0.7131100478468899,1.267751196172249,0.0,0.0,0.8989970180178436,1.0,57.61390759294324,5.660521938403513,3.902571150361761,0.0901027872301491,0.0147659255733604,0.0906422528427434,0.3647045623270247,5.66307181263351,5.27463188215071,0.0881488817231012,0.104422041086448,0.0252678308490636,45.36721779399396,0.0,0.0,0.0,0.0,0.0,0.0,0.0,0.0,0.0,0.0,0.0,0.0,0.0,2070.7441958454942,7.5,1.290816389344262,3.93937131147541,75.0,24.45454545,11.0,60.0,26.5,8.0,121.05,140.0,550.0,42.59066491803279,410.0,89.07142857142857
2025-06-20 08:00:00,2.621604061111111,1.348303136111111,1.273323683333333,1165.559166666667,4000.0,0.0,2270.712613888889,1400.880708333333,226.8361044444445,106917.5161111111,3.013436962741242,0.95,11.25,0.5,87.8,4.2,33.14056859756276,5.6,1.03,0.49,86.36,12.61,4.782716481464017,68.17,10.66,19.11,2.06,13.24366525463037,5.026666666666664,79.58800000000001,70.0,31.48285714285715,0.051,5.26,1.99,9.14,2.26,0.032,0.14,54.75,11.35,0.068,2.157794676806084,0.16,110.0211812021252,0.0990430622009569,94.72478468899524,0.5051196172248804,0.7131100478468899,1.267751196172249,0.0,0.0,0.921873784585428,1.0,57.61390759294324,5.660521938403513,3.902571150361761,0.0901027872301491,0.0147659255733604,0.0906422528427434,0.3647045623270247,5.66307181263351,5.27463188215071,0.0881488817231012,0.104422041086448,0.0252678308490636,46.52167685280405,0.0,0.0,0.0,0.0,0.0,0.0,0.0,0.0,0.0,0.0,0.0,0.0,0.0,2070.7441958454942,7.402777777777778,1.303134663888889,3.925323119444444,75.0,24.45454545,11.0,60.0,26.5,8.0,120.57541666666664,142.0,549.0416666666666,43.77956283333334,407.0416666666666,91.33802816901408
2025-06-20 09:00:00,2.598954283333334,1.348429736111111,1.250604741944444,1172.851111111111,4000.0,0.0,2312.809794444444,1411.820622222222,226.9050433333333,105702.3733333333,3.048054182083721,0.95,11.25,0.5,87.8,4.2,31.033911609824187,5.6,1.03,0.49,86.36,12.61,4.4786920328071655,68.17,10.66,19.11,2.06,12.401801003876706,5.026666666666664,79.58800000000001,70.0,31.48285714285715,0.051,5.26,1.99,9.14,2.26,0.032,0.14,54.75,11.35,0.068,2.157794676806084,0.16,103.02743003891332,0.0990430622009569,94.72478468899524,0.5051196172248804,0.7131100478468899,1.267751196172249,0.0,0.0,0.8632727426512011,1.0,57.61390759294324,5.660521938403513,3.902571150361761,0.0901027872301491,0.0147659255733604,0.0906422528427434,0.3647045623270247,5.66307181263351,5.27463188215071,0.0881488817231012,0.104422041086448,0.0252678308490636,43.564418731696165,0.0,0.0,0.0,0.0,0.0,0.0,0.0,0.0,0.0,0.0,0.0,0.0,0.0,2070.7441958454942,6.9,1.268533038611111,3.723371591666667,75.0,24.45454545,11.0,60.0,26.5,8.0,120.24152777777778,141.0,547.2361111111111,43.95331613888889,406.2361111111111,85.53191489361703
2025-06-20 10:00:00,2.550692725,1.348406233333333,1.202323558333333,1177.183055555556,3999.0,0.0,2298.363113888889,1463.650486111111,229.9760552777778,105435.7361111111,3.054993482066702,0.95,11.25,0.5,87.8,4.2,31.49603211506998,5.6,1.03,0.49,86.36,12.61,4.545383446092816,68.17,10.66,19.11,2.06,12.5864740356854,5.026666666666664,79.58800000000001,70.0,31.48285714285715,0.051,5.26,1.99,9.14,2.26,0.032,0.14,54.75,11.35,0.068,2.157794676806084,0.16,104.56159333171222,0.0990430622009569,94.72478468899524,0.5051196172248804,0.7131100478468899,1.267751196172249,0.0,0.0,0.8761275848320561,1.0,57.61390759294324,5.660521938403513,3.902571150361761,0.0901027872301491,0.0147659255733604,0.0906422528427434,0.3647045623270247,5.66307181263351,5.27463188215071,0.0881488817231012,0.104422041086448,0.0252678308490636,44.21312880885761,0.0,0.0,0.0,0.0,0.0,0.0,0.0,0.0,0.0,0.0,0.0,0.0,0.0,2070.7441958454942,6.852777777777778,1.265612958055556,3.811495338888889,75.0,24.45454545,11.0,60.0,26.5,8.0,120.58,144.0,550.0,44.10473363888889,406.0,86.80555555555556
2025-06-20 11:00:00,2.583566336111111,1.348432713888889,1.235141475,1175.918055555556,3516.0,0.0,2271.451622222222,1470.672361111111,235.1349016666667,108875.1233333333,2.60143776127467,0.95,11.25,0.5,87.8,4.2,31.804302244571414,5.6,1.03,0.49,86.36,12.61,4.58987177841485,68.17,10.66,19.11,2.06,12.709665235350537,5.026666666666664,79.58800000000001,70.0,31.48285714285715,0.051,5.26,1.99,9.14,2.26,0.032,0.14,54.75,11.35,0.068,2.157794676806084,0.16,105.5849989403768,0.0990430622009569,94.72478468899524,0.5051196172248804,0.7131100478468899,1.267751196172249,0.0,0.0,0.8847027590968399,1.0,57.61390759294324,5.660521938403513,3.902571150361761,0.0901027872301491,0.0147659255733604,0.0906422528427434,0.3647045623270247,5.66307181263351,5.27463188215071,0.0881488817231012,0.104422041086448,0.0252678308490636,44.64586861855093,0.0,0.0,0.0,0.0,0.0,0.0,0.0,0.0,0.0,0.0,0.0,0.0,0.0,2070.7441958454942,7.0,1.239180674166667,3.841499530555555,75.0,24.45454545,11.0,60.0,26.5,8.0,121.41736111111112,145.0,553.8194444444445,43.30541877777777,408.81944444444446,87.65517241379311
2025-06-20 12:00:00,2.603411080555555,1.3482941,1.255156793055556,1168.960555555556,3999.0,0.0,2242.446930555556,1449.751080555556,232.8280780555556,108918.8238888889,2.9573667925903564,0.95,11.25,0.5,87.8,4.2,32.898599043190195,5.6,1.03,0.49,86.36,12.61,4.747796387311038,68.17,10.66,19.11,2.06,13.146969153279896,5.026666666666664,79.58800000000001,70.0,31.48285714285715,0.051,5.26,1.99,9.14,2.26,0.032,0.14,54.75,11.35,0.068,2.157794676806084,0.16,109.21788248657516,0.0990430622009569,94.72478468899524,0.5051196172248804,0.7131100478468899,1.267751196172249,0.0,0.0,0.9151428985963356,1.0,57.61390759294324,5.660521938403513,3.902571150361761,0.0901027872301491,0.0147659255733604,0.0906422528427434,0.3647045623270247,5.66307181263351,5.27463188215071,0.0881488817231012,0.104422041086448,0.0252678308490636,46.18200768316992,0.0,0.0,0.0,0.0,0.0,0.0,0.0,0.0,0.0,0.0,0.0,0.0,0.0,2070.7441958454942,7.306944444444444,1.210672322222222,3.978298611111111,75.0,24.45454545,11.0,60.0,26.5,8.0,121.2425,149.0,555.0,42.72654897222222,406.0,90.67114093959732
2025-06-20 13:00:00,2.663085877777778,1.348183738888889,1.314858547222222,1176.318611111111,3500.0,0.0,2239.305916666667,1391.519566666667,231.768685,109687.9716666667,2.5704280528908434,0.95,11.25,0.5,87.8,4.2,30.43410044317569,5.6,1.03,0.49,86.36,12.61,4.392129644957644,68.17,10.66,19.11,2.06,12.16210390019858,5.026666666666664,79.58800000000001,70.0,31.48285714285715,0.051,5.26,1.99,9.14,2.26,0.032,0.14,54.75,11.35,0.068,2.157794676806084,0.16,101.03615662854264,0.0990430622009569,94.72478468899524,0.5051196172248804,0.7131100478468899,1.267751196172249,0.0,0.0,0.8465877485900094,1.0,57.61390759294324,5.660521938403513,3.902571150361761,0.0901027872301491,0.0147659255733604,0.0906422528427434,0.3647045623270247,5.66307181263351,5.27463188215071,0.0881488817231012,0.104422041086448,0.0252678308490636,42.72242288043678,0.0,0.0,0.0,0.0,0.0,0.0,0.0,0.0,0.0,0.0,0.0,0.0,0.0,2070.7441958454942,7.345833333333333,1.231686472222222,3.880979955555556,75.0,24.45454545,11.0,60.0,26.5,8.0,119.3625,165.0,555.0,44.06313747222222,390.0,83.87878787878788
2025-06-20 14:00:00,2.660702983286908,1.348150799442897,1.31247852367688,1177.514206128134,3500.0,0.0,2273.411259052925,1389.367069637883,231.3436537604457,109343.8239554317,2.578513270849591,0.95,11.25,0.5,87.8,4.2,30.36350110764809,5.6,1.03,0.49,86.36,12.61,4.381941026599627,68.17,10.66,19.11,2.06,12.133890927202229,5.026666666666664,79.58800000000001,70.0,31.48285714285715,0.051,5.26,1.99,9.14,2.26,0.032,0.14,54.75,11.35,0.068,2.157794676806084,0.16,100.801778565174,0.0990430622009569,94.72478468899524,0.5051196172248804,0.7131100478468899,1.267751196172249,0.0,0.0,0.8446238813606214,1.0,57.61390759294324,5.660521938403513,3.902571150361761,0.0901027872301491,0.0147659255733604,0.0906422528427434,0.3647045623270247,5.66307181263351,5.27463188215071,0.0881488817231012,0.104422041086448,0.0252678308490636,42.62331777716227,0.0,0.0,0.0,0.0,0.0,0.0,0.0,0.0,0.0,0.0,0.0,0.0,0.0,2070.7441958454942,7.040389972144847,1.183041274373259,3.696215991643454,75.0,24.45454545,11.0,60.0,26.5,8.0,120.70545961002784,152.0,554.2618384401114,43.78485916434541,402.2618384401114,83.6842105263158
2025-06-20 15:00:00,2.626916891666667,1.348258555555556,1.278745588888889,1165.152222222222,3499.0,0.0,2245.957166666667,1425.604172222222,231.2378947222222,109242.3711111111,2.580169511896944,0.95,11.25,0.5,87.8,4.2,30.407854365504672,5.6,1.03,0.49,86.36,12.61,4.388341914283034,68.17,10.66,19.11,2.06,12.151615417905386,5.026666666666664,79.58800000000001,70.0,31.48285714285715,0.051,5.26,1.99,9.14,2.26,0.032,0.14,54.75,11.35,0.068,2.157794676806084,0.16,100.9490240116478,0.0990430622009569,94.72478468899524,0.5051196172248804,0.7131100478468899,1.267751196172249,0.0,0.0,0.8458576593979101,1.0,57.61390759294324,5.660521938403513,3.902571150361761,0.0901027872301491,0.0147659255733604,0.0906422528427434,0.3647045623270247,5.66307181263351,5.27463188215071,0.0881488817231012,0.104422041086448,0.0252678308490636,42.6855794708112,0.0,0.0,0.0,0.0,0.0,0.0,0.0,0.0,0.0,0.0,0.0,0.0,0.0,2070.7441958454942,7.120833333333334,1.185911010277778,3.766967222222222,75.0,24.45454545,11.0,60.0,26.5,8.0,120.5375,155.0,555.0,44.14226291666667,400.0,83.80645161290323
2025-06-20 16:00:00,2.632008669444444,1.348137980555556,1.283834569444444,1176.153333333333,3499.0,0.0,2284.789919444444,1414.875816666667,232.0896997222222,108851.6155555556,2.589426145081191,0.98,11.28,0.47,87.74,3.6,30.34388137315103,5.8,1.02,0.49,87.42,11.56,4.379109583703141,68.72,9.88,19.51,1.89,12.126050470412874,5.026666666666664,79.58800000000001,70.0,31.45142857142857,0.051,5.39,2.04,9.98,2.33,0.038,0.14,54.49,11.46,0.064,2.126159554730984,0.17,100.73664430660256,0.1,94.42162679425836,0.9627272727272728,0.716555023923445,1.721818181818182,21.54,30.74,0.8440781176740352,1.0,57.57193769241199,5.680915347732965,3.765706459543587,0.0672881844462374,0.0108148881723101,0.0822957401277895,0.3630846342524862,5.506582137341035,5.578756436646146,0.0816074383025363,0.0881600507441431,0.0282199851522182,42.59577621747167,0.0,0.0,0.0,0.0,0.0,0.0,0.0,0.0,0.0,0.0,0.0,0.0,0.0,2070.7441958454942,7.0,1.105972714444444,3.671232013888889,75.0,24.45454545,11.0,60.0,26.5,8.0,121.595,146.0,555.0,43.86826930555556,409.0,83.63013698630137
2025-06-20 17:00:00,2.629790372222222,1.348212086111111,1.281585891666667,1171.133055555556,3500.0,0.0,2266.475177777778,1410.605669444445,230.2824119444444,108426.9908333333,2.6003031929582647,0.98,11.28,0.47,87.74,3.6,30.39962969982106,5.8,1.02,0.49,87.42,11.56,4.387154962888288,68.72,9.88,19.51,1.89,12.148328669253974,5.026666666666664,79.58800000000001,70.0,31.45142857142857,0.051,5.39,2.04,9.98,2.33,0.038,0.14,54.49,11.46,0.064,2.126159554730984,0.17,100.92171948816504,0.1,94.42162679425836,0.9627272727272728,0.716555023923445,1.721818181818182,21.54,30.74,0.8456288732303348,1.0,57.57193769241199,5.680915347732965,3.765706459543587,0.0672881844462374,0.0108148881723101,0.0822957401277895,0.3630846342524862,5.506582137341035,5.578756436646146,0.0816074383025363,0.0881600507441431,0.0282199851522182,42.67403394653847,0.0,0.0,0.0,0.0,0.0,0.0,0.0,0.0,0.0,0.0,0.0,0.0,0.0,2070.7441958454942,7.0,1.205119140277778,3.632981252777778,75.0,24.45454545,11.0,60.0,26.5,8.0,121.36,148.0,555.0,44.94891705555555,407.0,83.78378378378379
2025-06-20 18:00:00,2.628946366666667,1.348317588888889,1.280538196388889,1156.525833333333,3500.0,0.0,2259.233413888889,1414.871027777778,228.2836663888889,108496.8958333333,2.59862883424913,0.98,11.28,0.47,87.74,3.6,30.483016878062827,5.8,1.02,0.49,87.42,11.56,4.399189072398076,68.72,9.88,19.51,1.89,12.181651932007028,5.026666666666664,79.58800000000001,70.0,31.45142857142857,0.051,5.39,2.04,9.98,2.33,0.038,0.14,54.49,11.46,0.064,2.126159554730984,0.17,101.19855106455346,0.1,94.42162679425836,0.9627272727272728,0.716555023923445,1.721818181818182,21.54,30.74,0.8479484608790903,1.0,57.57193769241199,5.680915347732965,3.765706459543587,0.0672881844462374,0.0108148881723101,0.0822957401277895,0.3630846342524862,5.506582137341035,5.578756436646146,0.0816074383025363,0.0881600507441431,0.0282199851522182,42.79109021696456,0.0,0.0,0.0,0.0,0.0,0.0,0.0,0.0,0.0,0.0,0.0,0.0,0.0,2070.7441958454942,7.0,1.194569864444444,3.592455927777778,75.0,24.45454545,11.0,60.0,26.5,8.0,121.4775,147.0,555.0,44.44409422222222,408.0,84.01360544217687
2025-06-20 19:00:00,2.651447541666667,1.348364622222222,1.303109013888889,1173.098888888889,3499.0,0.0,2285.499966666667,1394.975502777778,230.4922191666667,108954.1075,2.586991787139386,0.98,11.28,0.47,87.74,3.6,30.346140615305245,5.8,1.02,0.49,87.42,11.56,4.379435628642737,68.72,9.88,19.51,1.89,12.12695331089165,5.026666666666664,79.58800000000001,70.0,31.45142857142857,0.051,5.39,2.04,9.98,2.33,0.038,0.14,54.49,11.46,0.064,2.126159554730984,0.17,100.74414461516534,0.1,94.42162679425836,0.9627272727272728,0.716555023923445,1.721818181818182,21.54,30.74,0.8441409631894603,1.0,57.57193769241199,5.680915347732965,3.765706459543587,0.0672881844462374,0.0108148881723101,0.0822957401277895,0.3630846342524862,5.506582137341035,5.578756436646146,0.0816074383025363,0.0881600507441431,0.0282199851522182,42.598947669799685,0.0,0.0,0.0,0.0,0.0,0.0,0.0,0.0,0.0,0.0,0.0,0.0,0.0,2070.7441958454942,7.0,1.201827753333333,3.502732786111111,75.0,24.45454545,11.0,60.0,26.5,8.0,120.93708333333336,143.0,550.9583333333334,44.08844730555555,407.95833333333337,83.63636363636364
2025-06-20 20:00:00,2.633170113888889,1.348310325,1.284768980555556,1160.541388888889,3500.0,0.0,2279.255558333333,1429.102838888889,231.9975416666667,110075.0933333333,2.561393612091834,0.98,11.28,0.47,87.74,3.6,30.35543214641832,5.8,1.02,0.49,87.42,11.56,4.380776545859099,68.72,9.88,19.51,1.89,12.130666401311396,5.026666666666664,79.58800000000001,70.0,31.45142857142857,0.051,5.39,2.04,9.98,2.33,0.038,0.14,54.49,11.46,0.064,2.126159554730984,0.17,100.7749909546066,0.1,94.42162679425836,0.9627272727272728,0.716555023923445,1.721818181818182,21.54,30.74,0.8443994264359972,1.0,57.57193769241199,5.680915347732965,3.765706459543587,0.0672881844462374,0.0108148881723101,0.0822957401277895,0.3630846342524862,5.506582137341035,5.578756436646146,0.0816074383025363,0.0881600507441431,0.0282199851522182,42.6119908258529,0.0,0.0,0.0,0.0,0.0,0.0,0.0,0.0,0.0,0.0,0.0,0.0,0.0,2070.7441958454942,7.0,1.270170289722222,3.402705427777778,75.0,24.45454545,11.0,60.0,26.5,8.0,120.815,142.0,550.0,44.16130688888889,408.0,83.66197183098592
2025-06-20 21:00:00,2.620828483333333,1.348315808333333,1.272572146388889,1167.258888888889,3500.0,0.0,2280.638694444445,1454.706113888889,235.4500402777778,110855.2563888889,2.5433781806633533,0.98,11.28,0.47,87.74,3.6,32.601332868761496,5.8,1.02,0.49,87.42,11.56,4.704896102494366,68.72,9.88,19.51,1.89,13.028175364511052,5.026666666666664,79.58800000000001,70.0,31.45142857142857,0.051,5.39,2.04,9.98,2.33,0.038,0.14,54.49,11.46,0.064,2.126159554730984,0.17,108.23100818036644,0.1,94.42162679425836,0.9627272727272728,0.716555023923445,1.721818181818182,21.54,30.74,0.9068738222090956,1.0,57.57193769241199,5.680915347732965,3.765706459543587,0.0672881844462374,0.0108148881723101,0.0822957401277895,0.3630846342524862,5.506582137341035,5.578756436646146,0.0816074383025363,0.0881600507441431,0.0282199851522182,45.76471487585645,0.0,0.0,0.0,0.0,0.0,0.0,0.0,0.0,0.0,0.0,0.0,0.0,0.0,2070.7441958454942,7.091666666666667,1.333145298888889,3.560691555555556,75.0,24.45454545,11.0,60.0,26.5,8.0,121.6375,135.0,550.0,43.89567980555555,415.0,89.85185185185185
