Repository: saikumar-voptimai/evonith_bf_webapp

# Evonith BF2 — Blast Furnace Intelligence Platform

Monitoring, modelling and optimisation of **Blast Furnace 2 (BF2)** at Evonith Steel: live telemetry from InfluxDB,
manual plant reports from Neon PostgreSQL, a two-zone energy model of the furnace, blend and fuel optimisers, a
conversational assistant (FurnaceMind) and a live digital twin evaluated every hour.

The platform has three deployable parts that share one Python service layer, plus the shared data library:

| Part | Path | What it is |
|---|---|---|
| **Streamlit app** (legacy) | `src/app.py`, `src/custom_pages/` | The original 11-page dashboard; still the home of the model pages. Served under `/legacy` in production |

File: src/data/V13_df_filtered.csv (part 198 of 268)
NM3/HR.,STEAMKGS/HR.,RAFTOC,PERMEABILITYKGS/HR.,TUYEREVELOCITYM/S,HOT BLAST VOLUMENM3/HR.,O2 ENRICHMENT %,COKE_VM%,COKE_ASH%,COKE_IM%,COKE_FC%,COKE_MOIST%,COKE_CALC_MT,NUTCOKE_MOIST%,NUTCOKE_VM%,NUTCOKE_IM%,NUTCOKE_FC%,NUTCOKE_ASH%,NUTCOKE_CALC_MT,PCI_2_FC%,PCI_2_ASH%,PCI_2_VM%,PCI_2_IM%,PCI_2_CALC_MT,SINTER_SP_02_COLD_STRENGTH_AI,SINTER_SP_02_COLD_STRENGTH_TI,SINTER_SP_02_HOT_STRENGTH_RI,SINTER_SP_02_HOT_STRENGTH_RDI,SINTER_SP_02_P%,SINTER_SP_02_SIO2%,SINTER_SP_02_MGO%,SINTER_SP_02_FEO%,SINTER_SP_02_AL2O3%,SINTER_SP_02_NA2O%,SINTER_SP_02_TIO2%,SINTER_SP_02_FE(T)%,SINTER_SP_02_CAO%,SINTER_SP_02_K2O%,SINTER_SP_02_BASICITY,SINTER_SP_02_MNO%,SINTER_CALC_MT,FLUX_TM%,FLUX_SIO2%,FLUX_FE2O3%,FLUX_AL2O3%,FLUX_LOI%,FLUX_MGO%,FLUX_CAO%,FLUX_CALC_MT,GEOMIN TYPE,ORE_FE(T)%,ORE_LOI%,ORE_TM%,ORE_MGO%,ORE_NA2O%,ORE_P%,ORE_TIO2%,ORE_AL2O3%,ORE_SIO2%,ORE_MNO%,ORE_CAO%,ORE_K2O%,ORE_CALC_MT,LLOYDS_PELLET_PCT_SIO2,LLOYDS_PELLET_PCT_AL2O3,LLOYDS_PELLET_PCT_FE2O3,LLOYDS_PELLET_PCT_MGO,LLOYDS_PELLET_PCT_TIO2,LLOYDS_PELLET_PCT_NA2O,TOTAL_PELLET_CALC_MT,LLOYDS_PELLET_PCT_K2O,LLOYDS_PELLET_PCT_TM,LLOYDS_PELLET_PCT_LOI,LLOYDS_PELLET_PCT_MNO,LLOYDS_PELLET_PCT_CAO,LLOYDS_PELLET_PCT_P,DAILYPRODUCTION,CHARGES/HRS.,STOCKRODLEVEL,FURNACE TOP GAS ANALYSISH2%,COKE_DISCHARGE_TIME,WEIGHTED_COKE_ANGLE,TOTAL_COKE_PORTIONS,NON_COKE_DISCHARGE_TIME,WEIGHTED_NON_COKE_ANGLE,TOTAL_NON_COKE_PORTIONS,UNITCOST LAKHS/THM,ACTUALKG/THM.,ACT. FUEL RATEKG/THM.,FURNACETOPGASANALYSISCO2ETACO,COKE RATE KG/THM,PRODUCTIONTONNESPERHR
2025-06-20 22:00:00,2.6651716,1.3481145,1.317156055555555,1166.963055555556,3500.0,0.0,2262.851455555555,1406.772091666667,232.9383613888889,110929.5191666667,2.541676514238027,0.98,11.28,0.47,87.74,3.6,32.68063780746551,5.8,1.02,0.49,87.42,11.56,4.716341079254031,68.72,9.88,19.51,1.89,13.059867278852924,5.026666666666664,79.58800000000001,70.0,31.45142857142857,0.051,5.39,2.04,9.98,2.33,0.038,0.14,54.49,11.46,0.064,2.126159554730984,0.17,108.49428739978268,0.1,94.42162679425836,0.9627272727272728,0.716555023923445,1.721818181818182,21.54,30.74,0.9090798538818522,1.0,57.57193769241199,5.680915347732965,3.765706459543587,0.0672881844462374,0.0108148881723101,0.0822957401277895,0.3630846342524862,5.506582137341035,5.578756436646146,0.0816074383025363,0.0881600507441431,0.0282199851522182,45.87604062816991,0.0,0.0,0.0,0.0,0.0,0.0,0.0,0.0,0.0,0.0,0.0,0.0,0.0,2070.7441958454942,7.475,1.254084727222222,3.62710585,75.0,24.45454545,11.0,60.0,26.5,8.0,120.815,142.0,550.0,44.45161483333334,408.0,90.07042253521126
2025-06-20 23:00:00,2.660152152777778,1.348037311111111,1.311971625,1160.4375,3500.0,0.0,2258.017391666667,1412.723611111111,232.3901780555555,111093.8897222222,2.537918192629288,0.99,11.2,0.47,87.81,3.8,33.30488216117507,5.8,1.02,0.49,87.42,11.56,4.766197971490385,69.17,9.52,19.39,1.92,13.186589797280634,4.998888888888886,79.4877777777778,65.35,31.42,0.049,5.16,1.98,9.28,2.25,0.034,0.14,55.19,10.83,0.069,2.098837209302326,0.17,107.90337279556626,0.1,94.42162679425836,0.9627272727272728,0.716555023923445,1.721818181818182,0.0,0.0,0.7561541002636447,1.0,57.57193769241199,5.680915347732965,3.765706459543587,0.0672881844462374,0.0108148881723101,0.0822957401277895,0.3630846342524862,5.506582137341035,5.578756436646146,0.0816074383025363,0.0881600507441431,0.0282199851522182,50.44144629376069,0.0,0.0,0.0,0.0,0.0,0.0,0.0,0.0,0.0,0.0,0.0,0.0,0.0,2070.7441958454942,7.5,1.1500097025,3.546063222222222,75.0,24.45454545,11.0,60.0,26.5,8.0,121.05,140.0,550.0,45.04283911111111,410.0,90.07142857142857
2025-06-21 00:00:00,2.657113988888889,1.348228383333333,1.308800811111111,1173.0275,3495.0,0.0,2264.804327777778,1423.816197222222,235.7144030555556,111592.685,2.522973756003889,0.99,11.2,0.47,87.81,3.8,32.696988467419786,5.8,1.02,0.49,87.42,11.56,4.6792034679207015,69.17,9.52,19.39,1.92,12.94590301925476,4.998888888888886,79.4877777777778,65.35,31.42,0.049,5.16,1.98,9.28,2.25,0.034,0.14,55.19,10.83,0.069,2.098837209302326,0.17,105.93387836709428,0.1,94.42162679425836,0.9627272727272728,0.716555023923445,1.721818181818182,0.0,0.0,0.7423524808243986,1.0,57.57193769241199,5.680915347732965,3.765706459543587,0.0672881844462374,0.0108148881723101,0.0822957401277895,0.3630846342524862,5.506582137341035,5.578756436646146,0.0816074383025363,0.0881600507441431,0.0282199851522182,49.520769350438,0.0,0.0,0.0,0.0,0.0,0.0,0.0,0.0,0.0,0.0,0.0,0.0,0.0,2112.3820493643066,7.5,1.170585019722222,3.526363172222222,75.0,24.45454545,11.0,60.0,26.5,8.0,120.71305555555554,146.0,551.4722222222222,45.22194758333333,405.4722222222222,90.2054794520548
2025-06-21 01:00:00,2.62186935,1.348059619444445,1.273715083333333,1147.8225,3783.0,0.0,2250.45135,1463.288502777778,233.9210805555555,111596.7236111111,2.730642719446724,0.99,11.2,0.47,87.81,3.8,33.088543682389215,5.8,1.02,0.49,87.42,11.56,4.735238185662155,69.17,9.52,19.39,1.92,13.100933683461912,4.998888888888886,79.4877777777778,65.35,31.42,0.049,5.16,1.98,9.28,2.25,0.034,0.14,55.19,10.83,0.069,2.098837209302326,0.17,107.20246500032208,0.1,94.42162679425836,0.9627272727272728,0.716555023923445,1.721818181818182,0.0,0.0,0.7512423510796341,1.0,57.57193769241199,5.680915347732965,3.765706459543587,0.0672881844462374,0.0108148881723101,0.0822957401277895,0.3630846342524862,5.506582137341035,5.578756436646146,0.0816074383025363,0.0881600507441431,0.0282199851522182,50.11379385811652,0.0,0.0,0.0,0.0,0.0,0.0,0.0,0.0,0.0,0.0,0.0,0.0,0.0,2112.3820493643066,7.5,1.135544479583333,3.614277911111111,75.0,24.45454545,11.0,60.0,26.5,8.0,121.26875,140.0,550.875,44.37556861111111,410.875,91.28571428571428
2025-06-21 02:00:00,2.6500369,1.348333852777778,1.301670102777778,1160.542777777778,3998.0,0.0,2272.591136111111,1427.971358333333,233.5027833333333,111324.5216666667,2.8927793398612387,0.99,11.2,0.47,87.81,3.8,32.62250785587669,5.8,1.02,0.49,87.42,11.56,4.668544690089448,69.17,9.52,19.39,1.92,12.916413490737096,4.998888888888886,79.4877777777778,65.35,31.42,0.049,5.16,1.98,9.28,2.25,0.034,0.14,55.19,10.83,0.069,2.098837209302326,0.17,105.69257112707812,0.1,94.42162679425836,0.9627272727272728,0.716555023923445,1.721818181818182,0.0,0.0,0.7406614728954137,1.0,57.57193769241199,5.680915347732965,3.765706459543587,0.0672881844462374,0.0108148881723101,0.0822957401277895,0.3630846342524862,5.506582137341035,5.578756436646146,0.0816074383025363,0.0881600507441431,0.0282199851522182,49.40796577560784,0.0,0.0,0.0,0.0,0.0,0.0,0.0,0.0,0.0,0.0,0.0,0.0,0.0,2112.3820493643066,7.238333333333334,1.111559634722222,3.672622469444444,75.0,24.45454545,11.0,60.0,26.5,8.0,121.72013888888888,140.0,552.6805555555555,43.90916508333333,412.68055555555554,90.0
2025-06-21 03:00:00,2.660023558333333,1.348419452777778,1.311573611111111,1167.181666666667,4001.0,0.0,2302.017672222222,1417.821313888889,234.2386141666667,111484.3338888889,2.890801463892384,0.99,11.2,0.47,87.81,3.8,33.10580426855635,5.8,1.02,0.49,87.42,11.56,4.73770831512781,69.17,9.52,19.39,1.92,13.10776776467394,4.998888888888886,79.4877777777778,65.35,31.42,0.049,5.16,1.98,9.28,2.25,0.034,0.14,55.19,10.83,0.069,2.098837209302326,0.17,107.25838699562742,0.1,94.42162679425836,0.9627272727272728,0.716555023923445,1.721818181818182,0.0,0.0,0.7516342354568273,1.0,57.57193769241199,5.680915347732965,3.765706459543587,0.0672881844462374,0.0108148881723101,0.0822957401277895,0.3630846342524862,5.506582137341035,5.578756436646146,0.0816074383025363,0.0881600507441431,0.0282199851522182,50.13993563895017,0.0,0.0,0.0,0.0,0.0,0.0,0.0,0.0,0.0,0.0,0.0,0.0,0.0,2112.3820493643066,7.133333333333334,1.178264904166667,3.434293,75.0,24.45454545,11.0,60.0,26.5,8.0,122.8875,135.0,555.0,43.72411813888889,420.0,91.33333333333331
2025-06-21 04:00:00,2.642417316666667,1.348249494444445,1.294311330555556,1152.603888888889,4001.0,0.0,2279.678055555556,1435.316072222222,232.7448986111111,111365.6597222222,2.8938798739711302,0.99,11.2,0.47,87.81,3.8,32.99023338726339,5.8,1.02,0.49,87.42,11.56,4.721169187401245,69.17,9.52,19.39,1.92,13.062009133949912,4.998888888888886,79.4877777777778,65.35,31.42,0.049,5.16,1.98,9.28,2.25,0.034,0.14,55.19,10.83,0.069,2.098837209302326,0.17,106.88395276619173,0.1,94.42162679425836,0.9627272727272728,0.716555023923445,1.721818181818182,0.0,0.0,0.7490103139747502,1.0,57.57193769241199,5.680915347732965,3.765706459543587,0.0672881844462374,0.0108148881723101,0.0822957401277895,0.3630846342524862,5.506582137341035,5.578756436646146,0.0816074383025363,0.0881600507441431,0.0282199851522182,49.96489936728136,0.0,0.0,0.0,0.0,0.0,0.0,0.0,0.0,0.0,0.0,0.0,0.0,0.0,2112.3820493643066,7.180555555555555,1.045546454888889,3.514379191666666,75.0,24.45454545,11.0,60.0,26.5,8.0,121.42736111111113,138.0,550.5694444444445,43.75515275,412.56944444444446,91.0144927536232
2025-06-21 05:00:00,2.659585494444444,1.348565955555556,1.311016786111111,1167.728611111111,4000.0,0.0,2279.348327777778,1412.388372222222,233.1073313888889,110877.5611111111,2.905884429003507,0.99,11.2,0.47,87.81,3.8,30.721429309496934,5.8,1.02,0.49,87.42,11.56,4.396484976214771,69.17,9.52,19.39,1.92,12.163708741859644,4.998888888888886,79.4877777777778,65.35,31.42,0.049,5.16,1.98,9.28,2.25,0.034,0.14,55.19,10.83,0.069,2.098837209302326,0.17,99.5333303854069,0.1,94.42162679425836,0.9627272727272728,0.716555023923445,1.721818181818182,0.0,0.0,0.6974993824003431,1.0,57.57193769241199,5.680915347732965,3.765706459543587,0.0672881844462374,0.0108148881723101,0.0822957401277895,0.3630846342524862,5.506582137341035,5.578756436646146,0.0816074383025363,0.0881600507441431,0.0282199851522182,46.52871369078221,0.0,0.0,0.0,0.0,0.0,0.0,0.0,0.0,0.0,0.0,0.0,0.0,0.0,2112.3820493643066,7.377777777777778,1.058543165,3.58335745,75.0,24.45454545,11.0,60.0,26.5,8.0,120.6975,143.0,550.0,44.518165,407.0,84.75524475524476
2025-06-21 06:00:00,2.606009589211618,1.348254236514523,1.257906676348548,1159.639004149378,3999.0,0.0,2319.06531120332,1455.44522406639,232.88577593361,109696.1597510373,2.936424635235337,0.99,11.2,0.47,87.81,3.8,30.05931081005781,5.8,1.02,0.49,87.42,11.56,4.301730464439562,69.17,9.52,19.39,1.92,11.901552430750607,4.998888888888886,79.4877777777778,65.35,31.42,0.049,5.16,1.98,9.28,2.25,0.034,0.14,55.19,10.83,0.069,2.098837209302326,0.17,97.38815482423628,0.1,94.42162679425836,0.9627272727272728,0.716555023923445,1.721818181818182,0.0,0.0,0.6824666428822027,1.0,57.57193769241199,5.680915347732965,3.765706459543587,0.0672881844462374,0.0108148881723101,0.0822957401277895,0.3630846342524862,5.506582137341035,5.578756436646146,0.0816074383025363,0.0881600507441431,0.0282199851522182,45.52591132181008,0.0,0.0,0.0,0.0,0.0,0.0,0.0,0.0,0.0,0.0,0.0,0.0,0.0,2112.3820493643066,6.581767955801105,1.11591609626556,3.373818585062241,75.0,24.45454545,11.0,60.0,26.5,8.0,120.06933701657458,140.0,546.0773480662983,44.88985987551867,406.0773480662983,82.92857142857143
2025-06-21 07:00:00,2.591356708333334,1.348539741666667,1.243051895833333,1156.060416666667,4000.0,0.0,2294.288791666667,1458.121079166667,230.9653283333333,108647.0233333333,2.965500870985977,0.99,11.2,0.47,87.81,3.8,31.81138100942132,5.8,1.02,0.49,87.42,11.56,4.552465878836252,69.17,9.52,19.39,1.92,12.59525946454938,4.998888888888886,79.4877777777778,65.35,31.42,0.049,5.16,1.98,9.28,2.25,0.034,0.14,55.19,10.83,0.069,2.098837209302326,0.17,103.06462841063173,0.1,94.42162679425836,0.9627272727272728,0.716555023923445,1.721818181818182,0.0,0.0,0.722245647617517,1.0,57.57193769241199,5.680915347732965,3.765706459543587,0.0672881844462374,0.0108148881723101,0.0822957401277895,0.3630846342524862,5.506582137341035,5.578756436646146,0.0816074383025363,0.0881600507441431,0.0282199851522182,48.17948488608224,0.0,0.0,0.0,0.0,0.0,0.0,0.0,0.0,0.0,0.0,0.0,0.0,0.0,2112.3820493643066,7.3,1.028718214583333,3.518735533333333,75.0,24.45454545,11.0,60.0,26.5,8.0,120.6975,143.0,550.0,43.47235149999999,407.0,87.76223776223776
2025-06-21 08:00:00,2.607646922222222,1.348432130555556,1.259199283333333,1168.255555555555,4000.0,0.0,2272.696622222222,1436.685161111111,231.2075416666667,108375.7572222222,2.972918355629602,0.97,11.11,0.48,87.92,4.0,32.4725193140106,6.6,1.02,0.49,87.64,11.34,4.647080116801681,69.52000000000001,9.22,19.4,1.86,12.857027681584285,4.998888888888886,79.4877777777778,65.35,31.42,0.049,5.42,2.06,9.11,2.38,0.035,0.15,54.75,10.98,0.066,2.025830258302583,0.17,105.20662827132143,0.2,96.35,1.14,0.8,1.26,0.0,0.0,0.7372561327901476,1.0,57.42677864873022,5.670117690682533,4.288024921312465,0.053282809468374,0.0085495227008149,0.0806742008364592,0.3845214616479109,5.32942837925236,5.791130599749923,0.0884417712240762,0.0537579614538869,0.0390086965894882,49.18080271457056,0.0,0.0,0.0,0.0,0.0,0.0,0.0,0.0,0.0,0.0,0.0,0.0,0.0,2112.3820493643066,7.443055555555556,0.9781322541666668,3.769812561111111,75.0,24.45454545,11.0,60.0,26.5,8.0,120.4625,145.0,550.0,42.48168194444445,405.0,89.58620689655173
2025-06-21 09:00:00,2.605026638888889,1.34817235,1.25679285,1148.665833333333,4001.0,0.0,2260.823286111111,1450.863461111111,230.1422872222222,109250.8727777778,2.949858182764622,0.97,11.11,0.48,87.92,4.0,32.5464647140215,6.6,1.02,0.49,87.64,11.34,4.65766230153446,69.52000000000001,9.22,19.4,1.86,12.886305300781997,4.998888888888886,79.4877777777778,65.35,31.42,0.049,5.42,2.06,9.11,2.38,0.035,0.15,54.75,10.98,0.066,2.025830258302583,0.17,105.44620149741124,0.2,96.35,1.14,0.8,1.26,0.0,0.0,0.738934989275611,1.0,57.42677864873022,5.670117690682533,4.288024921312465,0.053282809468374,0.0085495227008149,0.0806742008364592,0.3845214616479109,5.32942837925236,5.791130599749923,0.0884417712240762,0.0537579614538869,0.0390086965894882,49.29279569221482,0.0,0.0,0.0,0.0,0.0,0.0,0.0,0.0,0.0,0.0,0.0,0.0,0.0,2112.3820493643066,7.065694444444444,1.0443649275,3.767103872222223,75.0,24.45454545,11.0,60.0,26.5,8.0,120.6975,143.0,550.0,42.40052852777777,407.0,89.79020979020979
2025-06-21 10:00:00,2.593918741666667,1.348312180555556,1.245574625,1166.957777777778,4000.0,0.0,2285.518763888889,1467.111719444445,234.3922205555556,109567.0363888889,2.940617417885377,0.97,11.11,0.48,87.92,4.0,31.41426682417756,6.6,1.02,0.49,87.64,11.34,4.495635627493543,69.52000000000001,9.22,19.4,1.86,12.43802780589498,4.998888888888886,79.4877777777778,65.35,31.42,0.049,5.42,2.06,9.11,2.38,0.035,0.15,54.75,10.98,0.066,2.025830258302583,0.17,101.77803145570483,0.2,96.35,1.14,0.8,1.26,0.0,0.0,0.71322956649188,1.0,57.42677864873022,5.670117690682533,4.288024921312465,0.053282809468374,0.0085495227008149,0.0806742008364592,0.3845214616479109,5.32942837925236,5.791130599749923,0.0884417712240762,0.0537579614538869,0.0390086965894882,47.578041117252,0.0,0.0,0.0,0.0,0.0,0.0,0.0,0.0,0.0,0.0,0.0,0.0,0.0,2112.3820493643066,7.275,1.077835676666667,3.617380416666667,75.0,24.45454545,11.0,60.0,26.5,8.0,120.9325,141.0,550.0,43.87396922222222,409.0,86.66666666666667
2025-06-21 11:00:00,2.595152527777778,1.348113258333334,1.246991467222222,1166.768333333333,4001.0,0.0,2282.658216666667,1468.206322222222,234.5359741666667,109627.8741666667,2.939720896674743,0.97,11.11,0.48,87.92,4.0,31.45651301409711,6.6,1.02,0.49,87.64,11.34,4.50168139891298,69.52000000000001,9.22,19.4,1.86,12.454754578092258,4.998888888888886,79.4877777777778,65.35,31.42,0.049,5.42,2.06,9.11,2.38,0.035,0.15,54.75,10.98,0.066,2.025830258302583,0.17,101.91490347218644,0.2,96.35,1.14,0.8,1.26,0.0,0.0,0.7141887240584371,1.0,57.42677864873022,5.670117690682533,4.288024921312465,0.053282809468374,0.0085495227008149,0.0806742008364592,0.3845214616479109,5.32942837925236,5.791130599749923,0.0884417712240762,0.0537579614538869,0.0390086965894882,47.64202449691479,0.0,0.0,0.0,0.0,0.0,0.0,0.0,0.0,0.0,0.0,0.0,0.0,0.0,2112.3820493643066,7.094444444444444,0.9697266108333332,3.657568158333333,75.0,24.45454545,11.0,60.0,26.5,8.0,120.6975,143.0,550.0,43.72492277777778,407.0,86.78321678321679
2025-06-21 12:00:00,2.568110125,1.348095777777778,1.220125297222222,1142.8275,4000.0,0.0,2271.437025,1489.185377777778,230.6048486111111,108814.4819444444,2.960940341436757,0.97,11.11,0.48,87.92,4.0,29.64773510886571,6.6,1.02,0.49,87.64,11.34,4.242830653215391,69.52000000000001,9.22,19.4,1.86,11.738594942539612,4.998888888888886,79.4877777777778,65.35,31.42,0.049,5.42,2.06,9.11,2.38,0.035,0.15,54.75,10.98,0.066,2.025830258302583,0.17,96.05470448790392,0.2,96.35,1.14,0.8,1.26,0.0,0.0,0.6731222274742994,1.0,57.42677864873022,5.670117690682533,4.288024921312465,0.053282809468374,0.0085495227008149,0.0806742008364592,0.3845214616479109,5.32942837925236,5.791130599749923,0.0884417712240762,0.0537579614538869,0.0390086965894882,44.90256506503516,0.0,0.0,0.0,0.0,0.0,0.0,0.0,0.0,0.0,0.0,0.0,0.0,0.0,2112.3820493643066,7.0,0.9860315447222222,3.549495216666667,75.0,24.45454545,11.0,60.0,26.5,8.0,120.4625,145.0,550.0,43.96476166666667,405.0,81.79310344827586
2025-06-21 13:00:00,2.606208177777778,1.348122297222222,1.257792071111111,1167.343055555556,3997.0,0.0,2307.832033333333,1454.729911111111,233.7865955555556,109505.9580555556,2.9400512843261097,0.97,11.11,0.48,87.92,4.0,31.840193518805307,6.6,1.02,0.49,87.64,11.34,4.556589181933825,69.52000000000001,9.22,19.4,1.86,12.606667363860907,4.998888888888886,79.4877777777778,65.35,31.42,0.049,5.42,2.06,9.11,2.38,0.035,0.15,54.75,10.98,0.066,2.025830258302583,0.17,103.1579770952537,0.2,96.35,1.14,0.8,1.26,0.0,0.0,0.7228998068787372,1.0,57.42677864873022,5.670117690682533,4.288024921312465,0.053282809468374,0.0085495227008149,0.0806742008364592,0.3845214616479109,5.32942837925236,5.791130599749923,0.0884417712240762,0.0537579614538869,0.0390086965894882,48.22312247163643,0.0,0.0,0.0,0.0,0.0,0.0,0.0,0.0,0.0,0.0,0.0,0.0,0.0,2112.3820493643066,7.0,1.044229882777778,3.494598772222222,75.0,24.45454545,11.0,60.0,26.5,8.0,120.01125,139.0,545.375,45.07200447222222,406.375,87.84172661870504
2025-06-21 14:00:00,2.639925655555555,1.348198872222222,1.291664977777778,1158.059166666667,4000.0,0.0,2299.918386111111,1438.6734,233.8428505555556,111405.5175,2.892122694436228,0.97,11.11,0.48,87.92,4.0,34.14169327073369,6.6,1.02,0.49,87.64,11.34,4.885952408500476,69.52000000000001,9.22,19.4,1.86,13.517913138590048,4.998888888888886,79.4877777777778,65.35,31.42,0.049,5.42,2.06,9.11,2.38,0.035,0.15,54.75,10.98,0.066,2.025830258302583,0.17,110.61452909623124,0.2,96.35,1.14,0.8,1.26,0.0,0.0,0.7751530610939747,1.0,57.42677864873022,5.670117690682533,4.288024921312465,0.053282809468374,0.0085495227008149,0.0806742008364592,0.3845214616479109,5.32942837925236,5.791130599749923,0.0884417712240762,0.0537579614538869,0.0390086965894882,51.70882692692291,0.0,0.0,0.0,0.0,0.0,0.0,0.0,0.0,0.0,0.0,0.0,0.0,0.0,2112.3820493643066,7.0,1.098259116666667,3.441116902777778,75.0,24.45454545,11.0,60.0,26.5,8.0,120.08597222222222,136.0,544.2638888888889,44.09405458333333,408.2638888888889,94.19117647058825
2025-06-21 15:00:00,2.617946991666666,1.348362822222222,1.269765455555556,1145.935833333333,4000.0,0.0,2279.159027777778,1471.347252777778,234.5378372222222,112030.8005555556,2.875991702348667,0.97,11.11,0.48,87.92,4.0,32.15311925363387,6.6,1.02,0.49,87.64,11.34,4.6013713851960745,69.52000000000001,9.22,19.4,1.86,12.73056581461138,4.998888888888886,79.4877777777778,65.35,31.42,0.049,5.42,2.06,9.11,2.38,0.035,0.15,54.75,10.98,0.066,2.025830258302583,0.17,104.17181470798346,0.2,96.35,1.14,0.8,1.26,0.0,0.0,0.730004473285408,1.0,57.42677864873022,5.670117690682533,4.288024921312465,0.053282809468374,0.0085495227008149,0.0806742008364592,0.3845214616479109,5.32942837925236,5.791130599749923,0.0884417712240762,0.0537579614538869,0.0390086965894882,48.697059793224994,0.0,0.0,0.0,0.0,0.0,0.0,0.0,0.0,0.0,0.0,0.0,0.0,0.0,2112.3820493643066,7.233333333333333,1.139460427222222,3.538652630555556,75.0,24.45454545,11.0,60.0,26.5,8.0,121.1675,139.0,550.0,44.21926922222222,411.0,88.70503597122303
2025-06-21 16:00:00,2.645318836111111,1.348309752777778,1.297015986111111,1147.777777777778,4000.0,0.0,2275.823077777778,1434.988047222222,232.1006925,111448.1288888889,2.8910176665827443,0.98,11.21,0.47,87.80999999999999,3.5,32.39752504307754,6.6,1.02,0.49,87.64,11.34,4.6363478301577965,69.44,9.31,19.43,1.82,12.827334777007875,4.998888888888886,79.4877777777778,65.35,31.42,0.049,5.54,2.03,9.26,2.21,0.037,0.14,54.76,11.05,0.065,1.994584837545126,0.17,104.96365684344308,0.2,96.35,1.14,0.8,1.26,0.0,0.0,0.7355534627375144,1.0,57.42677864873022,5.670117690682533,4.288024921312465,0.053282809468374,0.0085495227008149,0.0806742008364592,0.3845214616479109,5.32942837925236,5.791130599749923,0.0884417712240762,0.0537579614538869,0.0390086965894882,49.06722118405192,0.0,0.0,0.0,0.0,0.0,0.0,0.0,0.0,0.0,0.0,0.0,0.0,0.0,2112.3820493643066,7.305555555555555,0.9659963733333334,3.527078511111111,75.0,24.45454545,11.0,60.0,26.5,8.0,120.4625,145.0,550.0,43.73308369444445,405.0,89.37931034482759
2025-06-21 17:00:00,2.609877305555556,1.348335091666667,1.261469725,1147.812777777778,4000.0,0.0,2269.457077777778,1476.593075,234.6408652777778,111677.1775,2.8850922595313406,0.98,11.21,0.47,87.80999999999999,3.5,30.905533758198967,6.6,1.02,0.49,87.64,11.34,4.422831811663687,69.44,9.31,19.43,1.82,12.236602254382513,4.998888888888886,79.4877777777778,65.35,31.42,0.049,5.54,2.03,9.26,2.21,0.037,0.14,54.76,11.05,0.065,1.994584837545126,0.17,100.12980422565292,0.2,96.35,1.14,0.8,1.26,0.0,0.0,0.7016792901114446,1.0,57.42677864873022,5.670117690682533,4.288024921312465,0.053282809468374,0.0085495227008149,0.0806742008364592,0.3845214616479109,5.32942837925236,5.791130599749923,0.0884417712240762,0.0537579614538869,0.0390086965894882,46.80754652426005,0.0,0.0,0.0,0.0,0.0,0.0,0.0,0.0,0.0,0.0,0.0,0.0,0.0,2112.3820493643066,7.18138888888889,0.9979311477222222,3.518856088888889,75.0,24.45454545,11.0,60.0,26.5,8.0,120.77541666666664,152.0,554.5416666666666,44.278103,402.5416666666666,85.26315789473684
2025-06-21 18:00:00,2.631695258333334,1.348286252777778,1.283471472222222,1154.849444444444,3995.0,0.0,2254.1668,1445.856761111111,233.4655525,111216.4647222222,2.8934167246129974,0.98,11.21,0.47,87.80999999999999,3.5,30.878970164564013,6.6,1.02,0.49,87.64,11.34,4.419030346596622,69.44,9.31,19.43,1.82,12.22608478096493,4.998888888888886,79.4877777777778,65.35,31.42,0.049,5.54,2.03,9.26,2.21,0.037,0.14,54.76,11.05,0.065,1.994584837545126,0.17,100.04374172788124,0.2,96.35,1.14,0.8,1.26,0.0,0.0,0.7010761902371497,1.0,57.42677864873022,5.670117690682533,4.288024921312465,0.053282809468374,0.0085495227008149,0.0806742008364592,0.3845214616479109,5.32942837925236,5.791130599749923,0.0884417712240762,0.0537579614538869,0.0390086965894882,46.76731500279055,0.0,0.0,0.0,0.0,0.0,0.0,0.0,0.0,0.0,0.0,0.0,0.0,0.0,2112.3820493643066,7.317777777777778,0.9696422252777778,3.865853252777778,75.0,24.45454545,11.0,60.0,26.5,8.0,120.185,158.0,555.0,43.88237086111111,397.0,85.18987341772151
2025-06-21 19:00:00,2.626985213888889,1.348093941666667,1.278846502222222,1163.321388888889,4002.0,0.0,2281.382052777778,1446.352952777778,234.3212466666667,110758.6661111111,2.910455140179007,0.98,11.21,0.47,87.80999999999999,3.5,30.87096380992358,6.6,1.02,0.49,87.64,11.34,4.4178845725007525,69.44,9.31,19.43,1.82,12.222914779825038,4.998888888888886,79.4877777777778,65.35,31.42,0.049,5.54,2.03,9.26,2.21,0.037,0.14,54.76,11.05,0.065,1.994584837545126,0.17,100.01780220750344,0.2,96.35,1.14,0.8,1.26,0.0,0.0,0.7008944139480091,1.0,57.42677864873022,5.670117690682533,4.288024921312465,0.053282809468374,0.0085495227008149,0.0806742008364592,0.3845214616479109,5.32942837925236,5.791130599749923,0.0884417712240762,0.0537579614538869,0.0390086965894882,46.75518908966916,0.0,0.0,0.0,0.0,0.0,0.0,0.0,0.0,0.0,0.0,0.0,0.0,0.0,2112.3820493643066,7.089444444444444,1.096773771666667,3.709667544444444,75.0,24.45454545,11.0,60.0,26.5,8.0,121.2425,149.0,555.0,44.31662308333333,406.0,85.16778523489933
2025-06-21 20:00:00,2.616339472222222,1.34843035,1.267930863888889,1161.683055555556,4000.0,0.0,2285.085794444445,1443.096005555555,232.4200005555556,109698.2563888889,2.937102317673297,0.98,11.21,0.47,87.80999999999999,3.5,33.04276560603292,6.6,1.02,0.49,87.64,11.34,4.728686972731502,69.44,9.31,19.43,1.82,13.082808511551743,4.998888888888886,79.4877777777778,65.35,31.42,0.049,5.54,2.03,9.26,2.21,0.037,0.14,54.76,11.05,0.065,1.994584837545126,0.17,107.05415014320796,0.2,96.35,1.14,0.8,1.26,0.0,0.0,0.7502030055575126,1.0,57.42677864873022,5.670117690682533,4.288024921312465,0.053282809468374,0.0085495227008149,0.0806742008364592,0.3845214616479109,5.32942837925236,5.791130599749923,0.0884417712240762,0.0537579614538869,0.0390086965894882,50.044461308949,0.0,0.0,0.0,0.0,0.0,0.0,0.0,0.0,0.0,0.0,0.0,0.0,0.0,2112.3820493643066,7.101111111111111,1.0872372325,3.732751408333333,75.0,24.45454545,11.0,60.0,26.5,8.0,122.535,138.0,555.0,43.46816216666667,417.0,91.15942028985508
2025-06-21 21:00:00,2.616339522222222,1.348390538888889,1.267984302777778,1161.545555555556,4001.0,0.0,2268.832169444444,1437.182163888889,231.3821363888889,109253.9761111111,2.9497744510683503,0.98,11.21,0.47,87.80999999999999,3.5,33.00272356515265,6.6,1.02,0.49,87.64,11.34,4.722956632864383,69.44,9.31,19.43,1.82,13.066954440512587,4.998888888888886,79.4877777777778,65.35,31.42,0.049,5.54,2.03,9.26,2.21,0.037,0.14,54.76,11.05,0.065,1.994584837545126,0.17,106.92441927541236,0.2,96.35,1.14,0.8,1.26,0.0,0.0,0.749293890994428,1.0,57.42677864873022,5.670117690682533,4.288024921312465,0.053282809468374,0.0085495227008149,0.0806742008364592,0.3845214616479109,5.32942837925236,5.791130599749923,0.0884417712240762,0.0537579614538869,0.0390086965894882,49.98381619257297,0.0,0.0,0.0,0.0,0.0,0.0,0.0,0.0,0.0,0.0,0.0,0.0,0.0,2112.3820493643066,7.3,1.032634127222222,3.790059147222223,75.0,24.45454545,11.0,60.0,26.5,8.0,121.9475,143.0,555.0,44.16600455555556,412.0,91.04895104895104
2025-06-21 22:00:00,2.600790852777778,1.348362169444445,1.252336838055556,1162.150555555556,3999.0,0.0,2281.159644444444,1464.233027777778,233.8364705555556,109814.2397222222,2.933269371193333,0.98,11.21,0.47,87.80999999999999,3.5,30.846636809285343,6.6,1.02,0.49,87.64,11.34,4.414403181978687,69.44,9.31,19.43,1.82,12.213282853284593,4.998888888888886,79.4877777777778,65.35,31.42,0.049,5.54,2.03,9.26,2.21,0.037,0.14,54.76,11.05,0.065,1.994584837545126,0.17,99.93898597250936,0.2,96.35,1.14,0.8,1.26,0.0,0.0,0.7003420936848506,1.0,57.42677864873022,5.670117690682533,4.288024921312465,0.053282809468374,0.0085495227008149,0.0806742008364592,0.3845214616479109,5.32942837925236,5.791130599749923,0.0884417712240762,0.0537579614538869,0.0390086965894882,46.71834496903113,0.0,0.0,0.0,0.0,0.0,0.0,0.0,0.0,0.0,0.0,0.0,0.0,0.0,2112.3820493643066,7.101666666666667,1.319051439722222,3.748127263888889,75.0,24.45454545,11.0,60.0,26.5,8.0,121.2425,149.0,555.0,43.89488405555556,406.0,85.1006711409396
2025-06-21 23:00:00,2.573748438888889,1.348308511111111,1.2256779,1162.307222222222,4000.0,0.0,2275.318447222222,1506.737863888889,237.3325533333334,110598.1230555556,2.91322141107387,0.99,11.26,0.48,87.75,3.4,30.104828507175487,5.9,1.02,0.49,87.59,11.39,4.466533802753113,69.26,9.38,19.48,1.88,12.337454404323257,5.146666666666667,79.38666666666667,65.35,31.04,0.048,5.37,1.94,9.05,2.28,0.037,0.14,55.23,10.57,0.065,1.968342644320298,0.17,99.37252111401676,0.2,96.35,1.14,0.8,1.26,0.0,0.0,0.2785289729317978,1.0,57.48486892149311,5.905541301329741,4.456932784155639,0.0695049375256562,0.0133343947898841,0.0905150431947013,0.3754213183032069,4.989676600141138,5.976873035713461,0.0807643594131239,0.0871818051833641,0.026442435507751,43.841722152149096,0.0,0.0,0.0,0.0,0.0,0.0,0.0,0.0,0.0,0.0,0.0,0.0,0.0,2112.3820493643066,7.06,2.129185983333333,3.858579255555556,75.0,24.45454545,11.0,60.0,26.5,8.0,121.0075,151.0,555.0,42.94478638888889,404.0,85.43046357615894
2025-06-22 00:00:00,2.624955733333333,1.348470736111111,1.276127183333333,1172.513888888889,3998.0,0.0,2260.764394444444,1429.445955555555,232.76236,109267.7152777778,2.947193846915241,0.99,11.26,0.48,87.75,3.4,32.38089559218448,5.9,1.02,0.49,87.59,11.39,4.8042248336155975,69.26,9.38,19.48,1.88,13.270224171664276,5.146666666666667,79.38666666666667,65.35,31.04,0.048,5.37,1.94,9.05,2.28,0.037,0.14,55.23,10.57,0.065,1.968342644320298,0.17,106.8855526002471,0.2,96.35,1.14,0.8,1.26,0.0,0.0,0.2995870775265582,1.0,57.48486892149311,5.905541301329741,4.456932784155639,0.0695049375256562,0.0133343947898841,0.0905150431947013,0.3754213183032069,4.989676600141138,5.976873035713461,0.0807643594131239,0.0871818051833641,0.026442435507751,47.15636321435718,0.0,0.0,0.0,0.0,0.0,0.0,0.0,0.0,0.0,0.0,0.0,0.0,0.0,2095.001132387051,7.342777777777778,1.356860076388889,3.845606636111111,75.0,24.45454545,11.0,60.0,26.5,8.0,122.03472222222224,150.0,558.6388888888889,43.83525497222222,408.6388888888889,91.13333333333334
2025-06-22 01:00:00,2.618975847222222,1.34839175,1.270594519444444,1174.990555555556,4000.0,0.0,2260.149038888889,1437.753558333333,233.8980019444444,109391.7555555556,2.945325959313557,0.99,11.26,0.48,87.75,3.4,32.58248156865524,5.9,1.02,0.49,87.59,11.39,4.834133344067768,69.26,9.38,19.48,1.88,13.352837423975815,5.146666666666667,79.38666666666667,65.35,31.04,0.048,5.37,1.94,9.05,2.28,0.037,0.14,55.23,10.57,0.065,1.968342644320298,0.17,107.55096435299484,0.2,96.35,1.14,0.8,1.26,0.0,0.0,0.3014521449515552,1.0,57.48486892149311,5.905541301329741,4.456932784155639,0.0695049375256562,0.0133343947898841,0.0905150431947013,0.3754213183032069,4.989676600141138,5.976873035713461,0.0807643594131239,0.0871818051833641,0.026442435507751,47.44993327631896,0.0,0.0,0.0,0.0,0.0,0.0,0.0,0.0,0.0,0.0,0.0,0.0,0.0,2095.001132387051,7.300277777777778,1.112420468944445,3.876953113888889,75.0,24.45454545,11.0,60.0,26.5,8.0,122.7275,147.0,560.0,43.96682508333333,413.0,91.70068027210884
2025-06-22 02:00:00,2.600147838888889,1.348272983333333,1.251974130555556,1162.671666666667,3999.0,0.0,2252.162777777778,1455.269188888889,232.5059019444444,109148.3263888889,2.951152767998881,0.99,11.26,0.48,87.75,3.4,31.622893647085792,5.9,1.02,0.49,87.59,11.39,4.691763096471706,69.26,9.38,19.48,1.88,12.959582493907686,5.146666666666667,79.38666666666667,65.35,31.04,0.048,5.37,1.94,9.05,2.28,0.037,0.14,55.23,10.57,0.065,1.968342644320298,0.17,104.38347675298454,0.2,96.35,1.14,0.8,1.26,0.0,0.0,0.2925740662018692,1.0,57.48486892149311,5.905541301329741,4.456932784155639,0.0695049375256562,0.0133343947898841,0.0905150431947013,0.3754213183032069,4.989676600141138,5.976873035713461,0.0807643594131239,0.0871818051833641,0.026442435507751,46.05248346098524,0.0,0.0,0.0,0.0,0.0,0.0,0.0,0.0,0.0,0.0,0.0,0.0,0.0,2095.001132387051,7.294444444444444,1.046390384722222,3.963180008333334,75.0,24.45454545,11.0,60.0,26.5,8.0,122.375,150.0,560.0,42.83642038888889,410.0,89.0
2025-06-22 03:00:00,2.592628716666667,1.348336275,1.244229356944444,1176.274444444444,3999.0,0.0,2255.432436111111,1452.0759,233.1498325,108153.9172222222,2.9782677432109246,0.99,11.26,0.48,87.75,3.4,32.44882084926803,5.9,1.02,0.49,87.59,11.39,4.814302634150222,69.26,9.38,19.48,1.88,13.298061060420194,5.146666666666667,79.38666666666667,65.35,31.04,0.048,5.37,1.94,9.05,2.28,0.037,0.14,55.23,10.57,0.065,1.968342644320298,0.17,107.10976593672572,0.2,96.35,1.14,0.8,1.26,0.0,0.0,0.3002155199734932,1.0,57.48486892149311,5.905541301329741,4.456932784155639,0.0695049375256562,0.0133343947898841,0.0905150431947013,0.3754213183032069,4.989676600141138,5.976873035713461,0.0807643594131239,0.0871818051833641,0.026442435507751,47.2552829025215,0.0,0.0,0.0,0.0,0.0,0.0,0.0,0.0,0.0,0.0,0.0,0.0,0.0,2095.001132387051,7.372222222222222,1.3899088775,4.142505780555556,75.0,24.45454545,11.0,60.0,26.5,8.0,122.2575,151.0,560.0,43.03767780555555,409.0,91.32450331125828
2025-06-22 04:00:00,2.612336769444445,1.348334488888889,1.264006538888889,1149.139166666667,4000.0,0.0,2237.819302777778,1372.735736111111,218.5564752777778,103801.4995277778,3.103831049343846,0.99,11.26,0.48,87.75,3.4,31.71050517327442,5.9,1.02,0.49,87.59,11.39,4.704761670542276,69.26,9.38,19.48,1.88,12.995487139881265,5.146666666666667,79.38666666666667,65.35,31.04,0.048,5.37,1.94,9.05,2.28,0.037,0.14,55.23,10.57,0.065,1.968342644320298,0.17,104.67267216341298,0.2,96.35,1.14,0.8,1.26,0.0,0.0,0.2933846454217604,1.0,57.48486892149311,5.905541301329741,4.456932784155639,0.0695049375256562,0.0133343947898841,0.0905150431947013,0.3754213183032069,4.989676600141138,5.976873035713461,0.0807643594131239,0.0871818051833641,0.026442435507751,46.18007230234244,0.0,0.0,0.0,0.0,0.0,0.0,0.0,0.0,0.0,0.0,0.0,0.0,0.0,2095.001132387051,7.245833333333334,1.025679982777778,4.091788847222222,75.0,24.45454545,11.0,60.0,26.5,8.0,122.42138888888888,146.0,558.3055555555555,42.87488025,412.30555555555554,89.24657534246575
2025-06-22 05:00:00,2.575741705555556,1.348274186111111,1.227326186111111,1128.189166666667,4000.0,0.0,2252.042144444445,1445.520386111111,222.5957175,106363.3620555556,3.029125772948017,0.99,11.26,0.48,87.75,3.4,31.158253031700777,5.9,1.02,0.49,87.59,11.39,4.622826214328216,69.26,9.38,19.48,1.88,12.769165119321316,5.146666666666667,79.38666666666667,65.35,31.04,0.048,5.37,1.94,9.05,2.28,0.037,0.14,55.23,10.57,0.065,1.968342644320298,0.17,102.8497523754558,0.2,96.35,1.14,0.8,1.26,0.0,0.0,0.2882752251254372,1.0,57.48486892149311,5.905541301329741,4.456932784155639,0.0695049375256562,0.0133343947898841,0.0905150431947013,0.3754213183032069,4.989676600141138,5.976873035713461,0.0807643594131239,0.0871818051833641,0.026442435507751,45.37582640062504,0.0,0.0,0.0,0.0,0.0,0.0,0.0,0.0,0.0,0.0,0.0,0.0,0.0,2095.001132387051,6.861666666666666,1.064703964694445,3.965928847222222,75.0,24.45454545,11.0,60.0,26.5,8.0,121.9475,143.0,555.0,42.94153886111111,412.0,87.6923076923077
2025-06-22 06:00:00,2.578931979338843,1.348338719008265,1.230705403719008,1137.242148760331,4001.0,0.0,2278.255909090909,1481.563582644628,229.6873508264463,109142.5826446281,2.952782961842381,0.99,11.26,0.48,87.75,3.4,31.369098352967928,5.9,1.02,0.49,87.59,11.39,4.654108496981564,69.26,9.38,19.48,1.88,12.8555730035874,5.146666666666667,79.38666666666667,65.35,31.04,0.048,5.37,1.94,9.05,2.28,0.037,0.14,55.23,10.57,0.065,1.968342644320298,0.17,103.54572814341005,0.2,96.35,1.14,0.8,1.26,0.0,0.0,0.2902259597315492,1.0,57.48486892149311,5.905541301329741,4.456932784155639,0.0695049375256562,0.0133343947898841,0.0905150431947013,0.3754213183032069,4.989676600141138,5.976873035713461,0.0807643594131239,0.0871818051833641,0.026442435507751,45.68288086499018,0.0,0.0,0.0,0.0,0.0,0.0,0.0,0.0,0.0,0.0,0.0,0.0,0.0,2095.001132387051,6.701657458563536,1.127668755785124,3.841492537190083,75.0,24.45454545,11.0,60.0,26.5,8.0,122.3,140.0,555.0,43.90901314049587,415.0,88.28571428571429
2025-06-22 07:00:00,2.584087531380753,1.348163912133891,1.236061958158996,1140.930125523013,4000.0,0.0,2276.888874476987,1486.837456066946,231.8587991631799,110055.7845188285,2.927567414788129,0.99,11.26,0.48,87.75,3.4,30.630466531466286,5.9,1.02,0.49,87.59,11.39,4.544520628120599,69.26,9.38,19.48,1.88,12.552869521413877,5.146666666666667,79.38666666666667,65.35,31.04,0.048,5.37,1.94,9.05,2.28,0.037,0.14,55.23,10.57,0.065,1.968342644320298,0.17,101.1075908107173,0.2,96.35,1.14,0.8,1.26,0.0,0.0,0.2833921602110318,1.0,57.48486892149311,5.905541301329741,4.456932784155639,0.0695049375256562,0.0133343947898841,0.0905150431947013,0.3754213183032069,4.989676600141138,5.976873035713461,0.0807643594131239,0.0871818051833641,0.026442435507751,44.6072098614735,0.0,0.0,0.0,0.0,0.0,0.0,0.0,0.0,0.0,0.0,0.0,0.0,0.0,2095.001132387051,7.0,1.141006407112971,3.786308175732217,75.0,24.45454545,11.0,60.0,26.5,8.0,119.91082402234636,145.0,547.7932960893854,43.1000750209205,402.7932960893854,86.20689655172414
2025-06-22 08:00:00,2.581227383333333,1.348532825,1.232727805555556,1157.165277777778,3998.0,0.0,2275.080191666666,1485.464013888889,233.9633080555556,109720.2483333333,2.93504678303141,0.97,11.23,0.47,87.8,3.9,31.702964275089176,5.9,1.02,0.49,87.59,11.39,4.70364285743761,69.49999999999999,9.31,19.51,1.68,12.992396755642536,5.146666666666667,79.38666666666667,65.35,30.66,0.051,5.46,2.06,9.75,2.45,0.036,0.15,54.73,10.9,0.066,1.996336996336996,0.17,104.6477805396672,0.2,96.35,1.14,0.8,1.26,0.0,0.0,0.2933148772572941,1.0,57.48486892149311,5.905541301329741,4.456932784155639,0.0695049375256562,0.0133343947898841,0.0905150431947013,0.3754213183032069,4.989676600141138,5.976873035713461,0.0807643594131239,0.0871818051833641,0.026442435507751,46.1690904771865,0.0,0.0,0.0,0.0,0.0,0.0,0.0,0.0,0.0,0.0,0.0,0.0,0.0,2095.001132387051,7.0,1.087405983055556,3.755007430555555,75.0,24.45454545,11.0,60.0,26.5,8.0,120.815,142.0,550.0,44.01171413888889,408.0,89.22535211267606
2025-06-22 09:00:00,2.587135005555556,1.348187958333333,1.238966955555556,1164.589166666667,4000.0,0.0,2302.366466666666,1470.822847222222,233.8394338888889,109279.1533333333,2.948358738056566,0.97,11.23,0.47,87.8,3.9,30.576971068791604,5.9,1.02,0.49,87.59,11.39,4.536583718854585,69.49999999999999,9.31,19.51,1.68,12.530946199996194,5.146666666666667,79.38666666666667,65.35,30.66,0.051,5.46,2.06,9.75,2.45,0.036,0.15,54.73,10.9,0.066,1.996336996336996,0.17,100.93100853944225,0.2,96.35,1.14,0.8,1.26,0.0,0.0,0.2828972217903815,1.0,57.48486892149311,5.905541301329741,4.456932784155639,0.0695049375256562,0.0133343947898841,0.0905150431947013,0.3754213183032069,4.989676600141138,5.976873035713461,0.0807643594131239,0.0871818051833641,0.026442435507751,44.52930431185627,0.0,0.0,0.0,0.0,0.0,0.0,0.0,0.0,0.0,0.0,0.0,0.0,0.0,2095.001132387051,7.094444444444444,0.9982349966666668,3.666087958333333,75.0,24.45454545,11.0,60.0,26.5,8.0,120.815,142.0,550.0,44.6794545,408.0,86.05633802816901
2025-06-22 10:00:00,2.572980833333333,1.348456847222222,1.224368130555556,1165.982222222222,3999.0,0.0,2301.067372222222,1491.557602777778,235.4433777777778,109475.9544444444,2.9423270026498862,0.97,11.23,0.47,87.8,3.9,30.385422799214552,5.9,1.02,0.49,87.59,11.39,4.508164463095635,69.49999999999999,9.31,19.51,1.68,12.452446565242564,5.146666666666667,79.38666666666667,65.35,30.66,0.051,5.46,2.06,9.75,2.45,0.036,0.15,54.73,10.9,0.066,1.996336996336996,0.17,100.29873008423156,0.2,96.35,1.14,0.8,1.26,0.0,0.0,0.2811250229293435,1.0,57.48486892149311,5.905541301329741,4.456932784155639,0.0695049375256562,0.0133343947898841,0.0905150431947013,0.3754213183032069,4.989676600141138,5.976873035713461,0.0807643594131239,0.0871818051833641,0.026442435507751,44.25035218258171,0.0,0.0,0.0,0.0,0.0,0.0,0.0,0.0,0.0,0.0,0.0,0.0,0.0,2095.001132387051,7.0,1.128860476666667,3.600083572222222,75.0,24.45454545,11.0,60.0,26.5,8.0,120.4625,145.0,550.0,44.54947036111111,405.0,85.51724137931035
2025-06-22 11:00:00,2.583518127777777,1.348298319444444,1.235178840833333,1172.215,4000.0,0.0,2308.923766666667,1483.55055,236.2281783333333,109633.6338888889,2.9388323639541625,0.97,11.23,0.47,87.8,3.9,31.21494121135559,5.9,1.02,0.49,87.59,11.39,4.631236814328292,69.49999999999999,9.31,19.51,1.68,12.792396868726186,5.146666666666667,79.38666666666667,65.35,30.66,0.051,5.46,2.06,9.75,2.45,0.036,0.15,54.73,10.9,0.066,1.996336996336996,0.17,103.0368734324092,0.2,96.35,1.14,0.8,1.26,0.0,0.0,0.2887997024680956,1.0,57.48486892149311,5.905541301329741,4.456932784155639,0.0695049375256562,0.0133343947898841,0.0905150431947013,0.3754213183032069,4.989676600141138,5.976873035713461,0.0807643594131239,0.0871818051833641,0.026442435507751,45.45838151038576,0.0,0.0,0.0,0.0,0.0,0.0,0.0,0.0,0.0,0.0,0.0,0.0,0.0,2095.001132387051,7.030555555555556,1.153182897777778,3.686672119444444,75.0,24.45454545,11.0,60.0,26.5,8.0,121.6375,135.0,550.0,44.07839855555556,415.0,87.85185185185185
2025-06-22 12:00:00,2.637522441666666,1.348122908333333,1.289282213888889,1171.026666666667,4000.0,0.0,2274.803622222222,1402.695463888889,229.817035,108426.8158333333,2.971519378475243,0.97,11.23,0.47,87.8,3.9,32.48927429495115,5.9,1.02,0.49,87.59,11.39,4.820304551169562,69.49999999999999,9.31,19.51,1.68,13.314639548535292,5.146666666666667,79.38666666666667,65.35,30.66,0.051,5.46,2.06,9.75,2.45,0.036,0.15,54.73,10.9,0.066,1.996336996336996,0.17,107.24329803388822,0.2,96.35,1.14,0.8,1.26,0.0,0.0,0.3005897940430163,1.0,57.48486892149311,5.905541301329741,4.456932784155639,0.0695049375256562,0.0133343947898841,0.0905150431947013,0.3754213183032069,4.989676600141138,5.976873035713461,0.0807643594131239,0.0871818051833641,0.026442435507751,47.31419533662868,0.0,0.0,0.0,0.0,0.0,0.0,0.0,0.0,0.0,0.0,0.0,0.0,0.0,2095.001132387051,7.426111111111111,1.005560421944445,3.797839505555556,75.0,24.45454545,11.0,60.0,26.5,8.0,120.345,146.0,550.0,43.62528697222222,404.0,91.43835616438356
2025-06-22 13:00:00,2.643530491666667,1.348321236111111,1.295180786111111,1169.753055555555,3998.0,0.0,2270.780780555556,1406.286811111111,230.9343625,109213.9666666667,2.9486432709555466,0.97,11.23,0.47,87.8,3.9,32.367591619689165,5.9,1.02,0.49,87.59,11.39,4.802250976071548,69.49999999999999,9.31,19.51,1.68,13.2647719846831,5.146666666666667,79.38666666666667,65.35,30.66,0.051,5.46,2.06,9.75,2.45,0.036,0.15,54.73,10.9,0.066,1.996336996336996,0.17,106.84163774162649,0.2,96.35,1.14,0.8,1.26,0.0,0.0,0.2994639895709451,1.0,57.48486892149311,5.905541301329741,4.456932784155639,0.0695049375256562,0.0133343947898841,0.0905150431947013,0.3754213183032069,4.989676600141138,5.976873035713461,0.0807643594131239,0.0871818051833641,0.026442435507751,47.13698861252145,0.0,0.0,0.0,0.0,0.0,0.0,0.0,0.0,0.0,0.0,0.0,0.0,0.0,2095.001132387051,7.3,1.029933492222222,3.801303675,75.0,24.45454545,11.0,60.0,26.5,8.0,121.11236111111111,146.0,553.0694444444445,43.438456,407.06944444444446,91.0958904109589
