Repository: saikumar-voptimai/evonith_bf_webapp

# Evonith BF2 — Blast Furnace Intelligence Platform

Monitoring, modelling and optimisation of **Blast Furnace 2 (BF2)** at Evonith Steel: live telemetry from InfluxDB,
manual plant reports from Neon PostgreSQL, a two-zone energy model of the furnace, blend and fuel optimisers, a
conversational assistant (FurnaceMind) and a live digital twin evaluated every hour.

The platform has three deployable parts that share one Python service layer, plus the shared data library:

| Part | Path | What it is |
|---|---|---|
| **Streamlit app** (legacy) | `src/app.py`, `src/custom_pages/` | The original 11-page dashboard; still the home of the model pages. Served under `/legacy` in production |

File: src/data/V13_df_filtered.csv (part 199 of 268)
NM3/HR.,STEAMKGS/HR.,RAFTOC,PERMEABILITYKGS/HR.,TUYEREVELOCITYM/S,HOT BLAST VOLUMENM3/HR.,O2 ENRICHMENT %,COKE_VM%,COKE_ASH%,COKE_IM%,COKE_FC%,COKE_MOIST%,COKE_CALC_MT,NUTCOKE_MOIST%,NUTCOKE_VM%,NUTCOKE_IM%,NUTCOKE_FC%,NUTCOKE_ASH%,NUTCOKE_CALC_MT,PCI_2_FC%,PCI_2_ASH%,PCI_2_VM%,PCI_2_IM%,PCI_2_CALC_MT,SINTER_SP_02_COLD_STRENGTH_AI,SINTER_SP_02_COLD_STRENGTH_TI,SINTER_SP_02_HOT_STRENGTH_RI,SINTER_SP_02_HOT_STRENGTH_RDI,SINTER_SP_02_P%,SINTER_SP_02_SIO2%,SINTER_SP_02_MGO%,SINTER_SP_02_FEO%,SINTER_SP_02_AL2O3%,SINTER_SP_02_NA2O%,SINTER_SP_02_TIO2%,SINTER_SP_02_FE(T)%,SINTER_SP_02_CAO%,SINTER_SP_02_K2O%,SINTER_SP_02_BASICITY,SINTER_SP_02_MNO%,SINTER_CALC_MT,FLUX_TM%,FLUX_SIO2%,FLUX_FE2O3%,FLUX_AL2O3%,FLUX_LOI%,FLUX_MGO%,FLUX_CAO%,FLUX_CALC_MT,GEOMIN TYPE,ORE_FE(T)%,ORE_LOI%,ORE_TM%,ORE_MGO%,ORE_NA2O%,ORE_P%,ORE_TIO2%,ORE_AL2O3%,ORE_SIO2%,ORE_MNO%,ORE_CAO%,ORE_K2O%,ORE_CALC_MT,LLOYDS_PELLET_PCT_SIO2,LLOYDS_PELLET_PCT_AL2O3,LLOYDS_PELLET_PCT_FE2O3,LLOYDS_PELLET_PCT_MGO,LLOYDS_PELLET_PCT_TIO2,LLOYDS_PELLET_PCT_NA2O,TOTAL_PELLET_CALC_MT,LLOYDS_PELLET_PCT_K2O,LLOYDS_PELLET_PCT_TM,LLOYDS_PELLET_PCT_LOI,LLOYDS_PELLET_PCT_MNO,LLOYDS_PELLET_PCT_CAO,LLOYDS_PELLET_PCT_P,DAILYPRODUCTION,CHARGES/HRS.,STOCKRODLEVEL,FURNACE TOP GAS ANALYSISH2%,COKE_DISCHARGE_TIME,WEIGHTED_COKE_ANGLE,TOTAL_COKE_PORTIONS,NON_COKE_DISCHARGE_TIME,WEIGHTED_NON_COKE_ANGLE,TOTAL_NON_COKE_PORTIONS,UNITCOST LAKHS/THM,ACTUALKG/THM.,ACT. FUEL RATEKG/THM.,FURNACETOPGASANALYSISCO2ETACO,COKE RATE KG/THM,PRODUCTIONTONNESPERHR
2025-06-22 14:00:00,2.667872238888889,1.34809575,1.319901288888889,1161.716944444444,4000.0,0.0,2290.647538888889,1377.066144444444,227.4141894444444,108816.1497222222,2.9608949921019168,0.97,11.23,0.47,87.8,3.9,30.12761637257472,5.9,1.02,0.49,87.59,11.39,4.469914747808953,69.49999999999999,9.31,19.51,1.68,12.346793246770664,5.146666666666667,79.38666666666667,65.35,30.66,0.051,5.46,2.06,9.75,2.45,0.036,0.15,54.73,10.9,0.066,1.996336996336996,0.17,99.44774119490803,0.2,96.35,1.14,0.8,1.26,0.0,0.0,0.2787398055809006,1.0,57.48486892149311,5.905541301329741,4.456932784155639,0.0695049375256562,0.0133343947898841,0.0905150431947013,0.3754213183032069,4.989676600141138,5.976873035713461,0.0807643594131239,0.0871818051833641,0.026442435507751,43.87490816624764,0.0,0.0,0.0,0.0,0.0,0.0,0.0,0.0,0.0,0.0,0.0,0.0,0.0,2095.001132387051,7.233333333333333,0.9622661391666666,3.670235347222222,75.0,24.45454545,11.0,60.0,26.5,8.0,120.82652777777776,144.0,550.9861111111111,44.39216830555556,406.9861111111111,84.79166666666667
2025-06-22 15:00:00,2.629187538888889,1.348257922222222,1.280630636111111,1158.962222222222,4001.0,0.0,2280.935011111111,1410.028127777778,227.9983497222222,108159.5125,2.9796021625284936,0.97,11.23,0.47,87.8,3.9,30.225647662982848,5.9,1.02,0.49,87.59,11.39,4.484459260900302,69.49999999999999,9.31,19.51,1.68,12.38696808368492,5.146666666666667,79.38666666666667,65.35,30.66,0.051,5.46,2.06,9.75,2.45,0.036,0.15,54.73,10.9,0.066,1.996336996336996,0.17,99.77133102946216,0.2,96.35,1.14,0.8,1.26,0.0,0.0,0.2796467881477021,1.0,57.48486892149311,5.905541301329741,4.456932784155639,0.0695049375256562,0.0133343947898841,0.0905150431947013,0.3754213183032069,4.989676600141138,5.976873035713461,0.0807643594131239,0.0871818051833641,0.026442435507751,44.01767133114213,0.0,0.0,0.0,0.0,0.0,0.0,0.0,0.0,0.0,0.0,0.0,0.0,0.0,2095.001132387051,7.078333333333333,1.027131555277778,3.742050816666667,75.0,24.45454545,11.0,60.0,26.5,8.0,120.43986111111111,148.0,551.3194444444445,43.42834875,403.31944444444446,85.06756756756756
2025-06-22 16:00:00,2.601120391666667,1.348052388888889,1.253094956111111,1159.200833333333,4000.0,0.0,2279.099011111111,1441.649494444445,229.8231105555556,108155.1497222222,2.9789780488038247,0.99,11.27,0.47,87.74000000000001,3.8,30.189874655265324,7.2,1.03,0.5,87.48,11.49,4.479151761867102,69.47,9.34,19.43,1.76,12.37230771611248,5.146666666666667,79.38666666666667,65.35,30.28,0.049,5.42,2.05,9.26,2.34,0.038,0.14,54.75,11.03,0.064,2.035055350553506,0.17,99.65324851110884,0.2,96.04,0.62,0.6699999999999999,1.32,0.0,0.0,0.2793158173502479,1.0,57.3158295089226,5.782009990360177,4.025712401237955,0.0664743345525324,0.009412500403581,0.0794373231738534,0.3457374776877343,5.26829735850449,6.127364758843036,0.0842164393544548,0.0742164393544548,0.0297069180707442,43.96557502823429,0.0,0.0,0.0,0.0,0.0,0.0,0.0,0.0,0.0,0.0,0.0,0.0,0.0,2095.001132387051,9.21638888888889,1.074257393055556,3.7616625,75.0,24.45454545,11.0,60.0,26.5,8.0,121.0075,151.0,555.0,42.91215441666667,404.0,84.96688741721854
2025-06-22 17:00:00,2.600991788888889,1.348153655555556,1.252898427777778,1156.743055555556,3999.0,0.0,2279.099372222222,1444.277491666667,229.9943825,108467.7569444444,2.969656486676776,0.99,11.27,0.47,87.74000000000001,3.8,30.33458039218273,7.2,1.03,0.5,87.48,11.49,4.500621177155081,69.47,9.34,19.43,1.76,12.431610509710422,5.146666666666667,79.38666666666667,65.35,30.28,0.049,5.42,2.05,9.26,2.34,0.038,0.14,54.75,11.03,0.064,2.035055350553506,0.17,100.13090523962056,0.2,96.04,0.62,0.6699999999999999,1.32,0.0,0.0,0.2806546305001497,1.0,57.3158295089226,5.782009990360177,4.025712401237955,0.0664743345525324,0.009412500403581,0.0794373231738534,0.3457374776877343,5.26829735850449,6.127364758843036,0.0842164393544548,0.0742164393544548,0.0297069180707442,44.17631028321981,0.0,0.0,0.0,0.0,0.0,0.0,0.0,0.0,0.0,0.0,0.0,0.0,0.0,2095.001132387051,10.0,1.020025585,3.598564494444445,75.0,24.45454545,11.0,60.0,26.5,8.0,121.09208333333336,147.0,553.4583333333334,43.42917725,406.45833333333337,85.37414965986395
2025-06-22 18:00:00,2.629553222222222,1.348318191666667,1.281256341666667,1158.756388888889,4000.0,0.0,2284.087333333333,1414.523494444444,228.9057519444444,108647.3222222222,2.9654927185994104,0.99,11.27,0.47,87.74000000000001,3.8,30.15296692992096,7.2,1.03,0.5,87.48,11.49,4.473675909287705,69.47,9.34,19.43,1.76,12.357182322573204,5.146666666666667,79.38666666666667,65.35,30.28,0.049,5.42,2.05,9.26,2.34,0.038,0.14,54.75,11.03,0.064,2.035055350553506,0.17,99.53142042246256,0.2,96.04,0.62,0.6699999999999999,1.32,0.0,0.0,0.2789743481792489,1.0,57.3158295089226,5.782009990360177,4.025712401237955,0.0664743345525324,0.009412500403581,0.0794373231738534,0.3457374776877343,5.26829735850449,6.127364758843036,0.0842164393544548,0.0742164393544548,0.0297069180707442,43.91182623376999,0.0,0.0,0.0,0.0,0.0,0.0,0.0,0.0,0.0,0.0,0.0,0.0,0.0,2095.001132387051,6.111111111111111,1.008092229444444,3.577256938888889,75.0,24.45454545,11.0,60.0,26.5,8.0,120.16930555555555,146.0,549.2972222222222,43.83074141666667,403.2972222222222,84.86301369863014
2025-06-22 19:00:00,2.618759142061281,1.348043233983287,1.270773376044568,1157.687186629526,3999.0,0.0,2282.296637883008,1441.818568245125,231.7323894150418,109709.1306406685,2.936077702858768,0.99,11.27,0.47,87.74000000000001,3.8,30.166343965744463,7.2,1.03,0.5,87.48,11.49,4.475660606947487,69.47,9.34,19.43,1.76,12.362664452109277,5.146666666666667,79.38666666666667,65.35,30.28,0.049,5.42,2.05,9.26,2.34,0.038,0.14,54.75,11.03,0.064,2.035055350553506,0.17,99.575576454592,0.2,96.04,0.62,0.6699999999999999,1.32,0.0,0.0,0.2790981121145892,1.0,57.3158295089226,5.782009990360177,4.025712401237955,0.0664743345525324,0.009412500403581,0.0794373231738534,0.3457374776877343,5.26829735850449,6.127364758843036,0.0842164393544548,0.0742164393544548,0.0297069180707442,43.93130723787713,0.0,0.0,0.0,0.0,0.0,0.0,0.0,0.0,0.0,0.0,0.0,0.0,0.0,2095.001132387051,7.0,1.116911891086351,3.608282069637883,75.0,24.45454545,11.0,60.0,26.5,8.0,119.49426880222842,151.0,548.9470752089137,43.96311983286908,397.9470752089137,84.90066225165563
2025-06-22 20:00:00,2.662093244444444,1.348412805555556,1.313742719444444,1133.9175,3999.0,0.0,2257.246516666667,1420.470202777778,229.43771,111828.9222222222,2.88046022960243,0.99,11.27,0.47,87.74000000000001,3.8,30.10813647061391,7.2,1.03,0.5,87.48,11.49,4.467024592146332,69.47,9.34,19.43,1.76,12.338810062206608,5.146666666666667,79.38666666666667,65.35,30.28,0.049,5.42,2.05,9.26,2.34,0.038,0.14,54.75,11.03,0.064,2.035055350553506,0.17,99.38344031478718,0.2,96.04,0.62,0.6699999999999999,1.32,0.0,0.0,0.278559578110591,1.0,57.3158295089226,5.782009990360177,4.025712401237955,0.0664743345525324,0.009412500403581,0.0794373231738534,0.3457374776877343,5.26829735850449,6.127364758843036,0.0842164393544548,0.0742164393544548,0.0297069180707442,43.846539545941006,0.0,0.0,0.0,0.0,0.0,0.0,0.0,0.0,0.0,0.0,0.0,0.0,0.0,2095.001132387051,7.0,0.9828414897222222,3.629629627777778,75.0,24.45454545,11.0,60.0,26.5,8.0,119.53305555555556,152.0,549.5722222222222,43.31723508333334,397.5722222222222,84.73684210526316
2025-06-22 21:00:00,2.612843166666667,1.348095780555556,1.264321796944444,1162.6625,3998.0,0.0,2271.918494444445,1480.848183333333,237.9280663888889,112093.6641666667,2.872943686614729,0.99,11.27,0.47,87.74000000000001,3.8,30.15549540109524,7.2,1.03,0.5,87.48,11.49,4.474051048510521,69.47,9.34,19.43,1.76,12.358218531692213,5.146666666666667,79.38666666666667,65.35,30.28,0.049,5.42,2.05,9.26,2.34,0.038,0.14,54.75,11.03,0.064,2.035055350553506,0.17,99.5397666103537,0.2,96.04,0.62,0.6699999999999999,1.32,0.0,0.0,0.2789977415189282,1.0,57.3158295089226,5.782009990360177,4.025712401237955,0.0664743345525324,0.009412500403581,0.0794373231738534,0.3457374776877343,5.26829735850449,6.127364758843036,0.0842164393544548,0.0742164393544548,0.0297069180707442,43.91550845141376,0.0,0.0,0.0,0.0,0.0,0.0,0.0,0.0,0.0,0.0,0.0,0.0,0.0,2095.001132387051,7.0,1.065041520833333,3.780389963888889,75.0,24.45454545,11.0,60.0,26.5,8.0,118.655,154.0,547.0,42.77982,393.0,84.87012987012987
2025-06-22 22:00:00,2.530004125,1.348470055555556,1.181598555555555,1167.101388888889,3792.0,0.0,2278.040377777778,1538.459947222222,236.6329277777778,108596.7081666667,2.812698850240846,0.99,11.27,0.47,87.74000000000001,3.8,30.23839655986352,7.2,1.03,0.5,87.48,11.49,4.486350764080655,69.47,9.34,19.43,1.76,12.392192791539776,5.146666666666667,79.38666666666667,65.35,30.28,0.049,5.42,2.05,9.26,2.34,0.038,0.14,54.75,11.03,0.064,2.035055350553506,0.17,99.8134136483401,0.2,96.04,0.62,0.6699999999999999,1.32,0.0,0.0,0.2797647405603305,1.0,57.3158295089226,5.782009990360177,4.025712401237955,0.0664743345525324,0.009412500403581,0.0794373231738534,0.3457374776877343,5.26829735850449,6.127364758843036,0.0842164393544548,0.0742164393544548,0.0297069180707442,44.03623757524664,0.0,0.0,0.0,0.0,0.0,0.0,0.0,0.0,0.0,0.0,0.0,0.0,0.0,2095.001132387051,7.0,1.871918395277778,3.804872380555556,75.0,24.45454545,11.0,60.0,26.5,8.0,119.7125,145.0,547.0,42.5979315,402.0,85.10344827586206
2025-06-22 23:00:00,2.465571127777778,1.348114455555556,1.1176369125,1169.045833333333,3500.0,0.0,2284.764647222222,1528.44095,227.4697672222222,102392.3584166667,2.753456005032774,0.98,11.29,0.47,87.73,3.8,30.20492680591932,7.2,1.03,0.5,87.48,11.49,4.367386792501107,69.43,9.3,19.47,1.8,12.94952340955796,5.025333333333332,79.64000000000001,65.35,29.9,0.049,5.6,2.01,9.3,2.47,0.038,0.15,54.42,11.23,0.064,2.005357142857143,0.17,102.2109523079844,0.2,96.04,0.62,0.6699999999999999,1.32,0.0,0.0,1.1080911136720797,1.0,57.3158295089226,5.782009990360177,4.025712401237955,0.0664743345525324,0.009412500403581,0.0794373231738534,0.3457374776877343,5.26829735850449,6.127364758843036,0.0842164393544548,0.0742164393544548,0.0297069180707442,43.78146447618567,0.0,0.0,0.0,0.0,0.0,0.0,0.0,0.0,0.0,0.0,0.0,0.0,0.0,2095.001132387051,7.0,2.369456530555555,3.723210877777778,75.0,24.45454545,11.0,60.0,26.5,8.0,119.79791666666668,145.0,547.3416666666667,43.47054383333334,402.3416666666667,84.55172413793103
2025-06-23 00:00:00,2.567447033333333,1.348476744444445,1.219252856944445,1173.750277777778,3853.0,0.0,2267.760880555556,1464.205163888889,231.5432922222222,106914.8827777778,2.9028404627600786,0.98,11.29,0.47,87.73,3.8,30.230413873536,7.2,1.03,0.5,87.48,11.49,4.371072015220034,69.43,9.3,19.47,1.8,12.960450281881272,5.025333333333332,79.64000000000001,65.35,29.9,0.049,5.6,2.01,9.3,2.47,0.038,0.15,54.42,11.23,0.064,2.005357142857143,0.17,102.297198418408,0.2,96.04,0.62,0.6699999999999999,1.32,0.0,0.0,1.1090261264705237,1.0,57.3158295089226,5.782009990360177,4.025712401237955,0.0664743345525324,0.009412500403581,0.0794373231738534,0.3457374776877343,5.26829735850449,6.127364758843036,0.0842164393544548,0.0742164393544548,0.0297069180707442,43.81840749388049,0.0,0.0,0.0,0.0,0.0,0.0,0.0,0.0,0.0,0.0,0.0,0.0,0.0,2080.593300457698,7.0,1.356033043055556,3.770986038888889,75.0,24.45454545,11.0,60.0,26.5,8.0,121.17763888888888,146.0,553.3305555555555,43.75741736111111,407.3305555555555,84.04109589041096
2025-06-23 01:00:00,2.564557486111111,1.348336266666667,1.216230516666667,1170.263055555556,4000.0,0.0,2270.741847222222,1487.960208333333,234.4811805555556,108485.7797222222,2.9699054384811703,0.98,11.29,0.47,87.73,3.8,31.39068360242847,7.2,1.03,0.5,87.48,11.49,4.538837582813156,69.43,9.3,19.47,1.8,13.45788370101308,5.025333333333332,79.64000000000001,65.35,29.9,0.049,5.6,2.01,9.3,2.47,0.038,0.15,54.42,11.23,0.064,2.005357142857143,0.17,106.22345437943832,0.2,96.04,0.62,0.6699999999999999,1.32,0.0,0.0,1.1515915193386994,1.0,57.3158295089226,5.782009990360177,4.025712401237955,0.0664743345525324,0.009412500403581,0.0794373231738534,0.3457374776877343,5.26829735850449,6.127364758843036,0.0842164393544548,0.0742164393544548,0.0297069180707442,45.50019630418624,0.0,0.0,0.0,0.0,0.0,0.0,0.0,0.0,0.0,0.0,0.0,0.0,0.0,2080.593300457698,7.0,1.264228917222222,3.921513305555556,75.0,24.45454545,11.0,60.0,26.5,8.0,121.3048611111111,150.0,555.7194444444444,43.35835291666667,405.7194444444444,87.26666666666667
2025-06-23 02:00:00,2.574954102777778,1.348250086111111,1.226501938888889,1169.778055555556,4000.0,0.0,2260.261375,1499.546791666667,237.6275566666667,110261.9213888889,2.9220980430564403,0.98,11.29,0.47,87.73,3.8,32.53954652507374,7.2,1.03,0.5,87.48,11.49,4.704953818982015,69.43,9.3,19.47,1.8,13.950426768796731,5.025333333333332,79.64000000000001,65.35,29.9,0.049,5.6,2.01,9.3,2.47,0.038,0.15,54.42,11.23,0.064,2.005357142857143,0.17,110.11111065980036,0.2,96.04,0.62,0.6699999999999999,1.32,0.0,0.0,1.193738444692648,1.0,57.3158295089226,5.782009990360177,4.025712401237955,0.0664743345525324,0.009412500403581,0.0794373231738534,0.3457374776877343,5.26829735850449,6.127364758843036,0.0842164393544548,0.0742164393544548,0.0297069180707442,47.165451166712295,0.0,0.0,0.0,0.0,0.0,0.0,0.0,0.0,0.0,0.0,0.0,0.0,0.0,2080.593300457698,7.0,1.113686370555556,3.897722183333334,75.0,24.45454545,11.0,60.0,26.5,8.0,121.39,152.0,557.0,43.25869588888889,405.0,90.46052631578948
2025-06-23 03:00:00,2.610652891666667,1.348294663888889,1.262208575,1171.033055555556,3999.0,0.0,2258.603219444444,1461.828611111111,236.1325638888889,110515.9805555556,2.9146568676631865,0.98,11.29,0.47,87.73,3.8,32.613697249276335,7.2,1.03,0.5,87.48,11.49,4.715675410714968,69.43,9.3,19.47,1.8,13.982216832221384,5.025333333333332,79.64000000000001,65.35,29.9,0.049,5.6,2.01,9.3,2.47,0.038,0.15,54.42,11.23,0.064,2.005357142857143,0.17,110.36203052409176,0.2,96.04,0.62,0.6699999999999999,1.32,0.0,0.0,1.1964587213908566,1.0,57.3158295089226,5.782009990360177,4.025712401237955,0.0664743345525324,0.009412500403581,0.0794373231738534,0.3457374776877343,5.26829735850449,6.127364758843036,0.0842164393544548,0.0742164393544548,0.0297069180707442,47.27293122512856,0.0,0.0,0.0,0.0,0.0,0.0,0.0,0.0,0.0,0.0,0.0,0.0,0.0,2080.593300457698,7.0,1.100807823055556,3.916578286111111,75.0,24.45454545,11.0,60.0,26.5,8.0,120.8125,150.0,553.75,42.78700138888889,403.75,90.66666666666669
2025-06-23 04:00:00,2.649972613888889,1.348313988888889,1.301638166666667,1171.678333333333,3999.0,0.0,2266.413291666667,1409.328569444444,232.4140888888889,109919.3763888889,2.9304656717672444,0.98,11.29,0.47,87.73,3.8,32.51588140032823,7.2,1.03,0.5,87.48,11.49,4.701532034386392,69.43,9.3,19.47,1.8,13.940281003873968,5.025333333333332,79.64000000000001,65.35,29.9,0.049,5.6,2.01,9.3,2.47,0.038,0.15,54.42,11.23,0.064,2.005357142857143,0.17,110.03102985204777,0.2,96.04,0.62,0.6699999999999999,1.32,0.0,0.0,1.192870271278326,1.0,57.3158295089226,5.782009990360177,4.025712401237955,0.0664743345525324,0.009412500403581,0.0794373231738534,0.3457374776877343,5.26829735850449,6.127364758843036,0.0842164393544548,0.0742164393544548,0.0297069180707442,47.131149020409225,0.0,0.0,0.0,0.0,0.0,0.0,0.0,0.0,0.0,0.0,0.0,0.0,0.0,2080.593300457698,7.0,1.293631878333333,3.881438116666667,75.0,24.45454545,11.0,60.0,26.5,8.0,121.1323611111111,152.0,555.9694444444444,42.40938933333334,403.9694444444444,90.39473684210526
2025-06-23 05:00:00,2.636815127777778,1.348413472222222,1.288558857222222,1172.149444444444,4001.0,0.0,2266.655544444445,1432.153616666667,234.3834922222222,110368.7694444444,2.920000422347666,0.98,11.29,0.47,87.73,3.8,31.235568195742133,7.2,1.03,0.5,87.48,11.49,4.516409156390266,69.43,9.3,19.47,1.8,13.391382278812175,5.025333333333332,79.64000000000001,65.35,29.9,0.049,5.6,2.01,9.3,2.47,0.038,0.15,54.42,11.23,0.064,2.005357142857143,0.17,105.69855678452198,0.2,96.04,0.62,0.6699999999999999,1.32,0.0,0.0,1.1459009906098208,1.0,57.3158295089226,5.782009990360177,4.025712401237955,0.0664743345525324,0.009412500403581,0.0794373231738534,0.3457374776877343,5.26829735850449,6.127364758843036,0.0842164393544548,0.0742164393544548,0.0297069180707442,45.275359484975134,0.0,0.0,0.0,0.0,0.0,0.0,0.0,0.0,0.0,0.0,0.0,0.0,0.0,2080.593300457698,7.0,1.120640483055556,3.872419988888889,75.0,24.45454545,11.0,60.0,26.5,8.0,120.97458333333331,158.0,558.1583333333333,42.54234569444444,400.1583333333333,86.83544303797468
2025-06-23 06:00:00,2.625077267206478,1.348677238866397,1.276407064777328,1184.278137651822,3998.0,0.0,2268.847384615385,1437.509821862348,236.2228817813765,110013.0457489879,2.927240613714325,0.98,11.29,0.47,87.73,3.8,32.44488602609171,7.2,1.03,0.5,87.48,11.49,4.691266680599522,69.43,9.3,19.47,1.8,13.909843709105688,5.025333333333332,79.64000000000001,65.35,29.9,0.049,5.6,2.01,9.3,2.47,0.038,0.15,54.42,11.23,0.064,2.005357142857143,0.17,109.79078742879,0.2,96.04,0.62,0.6699999999999999,1.32,0.0,0.0,1.1902657510353605,1.0,57.3158295089226,5.782009990360177,4.025712401237955,0.0664743345525324,0.009412500403581,0.0794373231738534,0.3457374776877343,5.26829735850449,6.127364758843036,0.0842164393544548,0.0742164393544548,0.0297069180707442,47.02824258150003,0.0,0.0,0.0,0.0,0.0,0.0,0.0,0.0,0.0,0.0,0.0,0.0,0.0,2080.593300457698,7.0,1.061484378137652,3.946735813765182,75.0,24.45454545,11.0,60.0,26.5,8.0,122.14,152.0,560.0,43.26207441295546,408.0,90.19736842105264
2025-06-23 07:00:00,2.622551806584362,1.348345765432099,1.274029172839506,1175.876543209876,4000.0,0.0,2257.479057613169,1431.887790123457,233.5282226337448,109330.1456790123,2.94698455923389,0.98,11.29,0.47,87.73,3.8,32.60899515913082,7.2,1.03,0.5,87.48,11.49,4.714995526716883,69.43,9.3,19.47,1.8,13.980200941674635,5.025333333333332,79.64000000000001,65.35,29.9,0.049,5.6,2.01,9.3,2.47,0.038,0.15,54.42,11.23,0.064,2.005357142857143,0.17,110.34611904333568,0.2,96.04,0.62,0.6699999999999999,1.32,0.0,0.0,1.1962862215752006,1.0,57.3158295089226,5.782009990360177,4.025712401237955,0.0664743345525324,0.009412500403581,0.0794373231738534,0.3457374776877343,5.26829735850449,6.127364758843036,0.0842164393544548,0.0742164393544548,0.0297069180707442,47.26611563527488,0.0,0.0,0.0,0.0,0.0,0.0,0.0,0.0,0.0,0.0,0.0,0.0,0.0,2080.593300457698,7.0,1.010420269958848,3.975718230452675,75.0,24.45454545,11.0,60.0,26.5,8.0,121.56719273743016,153.0,558.1787709497206,43.09323958847736,405.1787709497206,90.65359477124184
2025-06-23 08:00:00,2.647050922222222,1.348046333333333,1.299048063888889,1181.537222222222,4000.0,0.0,2276.445741666666,1405.449872222222,232.9897808333333,109370.5663888889,2.945896182346715,0.97,11.12,0.45,87.91,4.0,30.30214378172943,7.6,1.02,0.48,87.7,11.28,4.3814435766439095,69.66,9.28,19.36,1.7,12.991202487681493,5.025333333333332,79.64000000000001,65.35,29.9,0.048,5.48,1.99,9.81,2.35,0.037,0.14,54.55,11.33,0.066,2.067518248175182,0.16,102.53992644329357,0.2,95.28,1.08,0.71,1.24,0.0,0.0,1.1116575936601103,1.0,57.77447011723756,5.390492207823334,4.19569204078886,0.0808133435840141,0.007956515727236,0.0793813732593662,0.3322699865229359,5.159931831129252,5.651349457875418,0.1038632437504954,0.1075383524796138,0.033215218204914,43.92237862573025,0.0,0.0,0.0,0.0,0.0,0.0,0.0,0.0,0.0,0.0,0.0,0.0,0.0,2080.593300457698,6.397222222222222,1.064754567222222,3.935699572222222,75.0,24.45454545,11.0,60.0,26.5,8.0,120.185,158.0,555.0,42.32277755555555,397.0,84.24050632911393
2025-06-23 09:00:00,2.625687152777778,1.348516536111111,1.277296663888889,1175.926944444444,3999.0,0.0,2277.605761111111,1427.470244444444,233.2438011111111,109258.2133333333,2.9481866977370856,0.97,11.12,0.45,87.91,4.0,31.55854822062328,7.6,1.02,0.48,87.7,11.28,4.5631094415447775,69.66,9.28,19.36,1.7,13.529850993531868,5.025333333333332,79.64000000000001,65.35,29.9,0.048,5.48,1.99,9.81,2.35,0.037,0.14,54.55,11.33,0.066,2.067518248175182,0.16,106.79149424242996,0.2,95.28,1.08,0.71,1.24,0.0,0.0,1.157749762757623,1.0,57.77447011723756,5.390492207823334,4.19569204078886,0.0808133435840141,0.007956515727236,0.0793813732593662,0.3322699865229359,5.159931831129252,5.651349457875418,0.1038632437504954,0.1075383524796138,0.033215218204914,45.74351286196263,0.0,0.0,0.0,0.0,0.0,0.0,0.0,0.0,0.0,0.0,0.0,0.0,0.0,2080.593300457698,7.0,1.051538447777778,3.981481438888889,75.0,24.45454545,11.0,60.0,26.5,8.0,120.99652777777776,150.0,554.4861111111111,41.90066302777778,404.4861111111111,87.73333333333333
2025-06-23 10:00:00,2.600368869444444,1.348084869444445,1.252323980555555,1174.031666666667,4001.0,0.0,2278.434033333333,1455.678461111111,234.5568980555556,109261.0030555556,2.949584873153089,0.97,11.12,0.45,87.91,4.0,31.222818984233665,7.6,1.02,0.48,87.7,11.28,4.514565724081535,69.66,9.28,19.36,1.7,13.385916408494294,5.025333333333332,79.64000000000001,65.35,29.9,0.048,5.48,1.99,9.81,2.35,0.037,0.14,54.55,11.33,0.066,2.067518248175182,0.16,105.65541451644668,0.2,95.28,1.08,0.71,1.24,0.0,0.0,1.145433275919776,1.0,57.77447011723756,5.390492207823334,4.19569204078886,0.0808133435840141,0.007956515727236,0.0793813732593662,0.3322699865229359,5.159931831129252,5.651349457875418,0.1038632437504954,0.1075383524796138,0.033215218204914,45.25687974640984,0.0,0.0,0.0,0.0,0.0,0.0,0.0,0.0,0.0,0.0,0.0,0.0,0.0,2080.593300457698,7.0,1.225069953666667,3.893189005555555,75.0,24.45454545,11.0,60.0,26.5,8.0,120.35555555555555,150.0,551.9222222222222,42.70673641666666,401.9222222222222,86.8
2025-06-23 11:00:00,2.589815552777778,1.348315161111111,1.241550420833333,1177.483611111111,3999.0,0.0,2275.052247222222,1463.5536,234.7109855555556,108738.6486111111,2.96226359699568,0.97,11.12,0.45,87.91,4.0,31.127836763294308,7.6,1.02,0.48,87.7,11.28,4.500832067320226,69.66,9.28,19.36,1.7,13.345195419450052,5.025333333333332,79.64000000000001,65.35,29.9,0.048,5.48,1.99,9.81,2.35,0.037,0.14,54.55,11.33,0.066,2.067518248175182,0.16,105.33400260517408,0.2,95.28,1.08,0.71,1.24,0.0,0.0,1.1419487796435224,1.0,57.77447011723756,5.390492207823334,4.19569204078886,0.0808133435840141,0.007956515727236,0.0793813732593662,0.3322699865229359,5.159931831129252,5.651349457875418,0.1038632437504954,0.1075383524796138,0.033215218204914,45.11920483136549,0.0,0.0,0.0,0.0,0.0,0.0,0.0,0.0,0.0,0.0,0.0,0.0,0.0,2080.593300457698,7.0,1.441980151388889,4.002298708333333,75.0,24.45454545,11.0,60.0,26.5,8.0,120.75791666666667,153.0,554.9416666666667,42.81578672222223,401.9416666666667,86.5359477124183
2025-06-23 12:00:00,2.602036655555556,1.348251869444445,1.253777383333333,1182.154722222222,3999.0,0.0,2282.161411111111,1441.624855555556,233.7746644444444,108340.9608333333,2.9731295655659977,0.97,11.12,0.45,87.91,4.0,30.41393288447079,7.6,1.02,0.48,87.7,11.28,4.397607371841801,69.66,9.28,19.36,1.7,13.039128960477944,5.025333333333332,79.64000000000001,65.35,29.9,0.048,5.48,1.99,9.81,2.35,0.037,0.14,54.55,11.33,0.066,2.067518248175182,0.16,102.91821144038252,0.2,95.28,1.08,0.71,1.24,0.0,0.0,1.115758663401117,1.0,57.77447011723756,5.390492207823334,4.19569204078886,0.0808133435840141,0.007956515727236,0.0793813732593662,0.3322699865229359,5.159931831129252,5.651349457875418,0.1038632437504954,0.1075383524796138,0.033215218204914,44.08441479492688,0.0,0.0,0.0,0.0,0.0,0.0,0.0,0.0,0.0,0.0,0.0,0.0,0.0,2080.593300457698,7.0,1.493106182777778,3.947788108333333,75.0,24.45454545,11.0,60.0,26.5,8.0,120.42,156.0,555.0,42.25523108333334,399.0,84.55128205128206
2025-06-23 13:00:00,2.607827727777778,1.348159063888889,1.259623913888889,1187.603333333333,3999.0,0.0,2289.943694444444,1438.828822222222,234.4752213888889,108442.7972222222,2.9703395181560985,0.97,11.12,0.45,87.91,4.0,30.18334961771968,7.6,1.02,0.48,87.7,11.28,4.364266906551112,69.66,9.28,19.36,1.7,12.940272789435657,5.025333333333332,79.64000000000001,65.35,29.9,0.048,5.48,1.99,9.81,2.35,0.037,0.14,54.55,11.33,0.066,2.067518248175182,0.16,102.13793690330608,0.2,95.28,1.08,0.71,1.24,0.0,0.0,1.1072995378256727,1.0,57.77447011723756,5.390492207823334,4.19569204078886,0.0808133435840141,0.007956515727236,0.0793813732593662,0.3322699865229359,5.159931831129252,5.651349457875418,0.1038632437504954,0.1075383524796138,0.033215218204914,43.75018875402523,0.0,0.0,0.0,0.0,0.0,0.0,0.0,0.0,0.0,0.0,0.0,0.0,0.0,2080.593300457698,7.0,1.545295678611111,3.912454952777777,75.0,24.45454545,11.0,60.0,26.5,8.0,120.64638888888892,156.0,555.9055555555556,42.17418258333333,399.9055555555556,83.91025641025641
2025-06-23 14:00:00,2.645869408333333,1.348092144444444,1.297594880555555,1192.581388888889,3999.0,0.0,2284.092872222222,1396.656569444444,233.20574,108591.1161111111,2.966285327732156,0.97,11.12,0.45,87.91,4.0,30.98001480434475,7.6,1.02,0.48,87.7,11.28,4.479458214130441,69.66,9.28,19.36,1.7,13.281820860386764,5.025333333333332,79.64000000000001,65.35,29.9,0.048,5.48,1.99,9.81,2.35,0.037,0.14,54.55,11.33,0.066,2.067518248175182,0.16,104.83378542890516,0.2,95.28,1.08,0.71,1.24,0.0,0.0,1.136525816688833,1.0,57.77447011723756,5.390492207823334,4.19569204078886,0.0808133435840141,0.007956515727236,0.0793813732593662,0.3322699865229359,5.159931831129252,5.651349457875418,0.1038632437504954,0.1075383524796138,0.033215218204914,44.904939725340405,0.0,0.0,0.0,0.0,0.0,0.0,0.0,0.0,0.0,0.0,0.0,0.0,0.0,2080.593300457698,7.0,1.214132435277778,3.913290894444445,75.0,24.45454545,11.0,60.0,26.5,8.0,121.69305555555556,160.0,561.9722222222222,42.81864436111111,401.9722222222222,86.125
2025-06-23 15:00:00,2.648839333333334,1.348304316666667,1.300512902777778,1177.405555555556,4000.0,0.0,2279.776041666667,1403.816180555556,232.3456705555556,109473.7786111111,2.94312071119629,0.97,11.12,0.45,87.91,4.0,31.182351620918844,7.6,1.02,0.48,87.7,11.28,4.508714472423019,69.66,9.28,19.36,1.7,13.368567150476371,5.025333333333332,79.64000000000001,65.35,29.9,0.048,5.48,1.99,9.81,2.35,0.037,0.14,54.55,11.33,0.066,2.067518248175182,0.16,105.51847633518976,0.2,95.28,1.08,0.71,1.24,0.0,0.0,1.1439486993812855,1.0,57.77447011723756,5.390492207823334,4.19569204078886,0.0808133435840141,0.007956515727236,0.0793813732593662,0.3322699865229359,5.159931831129252,5.651349457875418,0.1038632437504954,0.1075383524796138,0.033215218204914,45.1982230762316,0.0,0.0,0.0,0.0,0.0,0.0,0.0,0.0,0.0,0.0,0.0,0.0,0.0,2080.593300457698,6.980555555555555,1.074476790277778,3.993795,75.0,24.45454545,11.0,60.0,26.5,8.0,121.86944444444444,160.0,562.6777777777778,42.40125833333333,402.6777777777778,86.6875
2025-06-23 16:00:00,2.646685219444445,1.348254283333333,1.298489463888889,1183.096388888889,3999.0,0.0,2253.818372222222,1409.175877777778,233.7412130555556,109557.6613888889,2.940134168834728,0.98,11.32,0.48,87.7,4.1,30.35052248611424,7.6,1.02,0.48,87.7,11.28,4.388438743886861,69.51,9.33,19.42,1.74,13.011943513441311,5.025333333333332,79.64000000000001,65.35,29.9,0.048,5.59,2.04,9.7,2.42,0.038,0.14,54.19,11.61,0.064,2.076923076923077,0.16,102.7036359426865,0.2,95.28,1.08,0.71,1.24,0.0,0.0,1.1134324038678698,1.0,57.77447011723756,5.390492207823334,4.19569204078886,0.0808133435840141,0.007956515727236,0.0793813732593662,0.3322699865229359,5.159931831129252,5.651349457875418,0.1038632437504954,0.1075383524796138,0.033215218204914,43.99250263367892,0.0,0.0,0.0,0.0,0.0,0.0,0.0,0.0,0.0,0.0,0.0,0.0,0.0,2080.593300457698,7.0,0.8735001935277777,4.145937813888889,75.0,24.45454545,11.0,60.0,26.5,8.0,121.16666666666669,160.0,559.8666666666667,42.57374788888889,399.8666666666667,84.375
2025-06-23 17:00:00,2.6466732,1.348146383333333,1.298396225,1181.143888888889,4000.0,0.0,2257.624463888889,1411.707202777778,233.9616525,109808.3636111111,2.9341592608903646,0.98,11.32,0.48,87.7,4.1,30.321699577770342,7.6,1.02,0.48,87.7,11.28,4.384271185725525,69.51,9.33,19.42,1.74,12.99958649206103,5.025333333333332,79.64000000000001,65.35,29.9,0.048,5.59,2.04,9.7,2.42,0.038,0.14,54.19,11.61,0.064,2.076923076923077,0.16,102.60610162555194,0.2,95.28,1.08,0.71,1.24,0.0,0.0,1.1123750131709391,1.0,57.77447011723756,5.390492207823334,4.19569204078886,0.0808133435840141,0.007956515727236,0.0793813732593662,0.3322699865229359,5.159931831129252,5.651349457875418,0.1038632437504954,0.1075383524796138,0.033215218204914,43.95072437856621,0.0,0.0,0.0,0.0,0.0,0.0,0.0,0.0,0.0,0.0,0.0,0.0,0.0,2080.593300457698,7.0,0.7638551602777778,4.162937227777778,75.0,24.45454545,11.0,60.0,26.5,8.0,120.92,156.0,557.0,42.71057225,401.0,84.2948717948718
2025-06-23 18:00:00,2.645877480555555,1.348072266666667,1.297845247222222,1174.493333333333,4000.0,0.0,2262.418508333333,1404.182533333333,231.6391569444444,109263.5747222222,2.948778817408293,0.98,11.32,0.48,87.7,4.1,30.751669551653286,7.6,1.02,0.48,87.7,11.28,4.446441347473455,69.51,9.33,19.42,1.74,13.183924175710471,5.025333333333332,79.64000000000001,65.35,29.9,0.048,5.59,2.04,9.7,2.42,0.038,0.14,54.19,11.61,0.064,2.076923076923077,0.16,104.0610841446886,0.2,95.28,1.08,0.71,1.24,0.0,0.0,1.1281487943910324,1.0,57.77447011723756,5.390492207823334,4.19569204078886,0.0808133435840141,0.007956515727236,0.0793813732593662,0.3322699865229359,5.159931831129252,5.651349457875418,0.1038632437504954,0.1075383524796138,0.033215218204914,44.57395764307104,0.0,0.0,0.0,0.0,0.0,0.0,0.0,0.0,0.0,0.0,0.0,0.0,0.0,2080.593300457698,7.0,1.059066406944444,4.030422163888889,75.0,24.45454545,11.0,60.0,26.5,8.0,120.6523611111111,153.0,554.5194444444444,43.55849819444445,401.5194444444444,85.49019607843137
2025-06-23 19:00:00,2.668933158333333,1.348382108333333,1.320642961111111,1171.5525,4000.0,0.0,2298.428427777778,1404.962072222222,233.6969605555555,111139.4683333333,2.899041212540532,0.98,11.32,0.48,87.7,4.1,30.528010921705544,7.6,1.02,0.48,87.7,11.28,4.414102128354036,69.51,9.33,19.42,1.74,13.088036750362024,5.025333333333332,79.64000000000001,65.35,29.9,0.048,5.59,2.04,9.7,2.42,0.038,0.14,54.19,11.61,0.064,2.076923076923077,0.16,103.30424200083088,0.2,95.28,1.08,0.71,1.24,0.0,0.0,1.119943704475284,1.0,57.77447011723756,5.390492207823334,4.19569204078886,0.0808133435840141,0.007956515727236,0.0793813732593662,0.3322699865229359,5.159931831129252,5.651349457875418,0.1038632437504954,0.1075383524796138,0.033215218204914,44.24976873095189,0.0,0.0,0.0,0.0,0.0,0.0,0.0,0.0,0.0,0.0,0.0,0.0,0.0,2080.593300457698,7.0,1.015333261666667,3.846080902777778,75.0,24.45454545,11.0,60.0,26.5,8.0,120.14,152.0,552.0,43.68805205555555,400.0,84.86842105263158
2025-06-23 20:00:00,2.676002213888889,1.348172311111111,1.327864905555556,1169.912222222222,4000.0,0.0,2269.571341666667,1406.742147222222,234.6004633333334,111854.215,2.8805289776320784,0.98,11.32,0.48,87.7,4.1,30.63411729801547,7.6,1.02,0.48,87.7,11.28,4.42944424752134,69.51,9.33,19.42,1.74,13.133526912041855,5.025333333333332,79.64000000000001,65.35,29.9,0.048,5.59,2.04,9.7,2.42,0.038,0.14,54.19,11.61,0.064,2.076923076923077,0.16,103.6632971257869,0.2,95.28,1.08,0.71,1.24,0.0,0.0,1.1238362989996298,1.0,57.77447011723756,5.390492207823334,4.19569204078886,0.0808133435840141,0.007956515727236,0.0793813732593662,0.3322699865229359,5.159931831129252,5.651349457875418,0.1038632437504954,0.1075383524796138,0.033215218204914,44.40356789672903,0.0,0.0,0.0,0.0,0.0,0.0,0.0,0.0,0.0,0.0,0.0,0.0,0.0,2080.593300457698,7.0,1.104031651666667,3.920187125,75.0,24.45454545,11.0,60.0,26.5,8.0,120.36208333333336,153.0,553.3583333333333,43.44107219444444,400.35833333333335,85.16339869281046
2025-06-23 21:00:00,2.662491119444444,1.348124102777778,1.314446397222222,1175.686944444444,3999.0,0.0,2287.885877777778,1417.655252777778,235.970275,111629.0322222222,2.8856146513296963,0.98,11.32,0.48,87.7,4.1,31.40996217202507,7.6,1.02,0.48,87.7,11.28,4.541625107205303,69.51,9.33,19.42,1.74,13.466148852254731,5.025333333333332,79.64000000000001,65.35,29.9,0.048,5.59,2.04,9.7,2.42,0.038,0.14,54.19,11.61,0.064,2.076923076923077,0.16,106.2886914505382,0.2,95.28,1.08,0.71,1.24,0.0,0.0,1.1522987685828896,1.0,57.77447011723756,5.390492207823334,4.19569204078886,0.0808133435840141,0.007956515727236,0.0793813732593662,0.3322699865229359,5.159931831129252,5.651349457875418,0.1038632437504954,0.1075383524796138,0.033215218204914,45.52814022258633,0.0,0.0,0.0,0.0,0.0,0.0,0.0,0.0,0.0,0.0,0.0,0.0,0.0,2080.593300457698,7.0,0.9647473152777778,3.884516452777778,75.0,24.45454545,11.0,60.0,26.5,8.0,120.16208333333331,153.0,552.5583333333333,42.73507555555556,399.5583333333333,87.3202614379085
2025-06-23 22:00:00,2.639527791666667,1.347979447222222,1.291627436111111,1176.699444444444,4000.0,0.0,2289.718394444445,1439.447386111111,236.9663902777778,111380.3430555556,2.892775932496068,0.98,11.32,0.48,87.7,4.1,31.57198960952332,7.6,1.02,0.48,87.7,11.28,4.565052957075609,69.51,9.33,19.42,1.74,13.53561361568078,5.025333333333332,79.64000000000001,65.35,29.9,0.048,5.59,2.04,9.7,2.42,0.038,0.14,54.19,11.61,0.064,2.076923076923077,0.16,106.83697878104988,0.2,95.28,1.08,0.71,1.24,0.0,0.0,1.158242870510913,1.0,57.77447011723756,5.390492207823334,4.19569204078886,0.0808133435840141,0.007956515727236,0.0793813732593662,0.3322699865229359,5.159931831129252,5.651349457875418,0.1038632437504954,0.1075383524796138,0.033215218204914,45.76299589843609,0.0,0.0,0.0,0.0,0.0,0.0,0.0,0.0,0.0,0.0,0.0,0.0,0.0,2080.593300457698,7.0,1.164491743055556,3.817989638888889,75.0,24.45454545,11.0,60.0,26.5,8.0,120.22680555555556,157.0,554.6972222222222,43.78867297222222,397.6972222222222,87.77070063694268
2025-06-23 23:00:00,2.654762991666667,1.348167497222222,1.306352147222222,1152.848333333333,3999.0,0.0,2266.252716666667,1411.840919444444,230.2008438888889,110420.0705555555,2.917186772725909,0.99,11.26,0.47,87.75,3.9,32.1301469183558,8.4,1.03,0.49,87.62,11.35,4.333460277445484,69.42999999999999,9.32,19.48,1.77,10.441151314341596,4.915833333333335,79.93416666666667,65.35,30.405,0.048,5.32,2.0,9.4,2.43,0.038,0.14,54.81,11.03,0.062,2.073308270676692,0.16,100.15932523035082,0.0641565948502364,61.69298160798739,0.4106022070415134,0.3785239096163951,0.7955417761429322,0.0,0.0,2.310676933502972,1.0,57.73921180295808,5.453769573401786,3.759663317442855,0.0920793741596382,0.0140959579513506,0.0808662432465468,0.2953835716905024,5.906306867131158,5.058011939860654,0.0580363378560078,0.1250020682068206,0.0234274460334922,41.39001574922887,0.0,0.0,0.0,0.0,0.0,0.0,0.0,0.0,0.0,0.0,0.0,0.0,0.0,2080.593300457698,7.0,0.9792125169444444,3.80877055,75.0,24.45454545,11.0,60.0,26.5,8.0,120.30875,152.0,552.675,42.88878736111111,400.675,84.21052631578948
2025-06-24 00:00:00,2.657539947222222,1.348046938888889,1.309494091666667,1161.418333333333,4001.0,0.0,2259.237666666667,1405.656047222222,230.9834197222222,110240.8852777778,2.923385411517753,0.99,11.26,0.47,87.75,3.9,31.4426349781228,8.4,1.03,0.49,87.62,11.35,4.240734100660805,69.42999999999999,9.32,19.48,1.77,10.217734464844142,4.915833333333335,79.93416666666667,65.35,30.405,0.048,5.32,2.0,9.4,2.43,0.038,0.14,54.81,11.03,0.062,2.073308270676692,0.16,98.01614386873035,0.0641565948502364,61.69298160798739,0.4106022070415134,0.3785239096163951,0.7955417761429322,0.0,0.0,2.2612337116639614,1.0,57.73921180295808,5.453769573401786,3.759663317442855,0.0920793741596382,0.0140959579513506,0.0808662432465468,0.2953835716905024,5.906306867131158,5.058011939860654,0.0580363378560078,0.1250020682068206,0.0234274460334922,40.50436371326604,0.0,0.0,0.0,0.0,0.0,0.0,0.0,0.0,0.0,0.0,0.0,0.0,0.0,2049.4850585223626,7.0,1.018371478055556,3.956540958333334,75.0,24.45454545,11.0,60.0,26.5,8.0,118.36,153.0,545.35,42.82578286111111,392.35,81.17647058823529
2025-06-24 01:00:00,2.649265283333333,1.348054769444444,1.301327111111111,1160.833055555556,4000.0,0.0,2275.791261111111,1411.938405555556,230.9631972222222,110056.0244444444,2.927561037007792,0.99,11.26,0.47,87.75,3.9,33.26098651940087,8.4,1.03,0.49,87.62,11.35,4.485978985303976,69.42999999999999,9.32,19.48,1.77,10.808633835251449,4.915833333333335,79.93416666666667,65.35,30.405,0.048,5.32,2.0,9.4,2.43,0.038,0.14,54.81,11.03,0.062,2.073308270676692,0.16,103.6844921607182,0.0641565948502364,61.69298160798739,0.4106022070415134,0.3785239096163951,0.7955417761429322,0.0,0.0,2.3920025803562623,1.0,57.73921180295808,5.453769573401786,3.759663317442855,0.0920793741596382,0.0140959579513506,0.0808662432465468,0.2953835716905024,5.906306867131158,5.058011939860654,0.0580363378560078,0.1250020682068206,0.0234274460334922,42.84676193268213,0.0,0.0,0.0,0.0,0.0,0.0,0.0,0.0,0.0,0.0,0.0,0.0,0.0,2049.4850585223626,7.0,0.9561222256944444,3.81756365,75.0,24.45454545,11.0,60.0,26.5,8.0,118.96458333333334,155.0,548.7083333333334,43.39735772222222,393.70833333333337,85.87096774193549
2025-06-24 02:00:00,2.609077552777778,1.348317005555556,1.260778058333333,1160.365555555556,3999.0,0.0,2275.947341666666,1457.664194444444,233.7157669444444,110209.49,2.922756883833504,0.99,11.26,0.47,87.75,3.9,32.5773341576769,8.4,1.03,0.49,87.62,11.35,4.393773357964622,69.42999999999999,9.32,19.48,1.77,10.586471211056006,4.915833333333335,79.93416666666667,65.35,30.405,0.048,5.32,2.0,9.4,2.43,0.038,0.14,54.81,11.03,0.062,2.073308270676692,0.16,101.55334226537522,0.0641565948502364,61.69298160798739,0.4106022070415134,0.3785239096163951,0.7955417761429322,0.0,0.0,2.342836924600486,1.0,57.73921180295808,5.453769573401786,3.759663317442855,0.0920793741596382,0.0140959579513506,0.0808662432465468,0.2953835716905024,5.906306867131158,5.058011939860654,0.0580363378560078,0.1250020682068206,0.0234274460334922,41.96608180100844,0.0,0.0,0.0,0.0,0.0,0.0,0.0,0.0,0.0,0.0,0.0,0.0,0.0,2049.4850585223626,7.0,0.8633728977777778,3.836733230555555,75.0,24.45454545,11.0,60.0,26.5,8.0,119.7575,151.0,550.0,43.51276419444444,399.0,84.10596026490066
2025-06-24 03:00:00,2.630931672222222,1.348121075,1.2827009,1156.655555555556,4000.0,0.0,2259.196325,1434.207413888889,231.7910002777778,110225.0591666667,2.923074597074276,0.99,11.26,0.47,87.75,3.9,32.52167536361758,8.4,1.03,0.49,87.62,11.35,4.386266539718211,69.42999999999999,9.32,19.48,1.77,10.568384088945304,4.915833333333335,79.93416666666667,65.35,30.405,0.048,5.32,2.0,9.4,2.43,0.038,0.14,54.81,11.03,0.062,2.073308270676692,0.16,101.37983707505404,0.0641565948502364,61.69298160798739,0.4106022070415134,0.3785239096163951,0.7955417761429322,0.0,0.0,2.338834157607037,1.0,57.73921180295808,5.453769573401786,3.759663317442855,0.0920793741596382,0.0140959579513506,0.0808662432465468,0.2953835716905024,5.906306867131158,5.058011939860654,0.0580363378560078,0.1250020682068206,0.0234274460334922,41.89438221094581,0.0,0.0,0.0,0.0,0.0,0.0,0.0,0.0,0.0,0.0,0.0,0.0,0.0,2049.4850585223626,7.0,1.112386710555556,3.877805125,75.0,24.45454545,11.0,60.0,26.5,8.0,118.02930555555554,159.0,546.8472222222222,43.41382419444444,387.8472222222222,83.9622641509434
2025-06-24 04:00:00,2.618975841666667,1.348365827777778,1.270560166666667,1164.300555555556,4000.0,0.0,2261.720613888889,1443.083919444445,233.1533033333333,109910.0780555556,2.931445770706393,0.99,11.26,0.47,87.75,3.9,32.61911858568086,8.4,1.03,0.49,87.62,11.35,4.399408911372797,69.42999999999999,9.32,19.48,1.77,10.60004965924926,4.915833333333335,79.93416666666667,65.35,30.405,0.048,5.32,2.0,9.4,2.43,0.038,0.14,54.81,11.03,0.062,2.073308270676692,0.16,101.68359688651488,0.0641565948502364,61.69298160798739,0.4106022070415134,0.3785239096163951,0.7955417761429322,0.0,0.0,2.345841900401365,1.0,57.73921180295808,5.453769573401786,3.759663317442855,0.0920793741596382,0.0140959579513506,0.0808662432465468,0.2953835716905024,5.906306867131158,5.058011939860654,0.0580363378560078,0.1250020682068206,0.0234274460334922,42.0199084497801,0.0,0.0,0.0,0.0,0.0,0.0,0.0,0.0,0.0,0.0,0.0,0.0,0.0,2049.4850585223626,7.005555555555556,1.028059928888889,3.912487130555555,75.0,24.45454545,11.0,60.0,26.5,8.0,118.45638888888888,159.0,548.5555555555555,42.25305461111111,389.55555555555554,84.21383647798743
