Repository: saikumar-voptimai/evonith_bf_webapp

# Evonith BF2 — Blast Furnace Intelligence Platform

Monitoring, modelling and optimisation of **Blast Furnace 2 (BF2)** at Evonith Steel: live telemetry from InfluxDB,
manual plant reports from Neon PostgreSQL, a two-zone energy model of the furnace, blend and fuel optimisers, a
conversational assistant (FurnaceMind) and a live digital twin evaluated every hour.

The platform has three deployable parts that share one Python service layer, plus the shared data library:

| Part | Path | What it is |
|---|---|---|
| **Streamlit app** (legacy) | `src/app.py`, `src/custom_pages/` | The original 11-page dashboard; still the home of the model pages. Served under `/legacy` in production |

File: src/data/V13_df_filtered.csv (part 200 of 268)
NM3/HR.,STEAMKGS/HR.,RAFTOC,PERMEABILITYKGS/HR.,TUYEREVELOCITYM/S,HOT BLAST VOLUMENM3/HR.,O2 ENRICHMENT %,COKE_VM%,COKE_ASH%,COKE_IM%,COKE_FC%,COKE_MOIST%,COKE_CALC_MT,NUTCOKE_MOIST%,NUTCOKE_VM%,NUTCOKE_IM%,NUTCOKE_FC%,NUTCOKE_ASH%,NUTCOKE_CALC_MT,PCI_2_FC%,PCI_2_ASH%,PCI_2_VM%,PCI_2_IM%,PCI_2_CALC_MT,SINTER_SP_02_COLD_STRENGTH_AI,SINTER_SP_02_COLD_STRENGTH_TI,SINTER_SP_02_HOT_STRENGTH_RI,SINTER_SP_02_HOT_STRENGTH_RDI,SINTER_SP_02_P%,SINTER_SP_02_SIO2%,SINTER_SP_02_MGO%,SINTER_SP_02_FEO%,SINTER_SP_02_AL2O3%,SINTER_SP_02_NA2O%,SINTER_SP_02_TIO2%,SINTER_SP_02_FE(T)%,SINTER_SP_02_CAO%,SINTER_SP_02_K2O%,SINTER_SP_02_BASICITY,SINTER_SP_02_MNO%,SINTER_CALC_MT,FLUX_TM%,FLUX_SIO2%,FLUX_FE2O3%,FLUX_AL2O3%,FLUX_LOI%,FLUX_MGO%,FLUX_CAO%,FLUX_CALC_MT,GEOMIN TYPE,ORE_FE(T)%,ORE_LOI%,ORE_TM%,ORE_MGO%,ORE_NA2O%,ORE_P%,ORE_TIO2%,ORE_AL2O3%,ORE_SIO2%,ORE_MNO%,ORE_CAO%,ORE_K2O%,ORE_CALC_MT,LLOYDS_PELLET_PCT_SIO2,LLOYDS_PELLET_PCT_AL2O3,LLOYDS_PELLET_PCT_FE2O3,LLOYDS_PELLET_PCT_MGO,LLOYDS_PELLET_PCT_TIO2,LLOYDS_PELLET_PCT_NA2O,TOTAL_PELLET_CALC_MT,LLOYDS_PELLET_PCT_K2O,LLOYDS_PELLET_PCT_TM,LLOYDS_PELLET_PCT_LOI,LLOYDS_PELLET_PCT_MNO,LLOYDS_PELLET_PCT_CAO,LLOYDS_PELLET_PCT_P,DAILYPRODUCTION,CHARGES/HRS.,STOCKRODLEVEL,FURNACE TOP GAS ANALYSISH2%,COKE_DISCHARGE_TIME,WEIGHTED_COKE_ANGLE,TOTAL_COKE_PORTIONS,NON_COKE_DISCHARGE_TIME,WEIGHTED_NON_COKE_ANGLE,TOTAL_NON_COKE_PORTIONS,UNITCOST LAKHS/THM,ACTUALKG/THM.,ACT. FUEL RATEKG/THM.,FURNACETOPGASANALYSISCO2ETACO,COKE RATE KG/THM,PRODUCTIONTONNESPERHR
2025-06-24 05:00:00,2.62270125,1.348213925,1.274679416666667,1168.143888888889,4000.0,0.0,2254.713161111111,1440.201441666667,233.7791080555556,110062.0166666667,2.927401758831333,0.99,11.26,0.47,87.75,3.9,32.51281688888456,8.4,1.03,0.49,87.62,11.35,4.385071778658703,69.42999999999999,9.32,19.48,1.77,10.565505400735852,4.915833333333335,79.93416666666667,65.35,30.405,0.048,5.32,2.0,9.4,2.43,0.038,0.14,54.81,11.03,0.062,2.073308270676692,0.16,101.3522225467394,0.0641565948502364,61.69298160798739,0.4106022070415134,0.3785239096163951,0.7955417761429322,0.0,0.0,2.33819709008028,1.0,57.73921180295808,5.453769573401786,3.759663317442855,0.0920793741596382,0.0140959579513506,0.0808662432465468,0.2953835716905024,5.906306867131158,5.058011939860654,0.0580363378560078,0.1250020682068206,0.0234274460334922,41.882970734688136,0.0,0.0,0.0,0.0,0.0,0.0,0.0,0.0,0.0,0.0,0.0,0.0,0.0,2049.4850585223626,7.0,1.122311434166667,4.082063405555556,75.0,24.45454545,11.0,60.0,26.5,8.0,120.65069444444444,165.0,560.1527777777778,42.74796294444445,395.1527777777778,83.93939393939394
2025-06-24 06:00:00,2.647450807377049,1.348203307377049,1.299348065573771,1168.144262295082,4000.0,0.0,2238.400651639344,1415.129737704918,232.2984868852459,110014.7856557377,2.928657668074166,0.99,11.26,0.47,87.75,3.9,32.79451638539475,8.4,1.03,0.49,87.62,11.35,4.423065180351053,69.42999999999999,9.32,19.48,1.77,10.65704768579638,4.915833333333335,79.93416666666667,65.35,30.405,0.048,5.32,2.0,9.4,2.43,0.038,0.14,54.81,11.03,0.062,2.073308270676692,0.16,102.2303645471444,0.0641565948502364,61.69298160798739,0.4106022070415134,0.3785239096163951,0.7955417761429322,0.0,0.0,2.358455837431156,1.0,57.73921180295808,5.453769573401786,3.759663317442855,0.0920793741596382,0.0140959579513506,0.0808662432465468,0.2953835716905024,5.906306867131158,5.058011939860654,0.0580363378560078,0.1250020682068206,0.0234274460334922,42.24585567968183,0.0,0.0,0.0,0.0,0.0,0.0,0.0,0.0,0.0,0.0,0.0,0.0,0.0,2049.4850585223626,7.0,1.164183505737705,4.180849663934426,75.0,24.45454545,11.0,60.0,26.5,8.0,120.6125,165.0,560.0,43.46381155737705,395.0,84.66666666666667
2025-06-24 07:00:00,2.632607617283951,1.347949234567901,1.284594444444444,1175.760082304527,4000.0,0.0,2283.705296296296,1426.181748971193,233.9868790123457,109836.5547325103,2.933406688314026,0.99,11.26,0.47,87.75,3.9,34.593183860238554,8.4,1.03,0.49,87.62,11.35,4.665655233685539,69.42999999999999,9.32,19.48,1.77,11.241550436958711,4.915833333333335,79.93416666666667,65.35,30.405,0.048,5.32,2.0,9.4,2.43,0.038,0.14,54.81,11.03,0.062,2.073308270676692,0.16,107.83735168766113,0.0641565948502364,61.69298160798739,0.4106022070415134,0.3785239096163951,0.7955417761429322,0.0,0.0,2.487809103562324,1.0,57.73921180295808,5.453769573401786,3.759663317442855,0.0920793741596382,0.0140959579513506,0.0808662432465468,0.2953835716905024,5.906306867131158,5.058011939860654,0.0580363378560078,0.1250020682068206,0.0234274460334922,44.562896908923136,0.0,0.0,0.0,0.0,0.0,0.0,0.0,0.0,0.0,0.0,0.0,0.0,0.0,2049.4850585223626,7.0,1.118695068312757,3.942710716049383,75.0,24.45454545,11.0,60.0,26.5,8.0,122.9625,145.0,560.0,43.37386271604938,415.0,89.3103448275862
2025-06-24 08:00:00,2.617778244444445,1.3484743,1.269251283333333,1189.380555555555,4001.0,0.0,2265.621966666667,1439.606686111111,236.4549305555555,109527.8369444444,2.942404025627681,0.99,11.14,0.48,87.87,3.6,34.835797705306945,8.4,1.03,0.49,87.62,11.35,4.698377071622779,69.44999999999999,9.34,19.46,1.75,11.320391279913776,4.915833333333335,79.93416666666667,65.35,30.91,0.05,5.4,1.95,9.08,2.34,0.035,0.14,54.92,10.92,0.066,2.022222222222222,0.17,108.59365196463584,0.0641565948502364,61.69298160798739,0.4106022070415134,0.3785239096163951,0.7955417761429322,0.0,0.0,2.505256960771708,1.0,57.73921180295808,5.453769573401786,3.759663317442855,0.0920793741596382,0.0140959579513506,0.0808662432465468,0.2953835716905024,5.906306867131158,5.058011939860654,0.0580363378560078,0.1250020682068206,0.0234274460334922,44.87543176579379,0.0,0.0,0.0,0.0,0.0,0.0,0.0,0.0,0.0,0.0,0.0,0.0,0.0,2049.4850585223626,7.0,1.114091479444445,4.083301133333333,75.0,24.45454545,11.0,60.0,26.5,8.0,121.435,158.0,560.0,43.49496175,402.0,89.9367088607595
2025-06-24 09:00:00,2.635738147222222,1.348288052777778,1.287429163888889,1194.268888888889,3998.0,0.0,2268.911833333334,1418.334475,235.6523666666667,109272.4094444444,2.947067328267199,0.99,11.14,0.48,87.87,3.6,33.49746096233453,8.4,1.03,0.49,87.62,11.35,4.517872789203722,69.44999999999999,9.34,19.46,1.75,10.885479591572418,4.915833333333335,79.93416666666667,65.35,30.91,0.05,5.4,1.95,9.08,2.34,0.035,0.14,54.92,10.92,0.066,2.022222222222222,0.17,104.4216540759327,0.0641565948502364,61.69298160798739,0.4106022070415134,0.3785239096163951,0.7955417761429322,0.0,0.0,2.409008915311351,1.0,57.73921180295808,5.453769573401786,3.759663317442855,0.0920793741596382,0.0140959579513506,0.0808662432465468,0.2953835716905024,5.906306867131158,5.058011939860654,0.0580363378560078,0.1250020682068206,0.0234274460334922,43.15138801927256,0.0,0.0,0.0,0.0,0.0,0.0,0.0,0.0,0.0,0.0,0.0,0.0,0.0,2049.4850585223626,7.0,1.398483348888889,4.047855508333333,75.0,24.45454545,11.0,60.0,26.5,8.0,120.95458333333336,162.0,559.9583333333334,43.60303669444445,397.95833333333337,86.48148148148148
2025-06-24 10:00:00,2.653874880555556,1.348287438888889,1.305689097222222,1182.279444444444,4001.0,0.0,2282.249241666666,1390.514933333333,231.4951233333333,108824.4622222222,2.961408633669592,0.99,11.14,0.48,87.87,3.6,32.581860883127256,8.4,1.03,0.49,87.62,11.35,4.394383886916631,69.44999999999999,9.34,19.46,1.75,10.587942235309512,4.915833333333335,79.93416666666667,65.35,30.91,0.05,5.4,1.95,9.08,2.34,0.035,0.14,54.92,10.92,0.066,2.022222222222222,0.17,101.56745342919164,0.0641565948502364,61.69298160798739,0.4106022070415134,0.3785239096163951,0.7955417761429322,0.0,0.0,2.343162469332946,1.0,57.73921180295808,5.453769573401786,3.759663317442855,0.0920793741596382,0.0140959579513506,0.0808662432465468,0.2953835716905024,5.906306867131158,5.058011939860654,0.0580363378560078,0.1250020682068206,0.0234274460334922,41.971913123166985,0.0,0.0,0.0,0.0,0.0,0.0,0.0,0.0,0.0,0.0,0.0,0.0,0.0,2049.4850585223626,7.0,0.992648095277778,3.849625497222222,75.0,24.45454545,11.0,60.0,26.5,8.0,119.83847222222224,153.0,551.2638888888889,44.30917763888889,398.2638888888889,84.11764705882354
2025-06-24 11:00:00,2.598765347222222,1.348213866666667,1.250929263888889,1186.7175,3999.0,0.0,2330.439563888889,1460.456230555556,237.1964847222222,109519.2033333333,2.941165890750259,0.99,11.14,0.48,87.87,3.6,32.64294980846807,8.4,1.03,0.49,87.62,11.35,4.402623078353537,69.44999999999999,9.34,19.46,1.75,10.607793956334463,4.915833333333335,79.93416666666667,65.35,30.91,0.05,5.4,1.95,9.08,2.34,0.035,0.14,54.92,10.92,0.066,2.022222222222222,0.17,101.75788597083957,0.0641565948502364,61.69298160798739,0.4106022070415134,0.3785239096163951,0.7955417761429322,0.0,0.0,2.3475557505412823,1.0,57.73921180295808,5.453769573401786,3.759663317442855,0.0920793741596382,0.0140959579513506,0.0808662432465468,0.2953835716905024,5.906306867131158,5.058011939860654,0.0580363378560078,0.1250020682068206,0.0234274460334922,42.05060780166893,0.0,0.0,0.0,0.0,0.0,0.0,0.0,0.0,0.0,0.0,0.0,0.0,0.0,2049.4850585223626,7.0,1.5029297075,3.734423261111111,75.0,24.45454545,11.0,60.0,26.5,8.0,116.94125,138.0,532.625,42.98585338888888,394.625,84.27536231884058
2025-06-24 12:00:00,2.584534894444444,1.348301930555555,1.236116837777778,1195.731111111111,3998.0,0.0,2347.459475,1465.891022222222,237.2460063888889,108403.2208333333,2.970680663459227,0.99,11.14,0.48,87.87,3.6,32.58871336977389,8.4,1.03,0.49,87.62,11.35,4.395308096157268,69.44999999999999,9.34,19.46,1.75,10.590169048966446,4.915833333333335,79.93416666666667,65.35,30.91,0.05,5.4,1.95,9.08,2.34,0.035,0.14,54.92,10.92,0.066,2.022222222222222,0.17,101.58881468970569,0.0641565948502364,61.69298160798739,0.4106022070415134,0.3785239096163951,0.7955417761429322,0.0,0.0,2.343655273890353,1.0,57.73921180295808,5.453769573401786,3.759663317442855,0.0920793741596382,0.0140959579513506,0.0808662432465468,0.2953835716905024,5.906306867131158,5.058011939860654,0.0580363378560078,0.1250020682068206,0.0234274460334922,41.98074048803858,0.0,0.0,0.0,0.0,0.0,0.0,0.0,0.0,0.0,0.0,0.0,0.0,0.0,2049.4850585223626,7.0,1.595932233333333,3.875699311111111,75.0,24.45454545,11.0,60.0,26.5,8.0,121.36208333333336,133.0,547.9583333333334,42.30159077777778,414.95833333333337,84.13533834586467
2025-06-24 13:00:00,2.609624108333334,1.348231361111111,1.261421675,1185.148611111111,3997.0,0.0,2370.267563888889,1436.553808333333,234.2325405555556,108602.7516666667,2.964485429295319,0.99,11.14,0.48,87.87,3.6,32.779577775731326,8.4,1.03,0.49,87.62,11.35,4.421050378746156,69.44999999999999,9.34,19.46,1.75,10.652193170679537,4.915833333333335,79.93416666666667,65.35,30.91,0.05,5.4,1.95,9.08,2.34,0.035,0.14,54.92,10.92,0.066,2.022222222222222,0.17,102.18379641075929,0.0641565948502364,61.69298160798739,0.4106022070415134,0.3785239096163951,0.7955417761429322,0.0,0.0,2.357381509920125,1.0,57.73921180295808,5.453769573401786,3.759663317442855,0.0920793741596382,0.0140959579513506,0.0808662432465468,0.2953835716905024,5.906306867131158,5.058011939860654,0.0580363378560078,0.1250020682068206,0.0234274460334922,42.22661178108368,0.0,0.0,0.0,0.0,0.0,0.0,0.0,0.0,0.0,0.0,0.0,0.0,0.0,2049.4850585223626,7.0,1.135426358888889,3.599593333333333,75.0,24.45454545,11.0,60.0,26.5,8.0,121.41444444444446,121.0,542.5277777777778,43.11441238888889,421.5277777777778,84.62809917355372
2025-06-24 14:00:00,2.607490152777778,1.348192775,1.259293761111111,1174.617777777778,3172.0,0.0,2362.7079,1452.94465,234.8981227777778,109625.2830555556,2.33100613583364,0.99,11.14,0.48,87.87,3.6,34.900660277271726,8.4,1.03,0.49,87.62,11.35,4.707125222691511,69.44999999999999,9.34,19.46,1.75,11.341469301444228,4.915833333333335,79.93416666666667,65.35,30.91,0.05,5.4,1.95,9.08,2.34,0.035,0.14,54.92,10.92,0.066,2.022222222222222,0.17,108.79584809704711,0.0641565948502364,61.69298160798739,0.4106022070415134,0.3785239096163951,0.7955417761429322,0.0,0.0,2.5099216281716905,1.0,57.73921180295808,5.453769573401786,3.759663317442855,0.0920793741596382,0.0140959579513506,0.0808662432465468,0.2953835716905024,5.906306867131158,5.058011939860654,0.0580363378560078,0.1250020682068206,0.0234274460334922,44.9589876512362,0.0,0.0,0.0,0.0,0.0,0.0,0.0,0.0,0.0,0.0,0.0,0.0,0.0,2049.4850585223626,7.0,0.9654731208333333,3.432323797222222,75.0,24.45454545,11.0,60.0,26.5,8.0,126.39708333333334,96.0,550.7083333333334,42.94577402777778,454.70833333333337,90.10416666666669
2025-06-24 15:00:00,2.630216352777778,1.339512252777778,1.290606230555556,1139.264444444445,3000.0,0.0,2340.155305555556,1418.907183333333,228.0411844444445,109774.4941666667,2.2016791899501307,0.99,11.14,0.48,87.87,3.6,34.90642421786252,8.4,1.03,0.49,87.62,11.35,4.707902617443401,69.44999999999999,9.34,19.46,1.75,11.343342376473368,4.915833333333335,79.93416666666667,65.35,30.91,0.05,5.4,1.95,9.08,2.34,0.035,0.14,54.92,10.92,0.066,2.022222222222222,0.17,108.81381603232326,0.0641565948502364,61.69298160798739,0.4106022070415134,0.3785239096163951,0.7955417761429322,0.0,0.0,2.510336148671801,1.0,57.73921180295808,5.453769573401786,3.759663317442855,0.0920793741596382,0.0140959579513506,0.0808662432465468,0.2953835716905024,5.906306867131158,5.058011939860654,0.0580363378560078,0.1250020682068206,0.0234274460334922,44.96641275241725,0.0,0.0,0.0,0.0,0.0,0.0,0.0,0.0,0.0,0.0,0.0,0.0,0.0,2049.4850585223626,7.0,0.9173683727777776,3.402472383333333,75.0,24.45454545,11.0,60.0,26.5,8.0,125.64944444444444,84.0,542.0777777777778,43.20087361111111,458.0777777777778,90.11904761904762
2025-06-24 16:00:00,2.635963122222222,1.348111402777778,1.287781616666667,1111.456388888889,2999.0,0.0,2365.841291666667,1425.774241666667,223.8041122222222,110051.695,2.195404755800009,0.96,11.18,0.49,87.86,4.0,32.20028883301733,8.5,1.02,0.48,87.66000000000001,11.32,4.34292046453215,69.92999999999999,9.18,19.05,1.84,10.463944933876537,4.915833333333335,79.93416666666667,65.35,31.415,0.048,5.35,2.09,9.44,2.29,0.036,0.13,54.73,11.16,0.065,2.085981308411215,0.17,100.37797866074796,0.2,61.79978525031386,0.4088506481881122,0.4676730006150958,17.07618864950079,22.59604961734039,29.40080250654888,2.315721270981165,1.0,57.9458987214277,5.569999970663734,4.019133797824226,0.0528022980075785,0.0172094521452145,0.0738352074318543,0.3471143889500061,5.310496310964431,5.364998899889989,0.0998334580124679,0.095724992054761,0.0242913325999266,41.48037247744113,0.0,0.0,0.0,0.0,0.0,0.0,0.0,0.0,0.0,0.0,0.0,0.0,0.0,2049.4850585223626,7.0,0.9805290722222224,3.024281427777778,75.0,24.45454545,11.0,60.0,26.5,8.0,124.0725,83.0,535.3,44.20653838888889,452.3,83.13253012048193
2025-06-24 17:00:00,2.594200016666667,1.348194572222222,1.246088420277778,1102.313055555556,2560.0,0.0,2325.491880555556,1450.40435,221.2531263888889,108247.6316666667,1.9054000370616213,0.96,11.18,0.49,87.86,4.0,30.1312005060828,8.5,1.02,0.48,87.66000000000001,11.32,4.063858183924447,69.92999999999999,9.18,19.05,1.84,9.791565054657267,4.915833333333335,79.93416666666667,65.35,31.415,0.048,5.35,2.09,9.44,2.29,0.036,0.13,54.73,11.16,0.065,2.085981308411215,0.17,93.9280084444785,0.2,61.79978525031386,0.4088506481881122,0.4676730006150958,17.07618864950079,22.59604961734039,29.40080250654888,2.1669203743473404,1.0,57.9458987214277,5.569999970663734,4.019133797824226,0.0528022980075785,0.0172094521452145,0.0738352074318543,0.3471143889500061,5.310496310964431,5.364998899889989,0.0998334580124679,0.095724992054761,0.0242913325999266,38.81497543907776,0.0,0.0,0.0,0.0,0.0,0.0,0.0,0.0,0.0,0.0,0.0,0.0,0.0,2049.4850585223626,7.0,0.9883270666666668,2.97637765,75.0,24.45454545,11.0,60.0,26.5,8.0,123.10680555555554,86.0,532.8472222222222,44.21728741666667,446.8472222222222,77.79069767441861
2025-06-24 18:00:00,2.598829677777778,1.348204880555556,1.250600497222222,1111.916666666667,3000.0,0.0,2349.508408333333,1481.476344444445,228.1933580555556,111023.8513888889,2.176916306450256,0.96,11.18,0.49,87.86,4.0,31.86948417797257,8.5,1.02,0.48,87.66000000000001,11.32,4.298304147156659,69.92999999999999,9.18,19.05,1.84,10.356445224410916,4.915833333333335,79.93416666666667,65.35,31.415,0.048,5.35,2.09,9.44,2.29,0.036,0.13,54.73,11.16,0.065,2.085981308411215,0.17,99.34676112176396,0.2,61.79978525031386,0.4088506481881122,0.4676730006150958,17.07618864950079,22.59604961734039,29.40080250654888,2.2919310689677834,1.0,57.9458987214277,5.569999970663734,4.019133797824226,0.0528022980075785,0.0172094521452145,0.0738352074318543,0.3471143889500061,5.310496310964431,5.364998899889989,0.0998334580124679,0.095724992054761,0.0242913325999266,41.05423032760868,0.0,0.0,0.0,0.0,0.0,0.0,0.0,0.0,0.0,0.0,0.0,0.0,0.0,2049.4850585223626,7.0,1.062509637222222,3.126052894444444,75.0,24.45454545,11.0,60.0,26.5,8.0,123.72097222222224,79.0,532.0138888888889,43.10580758333333,453.0138888888889,82.27848101265823
2025-06-24 19:00:00,2.582509436111111,1.348163844444444,1.234285483333333,1145.438055555556,3000.0,0.0,2357.375655555556,1505.400566666667,235.5204341666667,111381.9055555556,2.1699218596368723,0.96,11.18,0.49,87.86,4.0,33.48311515464188,8.5,1.02,0.48,87.66000000000001,11.32,4.515937940043463,69.92999999999999,9.18,19.05,1.84,10.880817715944334,4.915833333333335,79.93416666666667,65.35,31.415,0.048,5.35,2.09,9.44,2.29,0.036,0.13,54.73,11.16,0.065,2.085981308411215,0.17,104.37693388146762,0.2,61.79978525031386,0.4088506481881122,0.4676730006150958,17.07618864950079,22.59604961734039,29.40080250654888,2.4079772198444087,1.0,57.9458987214277,5.569999970663734,4.019133797824226,0.0528022980075785,0.0172094521452145,0.0738352074318543,0.3471143889500061,5.310496310964431,5.364998899889989,0.0998334580124679,0.095724992054761,0.0242913325999266,43.13290776744418,0.0,0.0,0.0,0.0,0.0,0.0,0.0,0.0,0.0,0.0,0.0,0.0,0.0,2049.4850585223626,7.0,1.077042361944444,3.126535158333333,75.0,24.45454545,11.0,60.0,26.5,8.0,124.39027777777775,90.0,539.8611111111111,43.76878519444445,449.8611111111111,86.44444444444444
2025-06-24 20:00:00,2.592415716666667,1.348034236111111,1.244469689444444,1159.945277777778,3000.0,0.0,2363.341738888889,1492.382755555556,237.0302244444444,111224.3808333333,2.172993497814794,0.96,11.18,0.49,87.86,4.0,34.8990463739063,8.5,1.02,0.48,87.66000000000001,11.32,4.706907552160981,69.92999999999999,9.18,19.05,1.84,11.340944840436068,4.915833333333335,79.93416666666667,65.35,31.415,0.048,5.35,2.09,9.44,2.29,0.036,0.13,54.73,11.16,0.065,2.085981308411215,0.17,108.79081707516978,0.2,61.79978525031386,0.4088506481881122,0.4676730006150958,17.07618864950079,22.59604961734039,29.40080250654888,2.509805562431659,1.0,57.9458987214277,5.569999970663734,4.019133797824226,0.0528022980075785,0.0172094521452145,0.0738352074318543,0.3471143889500061,5.310496310964431,5.364998899889989,0.0998334580124679,0.095724992054761,0.0242913325999266,44.95690862290551,0.0,0.0,0.0,0.0,0.0,0.0,0.0,0.0,0.0,0.0,0.0,0.0,0.0,2049.4850585223626,7.0,1.182231416388889,3.172228622222223,75.0,24.45454545,11.0,60.0,26.5,8.0,124.15972222222224,100.0,543.6388888888889,43.004186,443.6388888888889,90.1
2025-06-24 21:00:00,2.554213177777778,1.348140988888889,1.206063055555556,1168.623888888889,3000.0,0.0,2317.956380555556,1522.44595,238.3282352777778,110045.8411111111,2.1962531849447977,0.96,11.18,0.49,87.86,4.0,34.93409113269834,8.5,1.02,0.48,87.66000000000001,11.32,4.711634112252471,69.92999999999999,9.18,19.05,1.84,11.35233313661324,4.915833333333335,79.93416666666667,65.35,31.415,0.048,5.35,2.09,9.44,2.29,0.036,0.13,54.73,11.16,0.065,2.085981308411215,0.17,108.90006212164874,0.2,61.79978525031386,0.4088506481881122,0.4676730006150958,17.07618864950079,22.59604961734039,29.40080250654888,2.5123258470723333,1.0,57.9458987214277,5.569999970663734,4.019133797824226,0.0528022980075785,0.0172094521452145,0.0738352074318543,0.3471143889500061,5.310496310964431,5.364998899889989,0.0998334580124679,0.095724992054761,0.0242913325999266,45.00205323808627,0.0,0.0,0.0,0.0,0.0,0.0,0.0,0.0,0.0,0.0,0.0,0.0,0.0,2049.4850585223626,7.0,1.293294315,3.619574647222222,75.0,24.45454545,11.0,60.0,26.5,8.0,128.88819444444445,105.0,564.9027777777778,41.97554522222222,459.9027777777778,90.1904761904762
2025-06-24 22:00:00,2.580552238888889,1.348143983333333,1.2324517,1151.188333333333,3246.0,0.0,2330.832808333333,1494.844380555556,234.5976875,110394.6722222222,2.368740564997648,0.96,11.18,0.49,87.86,4.0,34.38971657162964,8.5,1.02,0.48,87.66000000000001,11.32,4.638213173890831,69.92999999999999,9.18,19.05,1.84,11.175430828066702,4.915833333333335,79.93416666666667,65.35,31.415,0.048,5.35,2.09,9.44,2.29,0.036,0.13,54.73,11.16,0.065,2.085981308411215,0.17,107.20308299336284,0.2,61.79978525031386,0.4088506481881122,0.4676730006150958,17.07618864950079,22.59604961734039,29.40080250654888,2.4731765165497075,1.0,57.9458987214277,5.569999970663734,4.019133797824226,0.0528022980075785,0.0172094521452145,0.0738352074318543,0.3471143889500061,5.310496310964431,5.364998899889989,0.0998334580124679,0.095724992054761,0.0242913325999266,44.30079059794437,0.0,0.0,0.0,0.0,0.0,0.0,0.0,0.0,0.0,0.0,0.0,0.0,0.0,2049.4850585223626,7.0,1.118513749166667,3.327096191666667,75.0,24.45454545,11.0,60.0,26.5,8.0,125.68791666666664,107.0,553.0416666666666,42.97714927777778,446.0416666666666,88.78504672897196
2025-06-24 23:00:00,2.585669025069638,1.347935557103064,1.237329684679666,1152.250139275766,3400.0,0.0,2360.504768802229,1504.612278551532,236.6716674094707,111430.3142061281,2.4580091997392195,0.99,11.21,0.48,87.8,4.1,31.57573687374765,8.5,1.02,0.48,87.66000000000001,11.32,4.254013406749957,69.63,9.29,19.35,1.73,9.1821186375659,4.9325,79.8,66.34,31.92,0.047,5.18,2.01,8.84,2.25,0.038,0.14,55.12,10.87,0.064,2.098455598455598,0.16,97.06140428947008,0.2,61.79978525031386,0.4088506481881122,0.4676730006150958,17.07618864950079,0.0,0.0,1.0891270094545675,1.0,57.9458987214277,5.569999970663734,4.019133797824226,0.0528022980075785,0.0172094521452145,0.0738352074318543,0.3471143889500061,5.310496310964431,5.364998899889989,0.0998334580124679,0.095724992054761,0.0242913325999266,38.844998406172586,0.0,0.0,0.0,0.0,0.0,0.0,0.0,0.0,0.0,0.0,0.0,0.0,0.0,2049.4850585223626,7.0,1.070416501949861,3.264461114206128,75.0,24.45454545,11.0,60.0,26.5,8.0,123.6775,107.0,545.0,43.0015083286908,438.0,79.7196261682243
2025-06-25 00:00:00,2.597929436111111,1.348200666666667,1.250131322222222,1148.563888888889,3400.0,0.0,2325.161902777778,1480.993858333333,234.0033247222222,110870.0930555556,2.4704221589910773,0.99,11.21,0.48,87.8,4.1,33.56433342949228,8.5,1.02,0.48,87.66000000000001,11.32,4.521925330470976,69.63,9.29,19.35,1.73,9.760395862579236,4.9325,79.8,66.34,31.92,0.047,5.18,2.01,8.84,2.25,0.038,0.14,55.12,10.87,0.064,2.098455598455598,0.16,103.1741982691492,0.2,61.79978525031386,0.4088506481881122,0.4676730006150958,17.07618864950079,0.0,0.0,1.1577187331704597,1.0,57.9458987214277,5.569999970663734,4.019133797824226,0.0528022980075785,0.0172094521452145,0.0738352074318543,0.3471143889500061,5.310496310964431,5.364998899889989,0.0998334580124679,0.095724992054761,0.0242913325999266,41.29140307274567,0.0,0.0,0.0,0.0,0.0,0.0,0.0,0.0,0.0,0.0,0.0,0.0,0.0,2039.9938800049167,7.0,1.109821142222222,3.355693780555555,90.0,25.16666667,12.0,60.0,26.5,8.0,122.7375,115.0,545.0,43.99522863888889,430.0,84.34782608695652
2025-06-25 01:00:00,2.606147883333334,1.348124111111111,1.258427078888889,1154.088888888889,3400.0,0.0,2325.985061111111,1465.261772222222,233.440705,110472.4644444445,2.4793088602983,0.99,11.21,0.48,87.8,4.1,34.08336951345351,8.5,1.02,0.48,87.66000000000001,11.32,4.591852010839085,69.63,9.29,19.35,1.73,9.911329819217062,4.9325,79.8,66.34,31.92,0.047,5.18,2.01,8.84,2.25,0.038,0.14,55.12,10.87,0.064,2.098455598455598,0.16,104.76967556197113,0.2,61.79978525031386,0.4088506481881122,0.4676730006150958,17.07618864950079,0.0,0.0,1.1756216001782502,1.0,57.9458987214277,5.569999970663734,4.019133797824226,0.0528022980075785,0.0172094521452145,0.0738352074318543,0.3471143889500061,5.310496310964431,5.364998899889989,0.0998334580124679,0.095724992054761,0.0242913325999266,41.92992992438608,0.0,0.0,0.0,0.0,0.0,0.0,0.0,0.0,0.0,0.0,0.0,0.0,0.0,2039.9938800049167,7.0,1.110462541666667,3.345309277777778,90.0,25.16666667,12.0,60.0,26.5,8.0,122.7375,115.0,545.0,43.60313288888889,430.0,85.65217391304348
2025-06-25 02:00:00,2.581681530555556,1.348091563888889,1.233715413888889,1151.3275,3399.0,0.0,2329.297133333333,1498.058647222222,235.2784672222222,110794.9169444444,2.471370738361678,0.99,11.21,0.48,87.8,4.1,34.60378969363862,8.5,1.02,0.48,87.66000000000001,11.32,4.661965162354839,69.63,9.29,19.35,1.73,10.062666266405918,4.9325,79.8,66.34,31.92,0.047,5.18,2.01,8.84,2.25,0.038,0.14,55.12,10.87,0.064,2.098455598455598,0.16,106.36940746090715,0.2,61.79978525031386,0.4088506481881122,0.4676730006150958,17.07618864950079,0.0,0.0,1.193572208164728,1.0,57.9458987214277,5.569999970663734,4.019133797824226,0.0528022980075785,0.0172094521452145,0.0738352074318543,0.3471143889500061,5.310496310964431,5.364998899889989,0.0998334580124679,0.095724992054761,0.0242913325999266,42.57015951429751,0.0,0.0,0.0,0.0,0.0,0.0,0.0,0.0,0.0,0.0,0.0,0.0,0.0,2039.9938800049167,7.0,1.136405335,3.39162965,90.0,25.16666667,12.0,60.0,26.5,8.0,122.47222222222224,125.0,548.6388888888889,42.64288297222222,423.6388888888889,86.96
2025-06-25 03:00:00,2.584655419444445,1.348225961111111,1.236356744444445,1149.504722222222,3454.0,0.0,2299.854861111111,1496.166166666666,234.9072102777778,110859.2666666667,2.5098799811836514,0.99,11.21,0.48,87.8,4.1,34.92213182513484,8.5,1.02,0.48,87.66000000000001,11.32,4.704853526313946,69.63,9.29,19.35,1.73,10.155239093143786,4.9325,79.8,66.34,31.92,0.047,5.18,2.01,8.84,2.25,0.038,0.14,55.12,10.87,0.064,2.098455598455598,0.16,107.3479668671713,0.2,61.79978525031386,0.4088506481881122,0.4676730006150958,17.07618864950079,0.0,0.0,1.2045526332628398,1.0,57.9458987214277,5.569999970663734,4.019133797824226,0.0528022980075785,0.0172094521452145,0.0738352074318543,0.3471143889500061,5.310496310964431,5.364998899889989,0.0998334580124679,0.095724992054761,0.0242913325999266,42.96178931663696,0.0,0.0,0.0,0.0,0.0,0.0,0.0,0.0,0.0,0.0,0.0,0.0,0.0,2039.9938800049167,7.0,1.120488564444444,3.512643086111111,90.0,25.16666667,12.0,60.0,26.5,8.0,122.8125,125.0,550.0,43.24958716666666,425.0,87.76
2025-06-25 04:00:00,2.599806247222222,1.348137330555556,1.251748470555555,1153.508333333333,3500.0,0.0,2312.912347222222,1471.334372222222,233.4360869444444,110356.73,2.5548607307238136,0.99,11.21,0.48,87.8,4.1,34.818670632398565,8.5,1.02,0.48,87.66000000000001,11.32,4.690914808027236,69.63,9.29,19.35,1.73,10.125152924453978,4.9325,79.8,66.34,31.92,0.047,5.18,2.01,8.84,2.25,0.038,0.14,55.12,10.87,0.064,2.098455598455598,0.16,107.02993506013546,0.2,61.79978525031386,0.4088506481881122,0.4676730006150958,17.07618864950079,0.0,0.0,1.2009839951059536,1.0,57.9458987214277,5.569999970663734,4.019133797824226,0.0528022980075785,0.0172094521452145,0.0738352074318543,0.3471143889500061,5.310496310964431,5.364998899889989,0.0998334580124679,0.095724992054761,0.0242913325999266,42.83450963087663,0.0,0.0,0.0,0.0,0.0,0.0,0.0,0.0,0.0,0.0,0.0,0.0,0.0,2039.9938800049167,7.0,1.116015646111111,3.536160916666667,90.0,25.16666667,12.0,60.0,26.5,8.0,123.4,120.0,550.0,43.65571102777778,430.0,87.5
2025-06-25 05:00:00,2.597181947222222,1.348388758333333,1.248720127777778,1158.994166666667,3499.0,0.0,2299.043330555556,1472.421777777778,234.2614580555556,110189.7522222222,2.557999317058812,0.99,11.21,0.48,87.8,4.1,36.90779087034248,8.5,1.02,0.48,87.66000000000001,11.32,4.97236969650887,69.63,9.29,19.35,1.73,10.732662099921216,4.9325,79.8,66.34,31.92,0.047,5.18,2.01,8.84,2.25,0.038,0.14,55.12,10.87,0.064,2.098455598455598,0.16,113.45173116374356,0.2,61.79978525031386,0.4088506481881122,0.4676730006150958,17.07618864950079,0.0,0.0,1.2730430348123107,1.0,57.9458987214277,5.569999970663734,4.019133797824226,0.0528022980075785,0.0172094521452145,0.0738352074318543,0.3471143889500061,5.310496310964431,5.364998899889989,0.0998334580124679,0.095724992054761,0.0242913325999266,45.40458020872924,0.0,0.0,0.0,0.0,0.0,0.0,0.0,0.0,0.0,0.0,0.0,0.0,0.0,2039.9938800049167,7.0,1.2233145675,3.62074815,90.0,25.16666667,12.0,60.0,26.5,8.0,124.4,120.0,554.0,43.47897130555555,434.0,92.75
2025-06-25 06:00:00,2.632079495867769,1.348127107438017,1.283790123966942,1169.028512396694,3499.0,0.0,2309.996214876033,1429.903462809917,233.0501929752066,109865.2157024793,2.565550948174753,0.99,11.21,0.48,87.8,4.1,33.64019254945584,8.5,1.02,0.48,87.66000000000001,11.32,4.5321453837555445,69.63,9.29,19.35,1.73,9.782455440857072,4.9325,79.8,66.34,31.92,0.047,5.18,2.01,8.84,2.25,0.038,0.14,55.12,10.87,0.064,2.098455598455598,0.16,103.40738341194624,0.2,61.79978525031386,0.4088506481881122,0.4676730006150958,17.07618864950079,0.0,0.0,1.1603353060408288,1.0,57.9458987214277,5.569999970663734,4.019133797824226,0.0528022980075785,0.0172094521452145,0.0738352074318543,0.3471143889500061,5.310496310964431,5.364998899889989,0.0998334580124679,0.095724992054761,0.0242913325999266,41.38472622798543,0.0,0.0,0.0,0.0,0.0,0.0,0.0,0.0,0.0,0.0,0.0,0.0,0.0,2039.9938800049167,7.0,1.226723976033058,3.717920198347107,90.0,25.16666667,12.0,60.0,26.5,8.0,123.475,130.0,555.0,43.5232123553719,425.0,84.53846153846153
2025-06-25 07:00:00,2.645486298755186,1.347782377593361,1.297929937759336,1171.776348547718,3499.0,0.0,2309.017049792531,1420.046829875519,233.7592730290456,110508.2,2.5506324530502944,0.99,11.21,0.48,87.8,4.1,33.565654131996006,8.5,1.02,0.48,87.66000000000001,11.32,4.522103260955373,69.63,9.29,19.35,1.73,9.760779918448549,4.9325,79.8,66.34,31.92,0.047,5.18,2.01,8.84,2.25,0.038,0.14,55.12,10.87,0.064,2.098455598455598,0.16,103.1782580078078,0.2,61.79978525031386,0.4088506481881122,0.4676730006150958,17.07618864950079,0.0,0.0,1.157764287539436,1.0,57.9458987214277,5.569999970663734,4.019133797824226,0.0528022980075785,0.0172094521452145,0.0738352074318543,0.3471143889500061,5.310496310964431,5.364998899889989,0.0998334580124679,0.095724992054761,0.0242913325999266,41.29302782300431,0.0,0.0,0.0,0.0,0.0,0.0,0.0,0.0,0.0,0.0,0.0,0.0,0.0,2039.9938800049167,7.0,1.110974256846473,3.721929273858921,90.0,25.16666667,12.0,60.0,26.5,8.0,124.53805555555554,131.0,559.7222222222222,43.03969029045643,428.7222222222222,84.35114503816794
2025-06-25 08:00:00,2.628327452777778,1.348341138888889,1.279930358333333,1165.306388888889,3500.0,0.0,2303.505480555556,1437.952394444445,233.4740561111111,110292.51,2.5563474515906144,0.99,11.14,0.48,87.87,4.3,33.51775326811114,8.9,1.01,0.48,87.53999999999999,11.45,4.5156498591558885,69.47999999999999,9.3,19.46,1.76,9.746850507496356,4.9325,79.8,66.34,31.92,0.05,5.43,2.1,9.54,2.47,0.037,0.15,54.63,11.01,0.063,2.027624309392265,0.17,103.03101440953698,0.1161678571428571,81.27448821428571,0.6626935714285713,0.5898796428571428,8.258408214285714,21.98,29.98999999999999,1.1561120656184782,1.0,57.87665764785166,5.429191420843876,4.170938754502314,0.0755474223779431,0.0104046520663333,0.0766289461905186,0.4105869386063027,5.782776880457977,5.102360649795274,0.0751093823380093,0.0966558354102976,0.0255134446098895,41.2340993809318,0.0,0.0,0.0,0.0,0.0,0.0,0.0,0.0,0.0,0.0,0.0,0.0,0.0,2039.9938800049167,7.0,1.135713297416667,3.759074380555556,90.0,25.16666667,12.0,60.0,26.5,8.0,124.725,130.0,560.0,42.52448277777778,430.0,84.23076923076923
2025-06-25 09:00:00,2.646030197222222,1.348187966666667,1.298062844444444,1172.25,3500.0,0.0,2301.740322222222,1418.088233333333,233.4571855555556,110241.0883333333,2.557539133485349,0.99,11.14,0.48,87.87,4.3,33.41377334406842,8.9,1.01,0.48,87.53999999999999,11.45,4.501641255249693,69.47999999999999,9.3,19.46,1.76,9.716613493478192,4.9325,79.8,66.34,31.92,0.05,5.43,2.1,9.54,2.47,0.037,0.15,54.63,11.01,0.063,2.027624309392265,0.17,102.71138806207112,0.1161678571428571,81.27448821428571,0.6626935714285713,0.5898796428571428,8.258408214285714,21.98,29.98999999999999,1.1525255351071308,1.0,57.87665764785166,5.429191420843876,4.170938754502314,0.0755474223779431,0.0104046520663333,0.0766289461905186,0.4105869386063027,5.782776880457977,5.102360649795274,0.0751093823380093,0.0966558354102976,0.0255134446098895,41.1061815432622,0.0,0.0,0.0,0.0,0.0,0.0,0.0,0.0,0.0,0.0,0.0,0.0,0.0,2039.9938800049167,7.0,1.238623687777778,3.876012772222222,90.0,25.16666667,12.0,60.0,26.5,8.0,124.6075,131.0,560.0,42.11205036111111,429.0,83.96946564885496
2025-06-25 10:00:00,2.600107666666667,1.348502680555556,1.251428763888889,1172.330833333333,3499.0,0.0,2302.484469444445,1481.486372222222,238.1852044444444,111076.6730555555,2.537586531831259,0.99,11.14,0.48,87.87,4.3,33.565654131996006,8.9,1.01,0.48,87.53999999999999,11.45,4.522103260955373,69.47999999999999,9.3,19.46,1.76,9.760779918448549,4.9325,79.8,66.34,31.92,0.05,5.43,2.1,9.54,2.47,0.037,0.15,54.63,11.01,0.063,2.027624309392265,0.17,103.1782580078078,0.1161678571428571,81.27448821428571,0.6626935714285713,0.5898796428571428,8.258408214285714,21.98,29.98999999999999,1.157764287539436,1.0,57.87665764785166,5.429191420843876,4.170938754502314,0.0755474223779431,0.0104046520663333,0.0766289461905186,0.4105869386063027,5.782776880457977,5.102360649795274,0.0751093823380093,0.0966558354102976,0.0255134446098895,41.29302782300431,0.0,0.0,0.0,0.0,0.0,0.0,0.0,0.0,0.0,0.0,0.0,0.0,0.0,2039.9938800049167,7.0,1.235450461111111,3.809759177777778,90.0,25.16666667,12.0,60.0,26.5,8.0,124.6075,131.0,560.0,42.32044355555556,429.0,84.35114503816794
2025-06-25 11:00:00,2.598271075,1.348251280555556,1.250050761111111,1169.584444444444,3499.0,0.0,2299.242302777778,1471.548244444444,236.1336344444444,110297.4086111111,2.555504073547336,0.99,11.14,0.48,87.87,4.3,33.64019254945584,8.9,1.01,0.48,87.53999999999999,11.45,4.5321453837555445,69.47999999999999,9.3,19.46,1.76,9.782455440857072,4.9325,79.8,66.34,31.92,0.05,5.43,2.1,9.54,2.47,0.037,0.15,54.63,11.01,0.063,2.027624309392265,0.17,103.40738341194624,0.1161678571428571,81.27448821428571,0.6626935714285713,0.5898796428571428,8.258408214285714,21.98,29.98999999999999,1.1603353060408288,1.0,57.87665764785166,5.429191420843876,4.170938754502314,0.0755474223779431,0.0104046520663333,0.0766289461905186,0.4105869386063027,5.782776880457977,5.102360649795274,0.0751093823380093,0.0966558354102976,0.0255134446098895,41.38472622798543,0.0,0.0,0.0,0.0,0.0,0.0,0.0,0.0,0.0,0.0,0.0,0.0,0.0,2039.9938800049167,7.0,1.317397288888889,3.865957741666667,90.0,25.16666667,12.0,60.0,26.5,8.0,124.725,130.0,560.0,42.41859413888889,430.0,84.53846153846153
2025-06-25 12:00:00,2.620953025,1.348171672222222,1.272804066111111,1172.300555555556,3499.0,0.0,2301.039552777778,1440.169838888889,234.0511541666667,109767.3,2.567838109256492,0.99,11.14,0.48,87.87,4.3,31.265745057664017,8.9,1.01,0.48,87.53999999999999,11.45,4.212250031697926,69.47999999999999,9.3,19.46,1.76,9.091974054611734,4.9325,79.8,66.34,31.92,0.05,5.43,2.1,9.54,2.47,0.037,0.15,54.63,11.01,0.063,2.027624309392265,0.17,96.10851311522369,0.1161678571428571,81.27448821428571,0.6626935714285713,0.5898796428571428,8.258408214285714,21.98,29.98999999999999,1.078434607850244,1.0,57.87665764785166,5.429191420843876,4.170938754502314,0.0755474223779431,0.0104046520663333,0.0766289461905186,0.4105869386063027,5.782776880457977,5.102360649795274,0.0751093823380093,0.0966558354102976,0.0255134446098895,38.46364130119535,0.0,0.0,0.0,0.0,0.0,0.0,0.0,0.0,0.0,0.0,0.0,0.0,0.0,2039.9938800049167,7.0,1.247704505555556,3.849456655555556,90.0,25.16666667,12.0,60.0,26.5,8.0,123.55,140.0,560.0,42.84885925,420.0,78.57142857142857
2025-06-25 13:00:00,2.614731986111111,1.348492402777778,1.266463625,1166.281944444444,3500.0,0.0,2313.272941666667,1445.3881,233.3164872222222,109745.4305555556,2.5690830821139343,0.99,11.14,0.48,87.87,4.3,33.51775326811114,8.9,1.01,0.48,87.53999999999999,11.45,4.5156498591558885,69.47999999999999,9.3,19.46,1.76,9.746850507496356,4.9325,79.8,66.34,31.92,0.05,5.43,2.1,9.54,2.47,0.037,0.15,54.63,11.01,0.063,2.027624309392265,0.17,103.03101440953698,0.1161678571428571,81.27448821428571,0.6626935714285713,0.5898796428571428,8.258408214285714,21.98,29.98999999999999,1.1561120656184782,1.0,57.87665764785166,5.429191420843876,4.170938754502314,0.0755474223779431,0.0104046520663333,0.0766289461905186,0.4105869386063027,5.782776880457977,5.102360649795274,0.0751093823380093,0.0966558354102976,0.0255134446098895,41.2340993809318,0.0,0.0,0.0,0.0,0.0,0.0,0.0,0.0,0.0,0.0,0.0,0.0,0.0,2039.9938800049167,7.0,1.350294195833333,3.911474425,90.0,25.16666667,12.0,60.0,26.5,8.0,124.725,130.0,560.0,41.61389094444444,430.0,84.23076923076923
2025-06-25 14:00:00,2.57130105,1.34821085,1.223005227777778,1167.758055555556,3499.0,0.0,2304.690230555555,1490.624277777778,235.3689011111111,109238.52,2.580260418190985,0.99,11.14,0.48,87.87,4.3,31.53945191675468,8.9,1.01,0.48,87.53999999999999,11.45,4.249124947800332,69.47999999999999,9.3,19.46,1.76,9.171567093473657,4.9325,79.8,66.34,31.92,0.05,5.43,2.1,9.54,2.47,0.037,0.15,54.63,11.01,0.063,2.027624309392265,0.17,96.94986710209096,0.1161678571428571,81.27448821428571,0.6626935714285713,0.5898796428571428,8.258408214285714,21.98,29.98999999999999,1.0878754495351282,1.0,57.87665764785166,5.429191420843876,4.170938754502314,0.0755474223779431,0.0104046520663333,0.0766289461905186,0.4105869386063027,5.782776880457977,5.102360649795274,0.0751093823380093,0.0966558354102976,0.0255134446098895,38.80036004659301,0.0,0.0,0.0,0.0,0.0,0.0,0.0,0.0,0.0,0.0,0.0,0.0,0.0,2039.9938800049167,7.0,1.377604197777778,3.939999677777778,90.0,25.16666667,12.0,60.0,26.5,8.0,123.80069444444446,135.0,558.6527777777778,41.796557,423.6527777777778,79.25925925925925
2025-06-25 15:00:00,2.543197725,1.348075272222222,1.195074130277778,1174.151944444445,3203.0,0.0,2315.648094444444,1506.600605555556,235.1913219444444,107795.6708333333,2.393702402434119,0.99,11.14,0.48,87.87,4.3,35.16233543344561,8.9,1.01,0.48,87.53999999999999,11.45,4.73721474639218,69.47999999999999,9.3,19.46,1.76,10.225089498773263,4.9325,79.8,66.34,31.92,0.05,5.43,2.1,9.54,2.47,0.037,0.15,54.63,11.01,0.063,2.027624309392265,0.17,108.08633441917054,0.1161678571428571,81.27448821428571,0.6626935714285713,0.5898796428571428,8.258408214285714,21.98,29.98999999999999,1.2128378631095966,1.0,57.87665764785166,5.429191420843876,4.170938754502314,0.0755474223779431,0.0104046520663333,0.0766289461905186,0.4105869386063027,5.782776880457977,5.102360649795274,0.0751093823380093,0.0966558354102976,0.0255134446098895,43.25729180385672,0.0,0.0,0.0,0.0,0.0,0.0,0.0,0.0,0.0,0.0,0.0,0.0,0.0,2039.9938800049167,7.0,1.812521730555556,3.97792085,90.0,25.16666667,12.0,60.0,26.5,8.0,122.83194444444446,110.0,543.0277777777778,40.43711980555555,433.0277777777778,88.36363636363636
2025-06-25 16:00:00,2.562479822222222,1.348306755555555,1.214112636111111,1147.803333333333,2999.0,0.0,2364.637027777778,1475.386702777778,228.6321663888889,107340.3130555556,2.2508305209875843,0.97,11.48,0.47,87.55,4.1,33.677246542494366,8.9,1.01,0.48,87.53999999999999,11.45,4.537137450410704,69.71000000000001,9.24,19.23,1.82,9.793230618058343,4.9325,79.8,66.34,31.92,0.048,5.32,2.05,9.36,2.34,0.036,0.15,54.74,11.14,0.065,2.093984962406015,0.17,103.5212845574122,0.1161678571428571,81.27448821428571,0.6626935714285713,0.5898796428571428,8.258408214285714,0.0,0.0,1.161613391958119,1.0,57.87665764785166,5.429191420843876,4.170938754502314,0.0755474223779431,0.0104046520663333,0.0766289461905186,0.4105869386063027,5.782776880457977,5.102360649795274,0.0751093823380093,0.0966558354102976,0.0255134446098895,41.43031066854113,0.0,0.0,0.0,0.0,0.0,0.0,0.0,0.0,0.0,0.0,0.0,0.0,0.0,2039.9938800049167,7.0,1.273883604444445,3.417607058333334,90.0,25.16666667,12.0,60.0,26.5,8.0,120.76805555555556,95.0,527.7222222222222,41.22791341666667,432.7222222222222,84.63157894736841
2025-06-25 17:00:00,2.5548763,1.348144011111111,1.206864155555555,1107.144444444444,3000.0,0.0,2341.505108333333,1504.641569444444,225.702725,108851.8725,2.220330707137524,0.97,11.48,0.47,87.55,4.1,33.285478749089584,8.9,1.01,0.48,87.53999999999999,11.45,4.4843568786653645,69.71000000000001,9.24,19.23,1.82,9.67930585450323,4.9325,79.8,66.34,31.92,0.048,5.32,2.05,9.36,2.34,0.036,0.15,54.74,11.14,0.065,2.093984962406015,0.17,102.31702027261352,0.1161678571428571,81.27448821428571,0.6626935714285713,0.5898796428571428,8.258408214285714,0.0,0.0,1.148100330111372,1.0,57.87665764785166,5.429191420843876,4.170938754502314,0.0755474223779431,0.0104046520663333,0.0766289461905186,0.4105869386063027,5.782776880457977,5.102360649795274,0.0751093823380093,0.0966558354102976,0.0255134446098895,40.94835139166828,0.0,0.0,0.0,0.0,0.0,0.0,0.0,0.0,0.0,0.0,0.0,0.0,0.0,2039.9938800049167,7.0,1.303590410277778,3.408050397222222,90.0,25.16666667,12.0,60.0,26.5,8.0,122.91875,85.0,531.625,41.22625547222222,446.625,83.6470588235294
