Repository: saikumar-voptimai/evonith_bf_webapp

# Evonith BF2 — Blast Furnace Intelligence Platform

Monitoring, modelling and optimisation of **Blast Furnace 2 (BF2)** at Evonith Steel: live telemetry from InfluxDB,
manual plant reports from Neon PostgreSQL, a two-zone energy model of the furnace, blend and fuel optimisers, a
conversational assistant (FurnaceMind) and a live digital twin evaluated every hour.

The platform has three deployable parts that share one Python service layer, plus the shared data library:

| Part | Path | What it is |
|---|---|---|
| **Streamlit app** (legacy) | `src/app.py`, `src/custom_pages/` | The original 11-page dashboard; still the home of the model pages. Served under `/legacy` in production |

File: src/data/V13_df_filtered.csv (part 206 of 268)
NM3/HR.,STEAMKGS/HR.,RAFTOC,PERMEABILITYKGS/HR.,TUYEREVELOCITYM/S,HOT BLAST VOLUMENM3/HR.,O2 ENRICHMENT %,COKE_VM%,COKE_ASH%,COKE_IM%,COKE_FC%,COKE_MOIST%,COKE_CALC_MT,NUTCOKE_MOIST%,NUTCOKE_VM%,NUTCOKE_IM%,NUTCOKE_FC%,NUTCOKE_ASH%,NUTCOKE_CALC_MT,PCI_2_FC%,PCI_2_ASH%,PCI_2_VM%,PCI_2_IM%,PCI_2_CALC_MT,SINTER_SP_02_COLD_STRENGTH_AI,SINTER_SP_02_COLD_STRENGTH_TI,SINTER_SP_02_HOT_STRENGTH_RI,SINTER_SP_02_HOT_STRENGTH_RDI,SINTER_SP_02_P%,SINTER_SP_02_SIO2%,SINTER_SP_02_MGO%,SINTER_SP_02_FEO%,SINTER_SP_02_AL2O3%,SINTER_SP_02_NA2O%,SINTER_SP_02_TIO2%,SINTER_SP_02_FE(T)%,SINTER_SP_02_CAO%,SINTER_SP_02_K2O%,SINTER_SP_02_BASICITY,SINTER_SP_02_MNO%,SINTER_CALC_MT,FLUX_TM%,FLUX_SIO2%,FLUX_FE2O3%,FLUX_AL2O3%,FLUX_LOI%,FLUX_MGO%,FLUX_CAO%,FLUX_CALC_MT,GEOMIN TYPE,ORE_FE(T)%,ORE_LOI%,ORE_TM%,ORE_MGO%,ORE_NA2O%,ORE_P%,ORE_TIO2%,ORE_AL2O3%,ORE_SIO2%,ORE_MNO%,ORE_CAO%,ORE_K2O%,ORE_CALC_MT,LLOYDS_PELLET_PCT_SIO2,LLOYDS_PELLET_PCT_AL2O3,LLOYDS_PELLET_PCT_FE2O3,LLOYDS_PELLET_PCT_MGO,LLOYDS_PELLET_PCT_TIO2,LLOYDS_PELLET_PCT_NA2O,TOTAL_PELLET_CALC_MT,LLOYDS_PELLET_PCT_K2O,LLOYDS_PELLET_PCT_TM,LLOYDS_PELLET_PCT_LOI,LLOYDS_PELLET_PCT_MNO,LLOYDS_PELLET_PCT_CAO,LLOYDS_PELLET_PCT_P,DAILYPRODUCTION,CHARGES/HRS.,STOCKRODLEVEL,FURNACE TOP GAS ANALYSISH2%,COKE_DISCHARGE_TIME,WEIGHTED_COKE_ANGLE,TOTAL_COKE_PORTIONS,NON_COKE_DISCHARGE_TIME,WEIGHTED_NON_COKE_ANGLE,TOTAL_NON_COKE_PORTIONS,UNITCOST LAKHS/THM,ACTUALKG/THM.,ACT. FUEL RATEKG/THM.,FURNACETOPGASANALYSISCO2ETACO,COKE RATE KG/THM,PRODUCTIONTONNESPERHR
2025-07-03 16:00:00,2.570561583333333,1.348093944444444,1.2225205,1175.915833333333,4001.298291666667,0.0,2309.833488888889,1459.914258333333,231.7901688888889,106990.0361111111,3.012372568773824,0.98,11.68,0.49,87.33999999999999,4.5,13.721835304432586,7.8,1.03,0.48,87.25999999999999,11.71,5.437319388579152,69.00000000000001,9.46,19.58,1.96,12.36927119306294,4.933333333333335,80.17777777777778,68.85,32.14,0.048,5.24,1.93,9.38,2.42,0.04,0.155,54.945,10.85,0.063,2.070663655569316,0.19,120.24255108759615,0.5171773496528842,81.01583182312433,2.042850531128893,0.7671464019851117,0.9998762093289096,0.0,0.0,1.742668905183394,1.0,58.21350053156874,5.080247680771209,3.578225071128061,0.0962623339084112,0.020689916651533,0.0858848349677653,0.3699680879036895,5.136470648324707,5.465137829534792,0.0768786320711886,0.147823017872817,0.026938327620388,51.36847839705951,0.0,0.0,0.0,0.0,0.0,0.0,0.0,0.0,0.0,0.0,0.0,0.0,0.0,2090.101957303163,7.0,0.8546633972222223,3.700978988888889,82.0,24.45454545,11.0,60.0,26.5,8.0,127.45333333333336,116.0,564.3333333333334,44.23584941666667,448.33333333333337,86.68301540453778
2025-07-03 17:00:00,2.594502729805014,1.348468142061281,1.246007848467966,1170.654596100278,3999.471364902507,0.0,2309.61182172702,1450.109860724234,232.0026420612813,108226.6242339833,2.976618906561381,0.98,11.68,0.49,87.33999999999999,4.5,11.700750534561434,7.8,1.03,0.48,87.25999999999999,11.71,4.636458340375741,69.00000000000001,9.46,19.58,1.96,10.547405162166193,4.933333333333335,80.17777777777778,68.85,32.14,0.048,5.24,1.93,9.38,2.42,0.04,0.155,54.945,10.85,0.063,2.070663655569316,0.19,102.53206387492052,0.5171773496528842,81.01583182312433,2.042850531128893,0.7671464019851117,0.9998762093289096,0.0,0.0,1.4859917548566843,1.0,58.21350053156874,5.080247680771209,3.578225071128061,0.0962623339084112,0.020689916651533,0.0858848349677653,0.3699680879036895,5.136470648324707,5.465137829534792,0.0768786320711886,0.147823017872817,0.026938327620388,43.80243150636296,0.0,0.0,0.0,0.0,0.0,0.0,0.0,0.0,0.0,0.0,0.0,0.0,0.0,2090.101957303163,7.0,0.8764798217270194,3.887027013927577,82.0,24.45454545,11.0,60.0,26.5,8.0,124.14711699164344,138.0,561.4484679665738,43.36047108635098,423.4484679665738,86.59420289855072
2025-07-03 18:00:00,2.596796155555556,1.348134327777778,1.248592905555556,1163.439444444444,4000.191938888889,0.0,2307.802561111111,1461.716225,233.2778677777778,109357.6947222222,2.946383956749756,0.98,11.68,0.49,87.33999999999999,4.5,11.790614039364296,7.8,1.03,0.48,87.25999999999999,11.71,4.672067030186531,69.00000000000001,9.46,19.58,1.96,10.628410802928157,4.933333333333335,80.17777777777778,68.85,32.14,0.048,5.24,1.93,9.38,2.42,0.04,0.155,54.945,10.85,0.063,2.070663655569316,0.19,103.31952537897152,0.5171773496528842,81.01583182312433,2.042850531128893,0.7671464019851117,0.9998762093289096,0.0,0.0,1.4974043926020273,1.0,58.21350053156874,5.080247680771209,3.578225071128061,0.0962623339084112,0.020689916651533,0.0858848349677653,0.3699680879036895,5.136470648324707,5.465137829534792,0.0768786320711886,0.147823017872817,0.026938327620388,44.1388406967326,0.0,0.0,0.0,0.0,0.0,0.0,0.0,0.0,0.0,0.0,0.0,0.0,0.0,2090.101957303163,7.0,1.054188389166667,3.82715245,82.0,24.45454545,11.0,60.0,26.5,8.0,124.37361111111112,135.0,560.9444444444445,43.33604575,425.94444444444446,87.25925925925925
2025-07-03 19:00:00,2.611504922222222,1.348127113888889,1.263511218611111,1135.360555555555,4001.525977777778,0.0,2285.174852777778,1455.438130555556,229.2179580555556,109973.6558333333,2.9308691312564967,0.98,11.68,0.49,87.33999999999999,4.5,11.663130856559984,7.8,1.03,0.48,87.25999999999999,11.71,4.62155142741175,69.00000000000001,9.46,19.58,1.96,10.513493663516638,4.933333333333335,80.17777777777778,68.85,32.14,0.048,5.24,1.93,9.38,2.42,0.04,0.155,54.945,10.85,0.063,2.070663655569316,0.19,102.20240782282322,0.5171773496528842,81.01583182312433,2.042850531128893,0.7671464019851117,0.9998762093289096,0.0,0.0,1.481214067206187,1.0,58.21350053156874,5.080247680771209,3.578225071128061,0.0962623339084112,0.020689916651533,0.0858848349677653,0.3699680879036895,5.136470648324707,5.465137829534792,0.0768786320711886,0.147823017872817,0.026938327620388,43.661600081568224,0.0,0.0,0.0,0.0,0.0,0.0,0.0,0.0,0.0,0.0,0.0,0.0,0.0,2090.101957303163,7.0,0.8661241350000001,3.767554019444445,82.0,24.45454545,11.0,60.0,26.5,8.0,125.51138888888887,133.0,564.5555555555555,43.39997158333333,431.55555555555554,86.3157894736842
2025-07-03 20:00:00,2.640484308333333,1.348406208333333,1.292180405555556,1151.005,3998.410302777778,0.0,2289.118802777778,1411.254969444444,228.3819208333333,109291.5766666667,2.9468530254131906,0.98,11.68,0.49,87.33999999999999,4.5,11.690068982152557,7.8,1.03,0.48,87.25999999999999,11.71,4.6322257424233255,69.00000000000001,9.46,19.58,1.96,10.537776492562084,4.933333333333335,80.17777777777778,68.85,32.14,0.048,5.24,1.93,9.38,2.42,0.04,0.155,54.945,10.85,0.063,2.070663655569316,0.19,102.43846290371482,0.5171773496528842,81.01583182312433,2.042850531128893,0.7671464019851117,0.9998762093289096,0.0,0.0,1.48463520095343,1.0,58.21350053156874,5.080247680771209,3.578225071128061,0.0962623339084112,0.020689916651533,0.0858848349677653,0.3699680879036895,5.136470648324707,5.465137829534792,0.0768786320711886,0.147823017872817,0.026938327620388,43.76244450156445,0.0,0.0,0.0,0.0,0.0,0.0,0.0,0.0,0.0,0.0,0.0,0.0,0.0,2090.101957303163,7.0,0.9549238358333332,3.770881497222222,82.0,24.45454545,11.0,60.0,26.5,8.0,125.54763888888893,132.0,564.2305555555556,42.66180883333333,432.2305555555556,86.51515151515152
2025-07-03 21:00:00,2.639214341666666,1.348339888888889,1.290827661111111,1120.381111111111,4000.154180555555,0.0,2279.837583333333,1408.343308333333,222.6314544444444,108784.0630555556,2.961881801591936,0.98,11.68,0.49,87.33999999999999,4.5,11.696789119132443,7.8,1.03,0.48,87.25999999999999,11.71,4.63488861734377,69.00000000000001,9.46,19.58,1.96,10.543834224265945,4.933333333333335,80.17777777777778,68.85,32.14,0.048,5.24,1.93,9.38,2.42,0.04,0.155,54.945,10.85,0.063,2.070663655569316,0.19,102.49735053763496,0.5171773496528842,81.01583182312433,2.042850531128893,0.7671464019851117,0.9998762093289096,0.0,0.0,1.4854886563035057,1.0,58.21350053156874,5.080247680771209,3.578225071128061,0.0962623339084112,0.020689916651533,0.0858848349677653,0.3699680879036895,5.136470648324707,5.465137829534792,0.0768786320711886,0.147823017872817,0.026938327620388,43.78760172023222,0.0,0.0,0.0,0.0,0.0,0.0,0.0,0.0,0.0,0.0,0.0,0.0,0.0,2090.101957303163,7.0,1.086156948055556,3.837930813888889,82.0,24.45454545,11.0,60.0,26.5,8.0,123.52069444444446,131.0,555.6527777777778,42.07757416666666,424.6527777777778,86.56488549618321
2025-07-03 22:00:00,2.657081786111111,1.348179552777778,1.308971613888889,1115.886944444444,4000.5597,0.0,2301.833144444444,1390.814913888889,221.0130816666667,108934.0055555556,2.9581073985174378,0.98,11.68,0.49,87.33999999999999,4.5,11.501553824205688,7.8,1.03,0.48,87.25999999999999,11.71,4.557526032027119,69.00000000000001,9.46,19.58,1.96,10.367843312275724,4.933333333333335,80.17777777777778,68.85,32.14,0.048,5.24,1.93,9.38,2.42,0.04,0.155,54.945,10.85,0.063,2.070663655569316,0.19,100.786530563229,0.5171773496528842,81.01583182312433,2.042850531128893,0.7671464019851117,0.9998762093289096,0.0,0.0,1.4606938332995263,1.0,58.21350053156874,5.080247680771209,3.578225071128061,0.0962623339084112,0.020689916651533,0.0858848349677653,0.3699680879036895,5.136470648324707,5.465137829534792,0.0768786320711886,0.147823017872817,0.026938327620388,43.05672718287723,0.0,0.0,0.0,0.0,0.0,0.0,0.0,0.0,0.0,0.0,0.0,0.0,0.0,2090.101957303163,7.0,0.7779658669444445,3.616681166666667,82.0,24.45454545,11.0,60.0,26.5,8.0,122.8125,125.0,550.0,42.96605280555556,425.0,85.12
2025-07-03 23:00:00,2.656185647222222,1.348422480555556,1.307734455555555,1126.415,3999.125183333334,0.0,2301.902869444445,1397.715772222222,223.9138216666667,109462.0186111111,2.9427933895286245,0.99,11.62,0.48,87.39,4.8,23.626521752899016,7.7,1.03,0.47,87.58,11.39,4.583656393662907,69.2,9.24,19.38,2.18,9.761304480248729,5.026666666666666,80.59999999999998,68.85,31.64,0.046,5.32,2.005,8.915,2.28,0.037,0.14,54.945,10.89,0.0645,2.046992481203008,0.195,102.41109571333354,0.6,95.26,1.3,1.03,1.28,0.0,0.0,1.570778032396148,1.0,58.10595871048034,5.390797826867386,3.69630280257521,0.0656075628844266,0.0111362132924873,0.0711028657588014,0.3273071019314075,5.226731043725917,5.303806227413062,0.0841258597994399,0.0983712897589929,0.021543091688007,42.82048810455156,0.0,0.0,0.0,0.0,0.0,0.0,0.0,0.0,0.0,0.0,0.0,0.0,0.0,2090.101957303163,7.0,0.9087432619444444,3.527994855555556,82.0,24.45454545,11.0,60.0,26.5,8.0,122.8125,125.0,550.0,43.63718422222222,425.0,85.68
2025-07-04 00:00:00,2.6240716,1.348374858333333,1.275715266666667,1136.400277777778,4000.564005555555,0.0,2314.451255555556,1446.897461111111,229.6060813888889,110571.7916666667,2.91432526733124,0.99,11.62,0.48,87.39,4.8,23.90944798412102,7.7,1.03,0.47,87.58,11.39,4.638545413817411,69.2,9.24,19.38,2.18,9.878195536718705,5.026666666666666,80.59999999999998,68.85,31.64,0.046,5.32,2.005,8.915,2.28,0.037,0.14,54.945,10.89,0.0645,2.046992481203008,0.195,103.63746266012858,0.6,95.26,1.3,1.03,1.28,0.0,0.0,1.589588008466266,1.0,58.10595871048034,5.390797826867386,3.69630280257521,0.0656075628844266,0.0111362132924873,0.0711028657588014,0.3273071019314075,5.226731043725917,5.303806227413062,0.0841258597994399,0.0983712897589929,0.021543091688007,43.33326097248421,0.0,0.0,0.0,0.0,0.0,0.0,0.0,0.0,0.0,0.0,0.0,0.0,0.0,2061.5123809104543,7.0,1.011653668333333,3.443930069444444,82.0,24.45454545,11.0,60.0,26.5,8.0,122.8125,125.0,550.0,43.37950638888889,425.0,85.52
2025-07-04 01:00:00,2.607940241666666,1.348266988888889,1.259735597222222,1164.760833333333,4000.392888888889,0.0,2344.90425,1468.216847222222,235.7314891666667,110724.0763888889,2.9101953953437416,0.99,11.62,0.48,87.39,4.8,23.86635217105785,7.7,1.03,0.47,87.58,11.39,4.630184623297628,69.2,9.24,19.38,2.18,9.860390488750449,5.026666666666666,80.59999999999998,68.85,31.64,0.046,5.32,2.005,8.915,2.28,0.037,0.14,54.945,10.89,0.0645,2.046992481203008,0.195,103.4506603249133,0.6,95.26,1.3,1.03,1.28,0.0,0.0,1.586722840365948,1.0,58.10595871048034,5.390797826867386,3.69630280257521,0.0656075628844266,0.0111362132924873,0.0711028657588014,0.3273071019314075,5.226731043725917,5.303806227413062,0.0841258597994399,0.0983712897589929,0.021543091688007,43.255154522033,0.0,0.0,0.0,0.0,0.0,0.0,0.0,0.0,0.0,0.0,0.0,0.0,0.0,2061.5123809104543,7.0,0.9719714875,3.483370316666667,82.0,24.45454545,11.0,60.0,26.5,8.0,123.28708333333334,123.0,550.9583333333334,43.34811783333333,427.95833333333337,85.36585365853658
2025-07-04 02:00:00,2.605504877777778,1.348307938888889,1.257161741666667,1176.530277777778,3998.748313888889,0.0,2349.919963888889,1473.956916666667,238.4183380555556,111019.1719444444,2.901272825175312,0.99,11.62,0.48,87.39,4.8,23.79708874181001,7.7,1.03,0.47,87.58,11.39,4.616747192107406,69.2,9.24,19.38,2.18,9.831774282382645,5.026666666666666,80.59999999999998,68.85,31.64,0.046,5.32,2.005,8.915,2.28,0.037,0.14,54.945,10.89,0.0645,2.046992481203008,0.195,103.15043231182187,0.6,95.26,1.3,1.03,1.28,0.0,0.0,1.5821179529327152,1.0,58.10595871048034,5.390797826867386,3.69630280257521,0.0656075628844266,0.0111362132924873,0.0711028657588014,0.3273071019314075,5.226731043725917,5.303806227413062,0.0841258597994399,0.0983712897589929,0.021543091688007,43.1296221275821,0.0,0.0,0.0,0.0,0.0,0.0,0.0,0.0,0.0,0.0,0.0,0.0,0.0,2061.5123809104543,7.0,1.186265453888889,3.485548530555556,82.0,24.45454545,11.0,60.0,26.5,8.0,123.31708333333334,127.0,552.9583333333334,43.10299641666666,425.95833333333337,85.11811023622047
2025-07-04 03:00:00,2.655767686111111,1.348239233333333,1.307384586111111,1174.490555555556,3999.100233333334,0.0,2330.569797222222,1416.425622222222,234.5752655555555,110874.2658333333,2.905317509412708,0.99,11.62,0.48,87.39,4.8,23.81824944575185,7.7,1.03,0.47,87.58,11.39,4.620852468242919,69.2,9.24,19.38,2.18,9.840516833501804,5.026666666666666,80.59999999999998,68.85,31.64,0.046,5.32,2.005,8.915,2.28,0.037,0.14,54.945,10.89,0.0645,2.046992481203008,0.195,103.2421551180569,0.6,95.26,1.3,1.03,1.28,0.0,0.0,1.5835247943311022,1.0,58.10595871048034,5.390797826867386,3.69630280257521,0.0656075628844266,0.0111362132924873,0.0711028657588014,0.3273071019314075,5.226731043725917,5.303806227413062,0.0841258597994399,0.0983712897589929,0.021543091688007,43.1679735904382,0.0,0.0,0.0,0.0,0.0,0.0,0.0,0.0,0.0,0.0,0.0,0.0,0.0,2061.5123809104543,7.0,1.235332319166667,3.649104588888889,82.0,24.45454545,11.0,60.0,26.5,8.0,123.58902777777776,129.0,554.9861111111111,42.28686116666667,425.9861111111111,85.1937984496124
2025-07-04 04:00:00,2.672658583333333,1.311204583333333,1.361413827777778,1123.584166666667,4001.533427777778,0.0,2312.236547222222,1325.366886111111,219.2359975,107929.9359166667,2.9863333908283423,0.99,11.62,0.48,87.39,4.8,23.79816259342626,7.7,1.03,0.47,87.58,11.39,4.616955524373921,69.2,9.24,19.38,2.18,9.832217944496874,5.026666666666666,80.59999999999998,68.85,31.64,0.046,5.32,2.005,8.915,2.28,0.037,0.14,54.945,10.89,0.0645,2.046992481203008,0.195,103.15508700969929,0.6,95.26,1.3,1.03,1.28,0.0,0.0,1.5821893465363313,1.0,58.10595871048034,5.390797826867386,3.69630280257521,0.0656075628844266,0.0111362132924873,0.0711028657588014,0.3273071019314075,5.226731043725917,5.303806227413062,0.0841258597994399,0.0983712897589929,0.021543091688007,43.13156836625577,0.0,0.0,0.0,0.0,0.0,0.0,0.0,0.0,0.0,0.0,0.0,0.0,0.0,2061.5123809104543,7.0,1.103761600277778,3.559035791666667,82.0,24.45454545,11.0,60.0,26.5,8.0,122.72805555555554,123.0,548.7222222222222,41.81936830555556,425.7222222222222,85.1219512195122
2025-07-04 05:00:00,2.649522502777778,1.249121725,1.400417819444445,1144.046666666667,3998.910197222222,0.0,2329.977052777778,1227.328888888889,213.1713058333333,102805.1978333333,3.133035330270271,0.99,11.62,0.48,87.39,4.8,23.78736591030125,7.7,1.03,0.47,87.58,11.39,4.614860917044333,69.2,9.24,19.38,2.18,9.827757291656724,5.026666666666666,80.59999999999998,68.85,31.64,0.046,5.32,2.005,8.915,2.28,0.037,0.14,54.945,10.89,0.0645,2.046992481203008,0.195,103.10828790145705,0.6,95.26,1.3,1.03,1.28,0.0,0.0,1.5814715433466418,1.0,58.10595871048034,5.390797826867386,3.69630280257521,0.0656075628844266,0.0111362132924873,0.0711028657588014,0.3273071019314075,5.226731043725917,5.303806227413062,0.0841258597994399,0.0983712897589929,0.021543091688007,43.1120005582577,0.0,0.0,0.0,0.0,0.0,0.0,0.0,0.0,0.0,0.0,0.0,0.0,0.0,2061.5123809104543,7.0,1.379427130555556,3.534047094444444,82.0,24.45454545,11.0,60.0,26.5,8.0,124.07708333333336,120.0,552.7083333333334,42.47204702777778,432.70833333333337,85.08333333333333
2025-07-04 06:00:00,2.652860198347108,1.322776809917355,1.329968636363636,1148.961983471074,3999.486037190083,0.0,2334.055053719008,1269.333161157025,210.1753904958678,101064.1547107438,3.187426451940265,0.99,11.62,0.48,87.39,4.8,24.755730764782744,7.7,1.03,0.47,87.58,11.39,4.802728255413676,69.2,9.24,19.38,2.18,10.227837518929524,5.026666666666666,80.59999999999998,68.85,31.64,0.046,5.32,2.005,8.915,2.28,0.037,0.14,54.945,10.89,0.0645,2.046992481203008,0.195,107.30574476095282,0.6,95.26,1.3,1.03,1.28,0.0,0.0,1.6458519992035168,1.0,58.10595871048034,5.390797826867386,3.69630280257521,0.0656075628844266,0.0111362132924873,0.0711028657588014,0.3273071019314075,5.226731043725917,5.303806227413062,0.0841258597994399,0.0983712897589929,0.021543091688007,44.86705600678568,0.0,0.0,0.0,0.0,0.0,0.0,0.0,0.0,0.0,0.0,0.0,0.0,0.0,2061.5123809104543,7.0,1.777792109917355,3.438205413223141,82.0,24.45454545,11.0,60.0,26.5,8.0,124.72357438016527,117.0,553.8842975206611,42.78477913223141,436.8842975206611,88.54700854700855
2025-07-04 07:00:00,2.639178151020408,1.348000902040816,1.291211257142857,1155.123673469388,4001.479930612245,0.0,2333.285832653061,1277.518204081633,206.8471881632653,98637.1304489796,3.2674213646507617,0.99,11.62,0.48,87.39,4.8,24.403778503239057,7.7,1.03,0.47,87.58,11.39,4.734447860577696,69.2,9.24,19.38,2.18,10.082428337528604,5.026666666666666,80.59999999999998,68.85,31.64,0.046,5.32,2.005,8.915,2.28,0.037,0.14,54.945,10.89,0.0645,2.046992481203008,0.195,105.7801788261765,0.6,95.26,1.3,1.03,1.28,0.0,0.0,1.6224529188536074,1.0,58.10595871048034,5.390797826867386,3.69630280257521,0.0656075628844266,0.0111362132924873,0.0711028657588014,0.3273071019314075,5.226731043725917,5.303806227413062,0.0841258597994399,0.0983712897589929,0.021543091688007,44.229181004006136,0.0,0.0,0.0,0.0,0.0,0.0,0.0,0.0,0.0,0.0,0.0,0.0,0.0,2061.5123809104543,7.0,1.356250048979592,3.508468020408163,82.0,24.45454545,11.0,60.0,26.5,8.0,125.1758163265306,118.0,556.1632653061224,43.26198151020408,438.1632653061224,87.28813559322033
2025-07-04 08:00:00,2.662430813888889,1.348385727777778,1.313929391666667,1162.328333333333,4000.222105555556,0.0,2339.803008333333,1281.742561111111,211.2519611111111,101006.0706388889,3.18984453031456,0.98,11.65,0.49,87.36999999999999,4.2,23.727601204398784,7.0,1.02,0.48,87.47,11.51,4.603266282878953,69.05000000000001,9.29,19.56,2.1,9.803065485660568,5.026666666666666,80.59999999999998,68.85,31.14,0.0455,5.25,2.05,9.21,2.285,0.0355,0.14,54.94499999999999,10.87,0.066,2.070432908600122,0.21,102.84923288352124,0.2,96.32,1.06,0.69,1.32,0.0,0.0,1.5774981659648144,1.0,57.85609152047484,5.610592729100352,4.055675083167795,0.0253810420505947,0.0119953933417897,0.0859543144341,0.3760524586554341,5.142820304908694,5.627959887992724,0.0670387956824545,0.1109880094775387,0.0278614833784074,43.00368356158192,0.0,0.0,0.0,0.0,0.0,0.0,0.0,0.0,0.0,0.0,0.0,0.0,0.0,2061.5123809104543,7.0,1.169639767777778,3.424583630555555,82.0,24.45454545,11.0,60.0,26.5,8.0,125.2375,115.0,555.0,42.83379519444444,440.0,84.8695652173913
2025-07-04 09:00:00,2.692804716666667,1.348353805555556,1.344395125,1128.996111111111,4000.281591666666,0.0,2316.942286111111,1251.171544444444,204.3840458333333,100777.7341388889,3.197113953868854,0.98,11.65,0.49,87.36999999999999,4.2,23.74037481577237,7.0,1.02,0.48,87.47,11.51,4.605744423591117,69.05000000000001,9.29,19.56,2.1,9.808342906993849,5.026666666666666,80.59999999999998,68.85,31.14,0.0455,5.25,2.05,9.21,2.285,0.0355,0.14,54.94499999999999,10.87,0.066,2.070432908600122,0.21,102.9046011493484,0.2,96.32,1.06,0.69,1.32,0.0,0.0,1.5783474026129272,1.0,57.85609152047484,5.610592729100352,4.055675083167795,0.0253810420505947,0.0119953933417897,0.0859543144341,0.3760524586554341,5.142820304908694,5.627959887992724,0.0670387956824545,0.1109880094775387,0.0278614833784074,43.02683433593607,0.0,0.0,0.0,0.0,0.0,0.0,0.0,0.0,0.0,0.0,0.0,0.0,0.0,2061.5123809104543,7.0,1.206705769722222,3.457103541666666,82.0,24.45454545,11.0,60.0,26.5,8.0,124.07597222222223,118.0,551.7638888888889,42.17354772222222,433.7638888888889,84.91525423728814
2025-07-04 10:00:00,2.658223155555556,1.348386897222222,1.309849341666667,1152.091944444444,3431.922386111111,0.0,2313.942419444444,1259.466427777778,205.5646180555555,98755.99972222222,2.799283675719081,0.98,11.65,0.49,87.36999999999999,4.2,23.77622333801436,7.0,1.02,0.48,87.47,11.51,4.612699205589771,69.05000000000001,9.29,19.56,2.1,9.823153734606594,5.026666666666666,80.59999999999998,68.85,31.14,0.0455,5.25,2.05,9.21,2.285,0.0355,0.14,54.94499999999999,10.87,0.066,2.070432908600122,0.21,103.05998950828258,0.2,96.32,1.06,0.69,1.32,0.0,0.0,1.5807307441737588,1.0,57.85609152047484,5.610592729100352,4.055675083167795,0.0253810420505947,0.0119953933417897,0.0859543144341,0.3760524586554341,5.142820304908694,5.627959887992724,0.0670387956824545,0.1109880094775387,0.0278614833784074,43.09180586396222,0.0,0.0,0.0,0.0,0.0,0.0,0.0,0.0,0.0,0.0,0.0,0.0,0.0,2061.5123809104543,7.0,1.013611616944444,3.439509369444445,82.0,24.45454545,11.0,60.0,26.5,8.0,124.22152777777778,115.0,550.9361111111111,42.07604977777778,435.93611111111113,85.04347826086956
2025-07-04 11:00:00,2.666300944444445,1.348541833333333,1.317717677777778,1158.333888888889,3001.464997222222,0.0,2296.482777777778,1262.652586111111,207.9356297222222,99742.88316666668,2.424168354823088,0.98,11.65,0.49,87.36999999999999,4.2,23.67897907078321,7.0,1.02,0.48,87.47,11.51,4.593833360168136,69.05000000000001,9.29,19.56,2.1,9.782977236714544,5.026666666666666,80.59999999999998,68.85,31.14,0.0455,5.25,2.05,9.21,2.285,0.0355,0.14,54.94499999999999,10.87,0.066,2.070432908600122,0.21,102.63847625875997,0.2,96.32,1.06,0.69,1.32,0.0,0.0,1.5742655877558702,1.0,57.85609152047484,5.610592729100352,4.055675083167795,0.0253810420505947,0.0119953933417897,0.0859543144341,0.3760524586554341,5.142820304908694,5.627959887992724,0.0670387956824545,0.1109880094775387,0.0278614833784074,42.91556125920164,0.0,0.0,0.0,0.0,0.0,0.0,0.0,0.0,0.0,0.0,0.0,0.0,0.0,2061.5123809104543,7.0,0.9154779405555556,3.479238961111111,82.0,24.45454545,11.0,60.0,26.5,8.0,123.9875,115.0,550.0,41.97576680555556,435.0,84.69565217391305
2025-07-04 12:00:00,2.602904705555555,1.348271780555556,1.254677152777778,1162.116111111111,3005.179702777777,0.0,2298.331483333333,1443.237988888889,230.7764288888889,108394.4986111111,2.2335422196995616,0.98,11.65,0.49,87.36999999999999,4.2,23.858839759962848,7.0,1.02,0.48,87.47,11.51,4.628727180195864,69.05000000000001,9.29,19.56,2.1,9.857286733875052,5.026666666666666,80.59999999999998,68.85,31.14,0.0455,5.25,2.05,9.21,2.285,0.0355,0.14,54.94499999999999,10.87,0.066,2.070432908600122,0.21,103.4180971630677,0.2,96.32,1.06,0.69,1.32,0.0,0.0,1.5862233876559058,1.0,57.85609152047484,5.610592729100352,4.055675083167795,0.0253810420505947,0.0119953933417897,0.0859543144341,0.3760524586554341,5.142820304908694,5.627959887992724,0.0670387956824545,0.1109880094775387,0.0278614833784074,43.24153909809144,0.0,0.0,0.0,0.0,0.0,0.0,0.0,0.0,0.0,0.0,0.0,0.0,0.0,2061.5123809104543,7.0,0.8352020719444444,3.569717702777778,82.0,24.45454545,11.0,60.0,26.5,8.0,123.25027777777778,118.0,548.4611111111111,42.65866308333334,430.4611111111111,85.33898305084746
2025-07-04 13:00:00,2.616363575,1.348536391666667,1.267749856666667,1168.263055555556,3008.981636111111,0.0,2317.481155555556,1426.638897222222,230.3771961111111,108187.2402777778,2.2406484677542515,0.98,11.65,0.49,87.36999999999999,4.2,23.69176333867352,7.0,1.02,0.48,87.47,11.51,4.596313568294687,69.05000000000001,9.29,19.56,2.1,9.788259060790867,5.026666666666666,80.59999999999998,68.85,31.14,0.0455,5.25,2.05,9.21,2.285,0.0355,0.14,54.94499999999999,10.87,0.066,2.070432908600122,0.21,102.69389071613254,0.2,96.32,1.06,0.69,1.32,0.0,0.0,1.5751155328883943,1.0,57.85609152047484,5.610592729100352,4.055675083167795,0.0253810420505947,0.0119953933417897,0.0859543144341,0.3760524586554341,5.142820304908694,5.627959887992724,0.0670387956824545,0.1109880094775387,0.0278614833784074,42.93873134732749,0.0,0.0,0.0,0.0,0.0,0.0,0.0,0.0,0.0,0.0,0.0,0.0,0.0,2061.5123809104543,7.0,0.7792486538888889,3.53956085,82.0,24.45454545,11.0,60.0,26.5,8.0,122.75819444444446,116.0,545.5527777777778,42.84213247222223,429.5527777777778,84.74137931034483
2025-07-04 14:00:00,2.632551236111111,1.34839715,1.284221575,1159.07,3009.154686111111,0.0,2306.813338888889,1396.864527777778,226.2008772222222,107310.2993611111,2.2590791554531755,0.98,11.65,0.49,87.36999999999999,4.2,23.57850767078997,7.0,1.02,0.48,87.47,11.51,4.574341435805517,69.05000000000001,9.29,19.56,2.1,9.741467447963242,5.026666666666666,80.59999999999998,68.85,31.14,0.0455,5.25,2.05,9.21,2.285,0.0355,0.14,54.94499999999999,10.87,0.066,2.070432908600122,0.21,102.20297473768235,0.2,96.32,1.06,0.69,1.32,0.0,0.0,1.5675858796869455,1.0,57.85609152047484,5.610592729100352,4.055675083167795,0.0253810420505947,0.0119953933417897,0.0859543144341,0.3760524586554341,5.142820304908694,5.627959887992724,0.0670387956824545,0.1109880094775387,0.0278614833784074,42.73346782906183,0.0,0.0,0.0,0.0,0.0,0.0,0.0,0.0,0.0,0.0,0.0,0.0,0.0,2061.5123809104543,7.0,0.9452184386111112,3.600204116666667,82.0,24.45454545,11.0,60.0,26.5,8.0,123.44402777777778,113.0,546.8861111111111,43.09576711111111,433.8861111111111,84.33628318584071
2025-07-04 15:00:00,2.652307533333333,1.348590652777778,1.303692547222222,1157.345555555556,3162.439433333333,0.0,2334.591402777778,1307.594625,213.7105788888889,102135.5125833333,2.494305612023936,0.98,11.65,0.49,87.36999999999999,4.2,22.87450376914376,7.0,1.02,0.48,87.47,11.51,4.437761366225518,69.05000000000001,9.29,19.56,2.1,9.450608026880298,5.026666666666666,80.59999999999998,68.85,31.14,0.0455,5.25,2.05,9.21,2.285,0.0355,0.14,54.94499999999999,10.87,0.066,2.070432908600122,0.21,99.1514121036182,0.2,96.32,1.06,0.69,1.32,0.0,0.0,1.5207811119351553,1.0,57.85609152047484,5.610592729100352,4.055675083167795,0.0253810420505947,0.0119953933417897,0.0859543144341,0.3760524586554341,5.142820304908694,5.627959887992724,0.0670387956824545,0.1109880094775387,0.0278614833784074,41.45753771072773,0.0,0.0,0.0,0.0,0.0,0.0,0.0,0.0,0.0,0.0,0.0,0.0,0.0,2061.5123809104543,7.0,0.9479866163888888,3.294383391666666,82.0,24.45454545,11.0,60.0,26.5,8.0,124.09583333333336,110.0,548.0833333333334,43.34269136111111,438.08333333333337,81.81818181818181
2025-07-04 16:00:00,2.665324327777778,1.348484575,1.316798386111111,1158.633333333333,3499.617058333334,0.0,2358.601511111111,1398.720391666667,230.1487669444444,110288.3625,2.556163990869156,0.98,11.35,0.48,87.67,4.3,23.85551831292947,7.0,1.02,0.48,87.47,11.51,4.628082803842458,68.99,9.31,19.52,2.18,9.855914477046609,5.026666666666666,80.59999999999998,68.85,30.64,0.045,5.08,2.11,8.94,2.25,0.039,0.14,54.94,11.11,0.066,2.187007874015748,0.24,103.40370007857088,0.2,96.32,1.06,0.69,1.32,0.0,0.0,1.586002565645355,1.0,57.85609152047484,5.610592729100352,4.055675083167795,0.0253810420505947,0.0119953933417897,0.0859543144341,0.3760524586554341,5.142820304908694,5.627959887992724,0.0670387956824545,0.1109880094775387,0.0278614833784074,43.23551933840484,0.0,0.0,0.0,0.0,0.0,0.0,0.0,0.0,0.0,0.0,0.0,0.0,0.0,2061.5123809104543,7.0,0.9864366786111112,3.279843413888889,82.0,24.45454545,11.0,60.0,26.5,8.0,123.82680555555554,107.0,545.5972222222222,43.40762452777778,438.5972222222222,85.32710280373831
2025-07-04 17:00:00,2.647154737804878,1.348492640243902,1.298690871951219,1157.388414634146,3498.76631097561,0.0,2320.808798780488,1418.840951219512,231.3371030487805,110412.9573170732,2.5526609196972565,0.98,11.35,0.48,87.67,4.3,23.692988838096174,7.0,1.02,0.48,87.47,11.51,4.596551320949219,68.99,9.31,19.52,2.18,9.788765376241363,5.026666666666666,80.59999999999998,68.85,30.64,0.045,5.08,2.11,8.94,2.25,0.039,0.14,54.94,11.11,0.066,2.187007874015748,0.24,102.69920274386068,0.2,96.32,1.06,0.69,1.32,0.0,0.0,1.5751970085957354,1.0,57.85609152047484,5.610592729100352,4.055675083167795,0.0253810420505947,0.0119953933417897,0.0859543144341,0.3760524586554341,5.142820304908694,5.627959887992724,0.0670387956824545,0.1109880094775387,0.0278614833784074,42.94095243107392,0.0,0.0,0.0,0.0,0.0,0.0,0.0,0.0,0.0,0.0,0.0,0.0,0.0,2061.5123809104543,7.0,1.023654552439024,3.383352359756097,82.0,24.45454545,11.0,60.0,26.5,8.0,121.4398780487805,118.0,541.219512195122,43.24869365853658,423.219512195122,84.7457627118644
2025-07-04 18:00:00,2.645568041666666,1.348575025,1.29703825,1168.630833333333,3503.898675,0.0,2348.384616666667,1421.483758333333,233.3407416666667,110452.5041666667,2.555488423640228,0.98,11.35,0.48,87.67,4.3,26.413395251735103,7.0,1.02,0.48,87.47,11.51,5.124322965952684,68.99,9.31,19.52,2.18,10.912702094107706,5.026666666666666,80.59999999999998,68.85,30.64,0.045,5.08,2.11,8.94,2.25,0.039,0.14,54.94,11.11,0.066,2.187007874015748,0.24,114.49102739414624,0.2,96.32,1.06,0.69,1.32,0.0,0.0,1.7560596289350707,1.0,57.85609152047484,5.610592729100352,4.055675083167795,0.0253810420505947,0.0119953933417897,0.0859543144341,0.3760524586554341,5.142820304908694,5.627959887992724,0.0670387956824545,0.1109880094775387,0.0278614833784074,47.87139169306466,0.0,0.0,0.0,0.0,0.0,0.0,0.0,0.0,0.0,0.0,0.0,0.0,0.0,2061.5123809104543,7.0,1.23045432,3.388069041666667,82.0,24.45454545,11.0,60.0,26.5,8.0,123.48541666666664,105.0,543.2916666666666,44.110342,438.2916666666666,94.47619047619048
2025-07-04 19:00:00,2.682737708333333,1.348361629166667,1.33434505,1172.704583333333,3501.955029166667,0.0,2335.655408333333,1381.908525,231.67012375,110418.915,2.554848198380032,0.98,11.35,0.48,87.67,4.3,25.76973081625278,7.0,1.02,0.48,87.47,11.51,4.99944903673329,68.99,9.31,19.52,2.18,10.64677194139365,5.026666666666666,80.59999999999998,68.85,30.64,0.045,5.08,2.11,8.94,2.25,0.039,0.14,54.94,11.11,0.066,2.187007874015748,0.24,111.70101112349649,0.2,96.32,1.06,0.69,1.32,0.0,0.0,1.713266450740475,1.0,57.85609152047484,5.610592729100352,4.055675083167795,0.0253810420505947,0.0119953933417897,0.0859543144341,0.3760524586554341,5.142820304908694,5.627959887992724,0.0670387956824545,0.1109880094775387,0.0278614833784074,46.70482026155415,0.0,0.0,0.0,0.0,0.0,0.0,0.0,0.0,0.0,0.0,0.0,0.0,0.0,2061.5123809104543,7.0,0.8541739258333333,3.404272741666666,82.0,24.45454545,11.0,60.0,26.5,8.0,123.971875,115.0,549.9375,44.98300570833333,434.9375,92.17391304347828
2025-07-04 20:00:00,2.660799166666667,1.348451405555555,1.312348391666667,1146.939166666667,3500.020975,0.0,2335.142497222222,1408.24625,229.4155397222222,110737.6255555556,2.5460935051408136,0.98,11.35,0.48,87.67,4.3,24.39947068708668,7.0,1.02,0.48,87.47,11.51,4.733612123973886,68.99,9.31,19.52,2.18,10.080648562005653,5.026666666666666,80.59999999999998,68.85,30.64,0.045,5.08,2.11,8.94,2.25,0.039,0.14,54.94,11.11,0.066,2.187007874015748,0.24,105.76150624385942,0.2,96.32,1.06,0.69,1.32,0.0,0.0,1.622166519397499,1.0,57.85609152047484,5.610592729100352,4.055675083167795,0.0253810420505947,0.0119953933417897,0.0859543144341,0.3760524586554341,5.142820304908694,5.627959887992724,0.0670387956824545,0.1109880094775387,0.0278614833784074,44.221373558109576,0.0,0.0,0.0,0.0,0.0,0.0,0.0,0.0,0.0,0.0,0.0,0.0,0.0,2061.5123809104543,7.0,0.9311415138888888,3.323077483333333,82.0,24.45454545,11.0,60.0,26.5,8.0,123.95694444444446,110.0,547.5277777777778,44.73619727777778,437.5277777777778,87.27272727272727
2025-07-04 21:00:00,2.661739580555555,1.348490002777778,1.313181658333333,1148.97,3500.679144444445,0.0,2342.949736111111,1401.718936111111,228.4957475,110049.2719444444,2.562491072800057,0.98,11.35,0.48,87.67,4.3,24.18728110064508,7.0,1.02,0.48,87.47,11.51,4.6924463457550765,68.99,9.31,19.52,2.18,9.992982371338362,5.026666666666666,80.59999999999998,68.85,30.64,0.045,5.08,2.11,8.94,2.25,0.039,0.14,54.94,11.11,0.066,2.187007874015748,0.24,104.84175308367296,0.2,96.32,1.06,0.69,1.32,0.0,0.0,1.608059375545705,1.0,57.85609152047484,5.610592729100352,4.055675083167795,0.0253810420505947,0.0119953933417897,0.0859543144341,0.3760524586554341,5.142820304908694,5.627959887992724,0.0670387956824545,0.1109880094775387,0.0278614833784074,43.836803126746055,0.0,0.0,0.0,0.0,0.0,0.0,0.0,0.0,0.0,0.0,0.0,0.0,0.0,2061.5123809104543,7.0,0.8630522102777778,3.259452141666667,82.0,24.45454545,11.0,60.0,26.5,8.0,123.36263888888888,109.0,544.6805555555555,43.63911775,435.68055555555554,86.5137614678899
2025-07-04 22:00:00,2.644466888888889,1.348157291666667,1.296250402222222,1166.441388888889,3499.53005,0.0,2358.677530555556,1426.812247222222,233.5604691666666,110740.4258333333,2.545672260825672,0.98,11.35,0.48,87.67,4.3,23.515844996316016,7.0,1.02,0.48,87.47,11.51,4.5621845821010005,68.99,9.31,19.52,2.18,9.71557834539096,5.026666666666666,80.59999999999998,68.85,30.64,0.045,5.08,2.11,8.94,2.25,0.039,0.14,54.94,11.11,0.066,2.187007874015748,0.24,101.93135823736452,0.2,96.32,1.06,0.69,1.32,0.0,0.0,1.5634198346996926,1.0,57.85609152047484,5.610592729100352,4.055675083167795,0.0253810420505947,0.0119953933417897,0.0859543144341,0.3760524586554341,5.142820304908694,5.627959887992724,0.0670387956824545,0.1109880094775387,0.0278614833784074,42.619898581121966,0.0,0.0,0.0,0.0,0.0,0.0,0.0,0.0,0.0,0.0,0.0,0.0,0.0,2061.5123809104543,7.0,0.9558859263888888,3.329603877777778,82.0,24.45454545,11.0,60.0,26.5,8.0,122.47263888888888,107.0,540.1805555555555,43.16347741666667,433.18055555555554,84.11214953271028
2025-07-04 23:00:00,2.631972483333333,1.348210911111111,1.283775705555555,1166.090277777778,3501.654802777778,0.0,2348.233330555555,1443.208819444444,235.04679,111084.3730555556,2.539334800762841,0.97,11.64,0.48,87.39,4.5,36.15567295342181,7.0,1.03,0.49,87.41,11.56,4.237639279590351,69.1,9.26,19.6,2.04,4.567637233304404,5.155555555555556,79.84444444444445,66.02,30.14,0.047,5.32,2.02,8.76,2.33,0.037,0.15,54.69,11.18,0.065,2.101503759398496,0.25,95.0022151918211,0.2546750422807441,82.29399532898447,0.5942417653217363,0.4669042441813643,1.120570186035274,0.0,0.0,2.02125272722526,1.0,58.48093404713129,5.227015947946502,3.685507620043222,0.0873132726105035,0.0113965610189434,0.082434872186725,0.3063845742760842,4.775952001462597,5.536951631125215,0.0740309583300127,0.1197700861151608,0.0223690974549852,38.2139176821178,0.0,0.0,0.0,0.0,0.0,0.0,0.0,0.0,0.0,0.0,0.0,0.0,0.0,2061.5123809104543,7.0,0.9980493269444444,3.258664502777778,82.0,24.45454545,11.0,60.0,26.5,8.0,122.9725,113.0,545.0,44.24457916666667,432.0,83.89380530973452
2025-07-05 00:00:00,2.629886730555556,1.348169927777778,1.281898508333333,1163.731111111111,3499.855755555555,0.0,2345.717213888889,1447.563836111111,235.0566680555556,111143.2516666667,2.536687218820127,0.97,11.64,0.48,87.39,4.5,44.04652333716946,7.0,1.03,0.49,87.41,11.56,5.16248937375448,69.1,9.26,19.6,2.04,5.564508237798568,5.155555555555556,79.84444444444445,66.02,30.14,0.047,5.32,2.02,8.76,2.33,0.037,0.15,54.69,11.18,0.065,2.101503759398496,0.25,115.73611958267576,0.2546750422807441,82.29399532898447,0.5942417653217363,0.4669042441813643,1.120570186035274,0.0,0.0,2.462384133597464,1.0,58.48093404713129,5.227015947946502,3.685507620043222,0.0873132726105035,0.0113965610189434,0.082434872186725,0.3063845742760842,4.775952001462597,5.536951631125215,0.0740309583300127,0.1197700861151608,0.0223690974549852,46.55397284842336,0.0,0.0,0.0,0.0,0.0,0.0,0.0,0.0,0.0,0.0,0.0,0.0,0.0,1708.3482911948947,7.0,1.076536015277778,3.283066519444445,82.0,24.45454545,11.0,60.0,26.5,8.0,122.94542749778958,113.23040427413116,545.0,44.09538702777778,431.7695957258688,84.6945664592222
2025-07-05 01:00:00,2.620836480555556,1.348342891666667,1.272524125,1168.858333333333,3500.480675,0.0,2339.091741666667,1458.932744444444,236.5310919444445,111162.4925,2.536701003563959,0.97,11.64,0.48,87.39,4.5,45.55196016214095,7.0,1.03,0.49,87.41,11.56,5.338934664391428,69.1,9.26,19.6,2.04,5.754693863799386,5.155555555555556,79.84444444444445,66.02,30.14,0.047,5.32,2.02,8.76,2.33,0.037,0.15,54.69,11.18,0.065,2.101503759398496,0.25,119.691787435626,0.2546750422807441,82.29399532898447,0.5942417653217363,0.4669042441813643,1.120570186035274,0.0,0.0,2.546544323121774,1.0,58.48093404713129,5.227015947946502,3.685507620043222,0.0873132726105035,0.0113965610189434,0.082434872186725,0.3063845742760842,4.775952001462597,5.536951631125215,0.0740309583300127,0.1197700861151608,0.0223690974549852,48.145110122488255,0.0,0.0,0.0,0.0,0.0,0.0,0.0,0.0,0.0,0.0,0.0,0.0,0.0,1708.3482911948947,7.0,0.8424431105555555,3.460929444444445,82.0,24.45454545,11.0,60.0,26.5,8.0,123.09,112.0,545.0,42.60220302777778,433.0,87.58928571428571
2025-07-05 02:00:00,2.606593961111111,1.348361,1.258320588888889,1166.015277777778,3499.649886111111,0.0,2354.981061111111,1474.157530555556,236.8991933333333,111154.0058333333,2.536292830896624,0.97,11.64,0.48,87.39,4.5,43.69459175593745,7.0,1.03,0.49,87.41,11.56,5.121241100094123,69.1,9.26,19.6,2.04,5.520047834694417,5.155555555555556,79.84444444444445,66.02,30.14,0.047,5.32,2.02,8.76,2.33,0.037,0.15,54.69,11.18,0.065,2.101503759398496,0.25,114.81138835568204,0.2546750422807441,82.29399532898447,0.5942417653217363,0.4669042441813643,1.120570186035274,0.0,0.0,2.4427096922095712,1.0,58.48093404713129,5.227015947946502,3.685507620043222,0.0873132726105035,0.0113965610189434,0.082434872186725,0.3063845742760842,4.775952001462597,5.536951631125215,0.0740309583300127,0.1197700861151608,0.0223690974549852,46.18200675357946,0.0,0.0,0.0,0.0,0.0,0.0,0.0,0.0,0.0,0.0,0.0,0.0,0.0,1708.3482911948947,7.0,0.8966580075,3.608418527777778,82.0,24.45454545,11.0,60.0,26.5,8.0,123.09,112.0,545.0,40.98639455555556,433.0,84.01785714285714
2025-07-05 03:00:00,2.612461363888889,1.348356777777778,1.264069863888889,1161.471944444444,3499.331988888889,0.0,2354.537830555556,1466.527494444445,235.5348094444445,111084.8777777778,2.5376398250728407,0.97,11.64,0.48,87.39,4.5,43.68530491390644,7.0,1.03,0.49,87.41,11.56,5.120152632272637,69.1,9.26,19.6,2.04,5.518874604548892,5.155555555555556,79.84444444444445,66.02,30.14,0.047,5.32,2.02,8.76,2.33,0.037,0.15,54.69,11.18,0.065,2.101503759398496,0.25,114.78698636028231,0.2546750422807441,82.29399532898447,0.5942417653217363,0.4669042441813643,1.120570186035274,0.0,0.0,2.4421905190550106,1.0,58.48093404713129,5.227015947946502,3.685507620043222,0.0873132726105035,0.0113965610189434,0.082434872186725,0.3063845742760842,4.775952001462597,5.536951631125215,0.0740309583300127,0.1197700861151608,0.0223690974549852,46.17219123673492,0.0,0.0,0.0,0.0,0.0,0.0,0.0,0.0,0.0,0.0,0.0,0.0,0.0,1708.3482911948947,7.0,0.7780671266666667,3.735789605555556,82.0,24.45454545,11.0,60.0,26.5,8.0,122.13402777777776,110.0,540.2361111111111,41.24299102777778,430.2361111111111,84.0
2025-07-05 04:00:00,2.607052086111111,1.348171091666667,1.258472488333333,1158.701388888889,2257.973268055556,0.0,2398.45665,1456.692563888889,232.6653475,109717.3380555556,1.658186931950457,0.97,11.64,0.48,87.39,4.5,35.51483905124912,7.0,1.03,0.49,87.41,11.56,4.162530100484803,69.1,9.26,19.6,2.04,4.486679072307134,5.155555555555556,79.84444444444445,66.02,30.14,0.047,5.32,2.02,8.76,2.33,0.037,0.15,54.69,11.18,0.065,2.101503759398496,0.25,93.31836767071825,0.2546750422807441,82.29399532898447,0.5942417653217363,0.4669042441813643,1.120570186035274,0.0,0.0,1.985427442652804,1.0,58.48093404713129,5.227015947946502,3.685507620043222,0.0873132726105035,0.0113965610189434,0.082434872186725,0.3063845742760842,4.775952001462597,5.536951631125215,0.0740309583300127,0.1197700861151608,0.0223690974549852,37.53660283813506,0.0,0.0,0.0,0.0,0.0,0.0,0.0,0.0,0.0,0.0,0.0,0.0,0.0,1708.3482911948947,7.0,0.5933955397222223,3.238650969444444,82.0,24.45454545,11.0,60.0,26.5,8.0,126.99361111111112,76.0,543.6944444444445,41.89112622222222,467.69444444444446,68.28947368421052
2025-07-05 09:00:00,2.535075808333334,1.348228355555556,1.18667025,1099.975555555556,1449.120651725491,0.0,2345.662111111111,1558.605263888889,229.9010427777778,110855.0477777778,0.5820695737988402,0.97,11.64,0.48,87.39,4.5,44.77812187470947,7.0,1.03,0.49,87.41,11.56,5.248236656167515,69.1,9.26,19.6,2.04,5.656932923800231,5.155555555555556,79.84444444444445,66.02,30.14,0.047,5.32,2.02,8.76,2.33,0.037,0.15,54.69,11.18,0.065,2.101503759398496,0.25,117.65845917754204,0.2546750422807441,82.29399532898447,0.5942417653217363,0.4669042441813643,1.120570186035274,0.0,0.0,2.503283539373752,1.0,58.48093404713129,5.227015947946502,3.685507620043222,0.0873132726105035,0.0113965610189434,0.082434872186725,0.3063845742760842,4.775952001462597,5.536951631125215,0.0740309583300127,0.1197700861151608,0.0223690974549852,47.32721931311864,0.0,0.0,0.0,0.0,0.0,0.0,0.0,0.0,0.0,0.0,0.0,0.0,0.0,1708.3482911948947,7.0,0.6475766788888889,2.975589952777778,82.0,24.45454545,11.0,60.0,26.5,8.0,125.90911240187955,119.92244764357822,560.0,42.45872630555556,440.0775523564218,86.10131587471726
