Repository: saikumar-voptimai/evonith_bf_webapp

# Evonith BF2 — Blast Furnace Intelligence Platform

Monitoring, modelling and optimisation of **Blast Furnace 2 (BF2)** at Evonith Steel: live telemetry from InfluxDB,
manual plant reports from Neon PostgreSQL, a two-zone energy model of the furnace, blend and fuel optimisers, a
conversational assistant (FurnaceMind) and a live digital twin evaluated every hour.

The platform has three deployable parts that share one Python service layer, plus the shared data library:

| Part | Path | What it is |
|---|---|---|
| **Streamlit app** (legacy) | `src/app.py`, `src/custom_pages/` | The original 11-page dashboard; still the home of the model pages. Served under `/legacy` in production |

File: src/data/V13_df_filtered.csv (part 207 of 268)
NM3/HR.,STEAMKGS/HR.,RAFTOC,PERMEABILITYKGS/HR.,TUYEREVELOCITYM/S,HOT BLAST VOLUMENM3/HR.,O2 ENRICHMENT %,COKE_VM%,COKE_ASH%,COKE_IM%,COKE_FC%,COKE_MOIST%,COKE_CALC_MT,NUTCOKE_MOIST%,NUTCOKE_VM%,NUTCOKE_IM%,NUTCOKE_FC%,NUTCOKE_ASH%,NUTCOKE_CALC_MT,PCI_2_FC%,PCI_2_ASH%,PCI_2_VM%,PCI_2_IM%,PCI_2_CALC_MT,SINTER_SP_02_COLD_STRENGTH_AI,SINTER_SP_02_COLD_STRENGTH_TI,SINTER_SP_02_HOT_STRENGTH_RI,SINTER_SP_02_HOT_STRENGTH_RDI,SINTER_SP_02_P%,SINTER_SP_02_SIO2%,SINTER_SP_02_MGO%,SINTER_SP_02_FEO%,SINTER_SP_02_AL2O3%,SINTER_SP_02_NA2O%,SINTER_SP_02_TIO2%,SINTER_SP_02_FE(T)%,SINTER_SP_02_CAO%,SINTER_SP_02_K2O%,SINTER_SP_02_BASICITY,SINTER_SP_02_MNO%,SINTER_CALC_MT,FLUX_TM%,FLUX_SIO2%,FLUX_FE2O3%,FLUX_AL2O3%,FLUX_LOI%,FLUX_MGO%,FLUX_CAO%,FLUX_CALC_MT,GEOMIN TYPE,ORE_FE(T)%,ORE_LOI%,ORE_TM%,ORE_MGO%,ORE_NA2O%,ORE_P%,ORE_TIO2%,ORE_AL2O3%,ORE_SIO2%,ORE_MNO%,ORE_CAO%,ORE_K2O%,ORE_CALC_MT,LLOYDS_PELLET_PCT_SIO2,LLOYDS_PELLET_PCT_AL2O3,LLOYDS_PELLET_PCT_FE2O3,LLOYDS_PELLET_PCT_MGO,LLOYDS_PELLET_PCT_TIO2,LLOYDS_PELLET_PCT_NA2O,TOTAL_PELLET_CALC_MT,LLOYDS_PELLET_PCT_K2O,LLOYDS_PELLET_PCT_TM,LLOYDS_PELLET_PCT_LOI,LLOYDS_PELLET_PCT_MNO,LLOYDS_PELLET_PCT_CAO,LLOYDS_PELLET_PCT_P,DAILYPRODUCTION,CHARGES/HRS.,STOCKRODLEVEL,FURNACE TOP GAS ANALYSISH2%,COKE_DISCHARGE_TIME,WEIGHTED_COKE_ANGLE,TOTAL_COKE_PORTIONS,NON_COKE_DISCHARGE_TIME,WEIGHTED_NON_COKE_ANGLE,TOTAL_NON_COKE_PORTIONS,UNITCOST LAKHS/THM,ACTUALKG/THM.,ACT. FUEL RATEKG/THM.,FURNACETOPGASANALYSISCO2ETACO,COKE RATE KG/THM,PRODUCTIONTONNESPERHR
2025-07-05 10:00:00,2.559405488888889,1.348281372222222,1.211225565277778,1095.685277777778,1441.562943403525,0.0,2329.805052777778,1528.493025,227.6089519444444,110819.4519444445,0.5819083209282176,0.97,11.64,0.48,87.39,4.5,44.77812187470947,7.0,1.03,0.49,87.41,11.56,5.248236656167515,69.1,9.26,19.6,2.04,5.656932923800231,5.155555555555556,79.84444444444445,66.02,30.14,0.047,5.32,2.02,8.76,2.33,0.037,0.15,54.69,11.18,0.065,2.101503759398496,0.25,117.65845917754204,0.2546750422807441,82.29399532898447,0.5942417653217363,0.4669042441813643,1.120570186035274,0.0,0.0,2.503283539373752,1.0,58.48093404713129,5.227015947946502,3.685507620043222,0.0873132726105035,0.0113965610189434,0.082434872186725,0.3063845742760842,4.775952001462597,5.536951631125215,0.0740309583300127,0.1197700861151608,0.0223690974549852,47.32721931311864,0.0,0.0,0.0,0.0,0.0,0.0,0.0,0.0,0.0,0.0,0.0,0.0,0.0,1708.3482911948947,7.0,0.6675106130555555,3.088943541666667,82.0,24.45454545,11.0,60.0,26.5,8.0,125.24244573521293,119.92244764357822,557.3333333333334,40.92516544444445,437.4108856897552,86.10131587471726
2025-07-05 11:00:00,2.5347342,1.348336252777778,1.186385919444444,1093.478611111111,1419.7077688875584,0.0,2322.092033333333,1559.367975,228.9253561111111,110868.5455555556,0.5818120634525634,0.97,11.64,0.48,87.39,4.5,44.77812187470947,7.0,1.03,0.49,87.41,11.56,5.248236656167515,69.1,9.26,19.6,2.04,5.656932923800231,5.155555555555556,79.84444444444445,66.02,30.14,0.047,5.32,2.02,8.76,2.33,0.037,0.15,54.69,11.18,0.065,2.101503759398496,0.25,117.65845917754204,0.2546750422807441,82.29399532898447,0.5942417653217363,0.4669042441813643,1.120570186035274,0.0,0.0,2.503283539373752,1.0,58.48093404713129,5.227015947946502,3.685507620043222,0.0873132726105035,0.0113965610189434,0.082434872186725,0.3063845742760842,4.775952001462597,5.536951631125215,0.0740309583300127,0.1197700861151608,0.0223690974549852,47.32721931311864,0.0,0.0,0.0,0.0,0.0,0.0,0.0,0.0,0.0,0.0,0.0,0.0,0.0,1708.3482911948947,7.0,0.7454403022222221,3.0683594,82.0,24.45454545,11.0,60.0,26.5,8.0,123.40911240187955,119.92244764357822,550.0,42.17976905555555,430.0775523564218,86.10131587471726
2025-07-05 12:00:00,2.524811875,1.348373047222222,1.176569640833333,1097.816666666667,1386.7962746222445,0.0,2298.834383333333,1571.827572222222,230.0934530555556,110782.6780555556,0.582344051086416,0.97,11.64,0.48,87.39,4.5,44.77812187470947,7.0,1.03,0.49,87.41,11.56,5.248236656167515,69.1,9.26,19.6,2.04,5.656932923800231,5.155555555555556,79.84444444444445,66.02,30.14,0.047,5.32,2.02,8.76,2.33,0.037,0.15,54.69,11.18,0.065,2.101503759398496,0.25,117.65845917754204,0.2546750422807441,82.29399532898447,0.5942417653217363,0.4669042441813643,1.120570186035274,0.0,0.0,2.503283539373752,1.0,58.48093404713129,5.227015947946502,3.685507620043222,0.0873132726105035,0.0113965610189434,0.082434872186725,0.3063845742760842,4.775952001462597,5.536951631125215,0.0740309583300127,0.1197700861151608,0.0223690974549852,47.32721931311864,0.0,0.0,0.0,0.0,0.0,0.0,0.0,0.0,0.0,0.0,0.0,0.0,0.0,1708.3482911948947,7.0,0.7809027916666667,3.368232322222223,82.0,24.45454545,11.0,60.0,26.5,8.0,123.40911240187955,119.92244764357822,550.0,41.03908347222222,430.0775523564218,86.10131587471726
2025-07-05 13:00:00,2.504336227777778,1.348298872222222,1.156067271944444,1100.389444444445,1408.0551734783526,0.0,2323.8569,1596.051625,231.3806841666667,110574.9080555556,0.582909840259596,0.97,11.64,0.48,87.39,4.5,44.77812187470947,7.0,1.03,0.49,87.41,11.56,5.248236656167515,69.1,9.26,19.6,2.04,5.656932923800231,5.155555555555556,79.84444444444445,66.02,30.14,0.047,5.32,2.02,8.76,2.33,0.037,0.15,54.69,11.18,0.065,2.101503759398496,0.25,117.65845917754204,0.2546750422807441,82.29399532898447,0.5942417653217363,0.4669042441813643,1.120570186035274,0.0,0.0,2.503283539373752,1.0,58.48093404713129,5.227015947946502,3.685507620043222,0.0873132726105035,0.0113965610189434,0.082434872186725,0.3063845742760842,4.775952001462597,5.536951631125215,0.0740309583300127,0.1197700861151608,0.0223690974549852,47.32721931311864,0.0,0.0,0.0,0.0,0.0,0.0,0.0,0.0,0.0,0.0,0.0,0.0,0.0,1708.3482911948947,7.0,0.7672984366666666,3.2387715,82.0,24.45454545,11.0,60.0,26.5,8.0,123.2702235129907,119.92244764357822,549.4444444444445,40.88325791666666,429.5219968008663,86.10131587471726
2025-07-05 14:00:00,2.508989983333334,1.348549072222222,1.160411732222222,1099.1475,1429.853906892467,0.0,2339.124327777778,1589.278205555556,230.7845194444444,110483.4361111111,0.5837411495342977,0.97,11.64,0.48,87.39,4.5,44.77812187470947,7.0,1.03,0.49,87.41,11.56,5.248236656167515,69.1,9.26,19.6,2.04,5.656932923800231,5.155555555555556,79.84444444444445,66.02,30.14,0.047,5.32,2.02,8.76,2.33,0.037,0.15,54.69,11.18,0.065,2.101503759398496,0.25,117.65845917754204,0.2546750422807441,82.29399532898447,0.5942417653217363,0.4669042441813643,1.120570186035274,0.0,0.0,2.503283539373752,1.0,58.48093404713129,5.227015947946502,3.685507620043222,0.0873132726105035,0.0113965610189434,0.082434872186725,0.3063845742760842,4.775952001462597,5.536951631125215,0.0740309583300127,0.1197700861151608,0.0223690974549852,47.32721931311864,0.0,0.0,0.0,0.0,0.0,0.0,0.0,0.0,0.0,0.0,0.0,0.0,0.0,1708.3482911948947,7.0,0.9092496188888888,3.051737733333334,82.0,24.45454545,11.0,60.0,26.5,8.0,122.15911240187955,119.92244764357822,545.0,41.32005630555555,425.0775523564218,86.10131587471726
2025-07-05 15:00:00,2.529128055555555,1.348361583333333,1.180685508333333,1101.196111111111,1451.4814922149803,0.0,2356.870413888889,1587.979477777778,233.6067344444444,112325.0972222222,0.5739374710605851,0.97,11.64,0.48,87.39,4.5,44.77812187470947,7.0,1.03,0.49,87.41,11.56,5.248236656167515,69.1,9.26,19.6,2.04,5.656932923800231,5.155555555555556,79.84444444444445,66.02,30.14,0.047,5.32,2.02,8.76,2.33,0.037,0.15,54.69,11.18,0.065,2.101503759398496,0.25,117.65845917754204,0.2546750422807441,82.29399532898447,0.5942417653217363,0.4669042441813643,1.120570186035274,0.0,0.0,2.503283539373752,1.0,58.48093404713129,5.227015947946502,3.685507620043222,0.0873132726105035,0.0113965610189434,0.082434872186725,0.3063845742760842,4.775952001462597,5.536951631125215,0.0740309583300127,0.1197700861151608,0.0223690974549852,47.32721931311864,0.0,0.0,0.0,0.0,0.0,0.0,0.0,0.0,0.0,0.0,0.0,0.0,0.0,1708.3482911948947,7.0,0.9718533202777776,2.864687786111111,82.0,24.45454545,11.0,60.0,26.5,8.0,122.15911240187955,119.92244764357822,545.0,42.63470347222222,425.0775523564218,86.10131587471726
2025-07-05 16:00:00,2.575372027777778,1.348467075,1.226908410277778,1103.787777777778,1467.1737856884615,0.0,2354.838083333333,1542.122452777778,233.0221952777778,113262.4130555556,0.5694980430763401,0.97,11.24,0.48,87.79,3.8,44.77812187470947,9.1,1.04,0.47,87.58,11.38,5.248236656167515,69.37,9.0,19.57,2.06,5.656932923800231,5.155555555555556,79.84444444444445,66.02,30.14,0.048,5.41,2.09,9.81,2.38,0.037,0.15,54.33,11.26,0.039,2.081330868761552,0.26,117.65845917754204,0.4697833615204961,80.08243295482,1.856111782234034,0.8905758234678264,7.851543045824274,20.05,29.7,2.503283539373752,1.0,60.49998919882785,4.320946348852297,4.059930527372024,0.0564260902632865,0.0046426090263286,0.0392707834684545,0.193188189653244,4.366974137903487,4.153718255578742,0.0364260902632865,0.172707834684545,0.0360288691684056,47.32721931311864,0.0,0.0,0.0,0.0,0.0,0.0,0.0,0.0,0.0,0.0,0.0,0.0,0.0,1708.3482911948947,7.0,0.9682750191666668,2.809156427777778,82.0,24.45454545,11.0,60.0,26.5,8.0,121.96119573521293,119.92244764357822,544.2083333333334,43.99340188888889,424.2858856897552,86.10131587471726
2025-07-05 19:00:00,2.607257038888889,1.348424316666667,1.258964381666667,1161.802222222222,3489.386225,0.0,2354.113722222222,1477.069166666667,236.5745480555556,111388.5030555556,2.5235382795426453,0.97,11.24,0.48,87.79,3.8,49.65602996738678,9.1,1.04,0.47,87.58,11.38,5.819953713194514,69.37,9.0,19.57,2.06,6.273171339648638,5.155555555555556,79.84444444444445,66.02,30.14,0.048,5.41,2.09,9.81,2.38,0.037,0.15,54.33,11.26,0.039,2.081330868761552,0.26,130.475592325733,0.4697833615204961,80.08243295482,1.856111782234034,0.8905758234678264,7.851543045824274,20.05,29.7,2.775978921041238,1.0,60.49998919882785,4.320946348852297,4.059930527372024,0.0564260902632865,0.0046426090263286,0.0392707834684545,0.193188189653244,4.366974137903487,4.153718255578742,0.0364260902632865,0.172707834684545,0.0360288691684056,52.48281352801943,0.0,0.0,0.0,0.0,0.0,0.0,0.0,0.0,0.0,0.0,0.0,0.0,0.0,1708.3482911948947,7.0,1.220968407222222,3.42963125,82.0,24.45454545,11.0,60.0,26.5,8.0,131.56819444444446,104.0,575.1527777777778,42.38247733333333,471.1527777777778,95.48076923076924
2025-07-05 20:00:00,2.592821602777778,1.348262741666667,1.2445408,1165.879722222222,3842.158086111112,0.0,2326.140813888889,1474.346566666667,235.2358658333333,109953.3411111111,2.8147391777856434,0.97,11.24,0.48,87.79,3.8,48.279196105249774,9.1,1.04,0.47,87.58,11.38,5.658581381301306,69.37,9.0,19.57,2.06,6.099232449868517,5.155555555555556,79.84444444444445,66.02,30.14,0.048,5.41,2.09,9.81,2.38,0.037,0.15,54.33,11.26,0.039,2.081330868761552,0.26,126.8578400846771,0.4697833615204961,80.08243295482,1.856111782234034,0.8905758234678264,7.851543045824274,20.05,29.7,2.699008172844525,1.0,60.49998919882785,4.320946348852297,4.059930527372024,0.0564260902632865,0.0046426090263286,0.0392707834684545,0.193188189653244,4.366974137903487,4.153718255578742,0.0364260902632865,0.172707834684545,0.0360288691684056,51.02760023583601,0.0,0.0,0.0,0.0,0.0,0.0,0.0,0.0,0.0,0.0,0.0,0.0,0.0,1708.3482911948947,7.0,1.287791771111111,3.649144816666666,82.0,24.45454545,11.0,60.0,26.5,8.0,130.84097222222223,120.0,579.7638888888889,42.57482733333333,459.7638888888889,92.83333333333331
2025-07-05 21:00:00,2.569886430555556,1.348221152777778,1.221629769444444,1167.965277777778,3999.739158333333,0.0,2315.378852777778,1487.685619444444,234.7059502777778,108902.6280555556,2.9583526274848992,0.97,11.24,0.48,87.79,3.8,44.49429204194175,9.1,1.04,0.47,87.58,11.38,5.2149702736110175,69.37,9.0,19.57,2.06,5.6210759861146125,5.155555555555556,79.84444444444445,66.02,30.14,0.048,5.41,2.09,9.81,2.38,0.037,0.15,54.33,11.26,0.039,2.081330868761552,0.26,116.91267129288016,0.4697833615204961,80.08243295482,1.856111782234034,0.8905758234678264,7.851543045824274,20.05,29.7,2.487416269407881,1.0,60.49998919882785,4.320946348852297,4.059930527372024,0.0564260902632865,0.0046426090263286,0.0392707834684545,0.193188189653244,4.366974137903487,4.153718255578742,0.0364260902632865,0.172707834684545,0.0360288691684056,47.02723181519298,0.0,0.0,0.0,0.0,0.0,0.0,0.0,0.0,0.0,0.0,0.0,0.0,0.0,1708.3482911948947,7.0,1.351070632222222,3.733595336111111,82.0,24.45454545,11.0,60.0,26.5,8.0,127.84583333333336,135.0,574.8333333333334,43.40274411111111,439.83333333333337,85.55555555555556
2025-07-05 22:00:00,2.596599247222222,1.348001133333333,1.248615219444444,1168.945,3999.675891666667,0.0,2318.005583333334,1459.228086111111,233.5560416666667,109069.6138888889,2.9537798497345022,0.97,11.24,0.48,87.79,3.8,44.29503412863255,9.1,1.04,0.47,87.58,11.38,5.191616174759201,69.37,9.0,19.57,2.06,5.595903232034385,5.155555555555556,79.84444444444445,66.02,30.14,0.048,5.41,2.09,9.81,2.38,0.037,0.15,54.33,11.26,0.039,2.081330868761552,0.26,116.38910357549152,0.4697833615204961,80.08243295482,1.856111782234034,0.8905758234678264,7.851543045824274,20.05,29.7,2.4762769220303267,1.0,60.49998919882785,4.320946348852297,4.059930527372024,0.0564260902632865,0.0046426090263286,0.0392707834684545,0.193188189653244,4.366974137903487,4.153718255578742,0.0364260902632865,0.172707834684545,0.0360288691684056,46.81663068749394,0.0,0.0,0.0,0.0,0.0,0.0,0.0,0.0,0.0,0.0,0.0,0.0,0.0,1708.3482911948947,7.0,1.228411944166667,3.677147638888889,82.0,24.45454545,11.0,60.0,26.5,8.0,126.7125,145.0,575.0,42.24344741666667,430.0,85.17241379310344
2025-07-05 23:00:00,2.603396902506964,1.348420378830084,1.254985370473538,1167.440947075209,3999.141977715877,0.0,2291.119949860724,1451.572420612813,233.0764908077994,109093.5977715878,2.95273698642389,0.98,11.18,0.49,87.83999999999999,4.3,40.041083890179344,9.1,1.04,0.47,87.58,11.38,5.608601926565976,69.17,9.12,19.61,2.1,13.768762201797928,4.973333333333338,79.98666666666666,66.02,30.455,0.048,5.52,1.98,9.62,2.4,0.036,0.15,54.55,11.13,0.066,2.016304347826087,0.26,125.89621077871152,0.4697833615204961,80.08243295482,1.856111782234034,0.8905758234678264,7.851543045824274,0.0,0.0,0.390782785272277,1.0,60.49998919882785,4.320946348852297,4.059930527372024,0.0564260902632865,0.0046426090263286,0.0392707834684545,0.193188189653244,4.366974137903487,4.153718255578742,0.0364260902632865,0.172707834684545,0.0360288691684056,52.81446722113,0.0,0.0,0.0,0.0,0.0,0.0,0.0,0.0,0.0,0.0,0.0,0.0,0.0,1708.3482911948947,7.0,1.06034562729805,3.880240579387187,82.0,24.45454545,11.0,60.0,26.5,8.0,125.66096796657382,145.0,570.7938718662953,41.90906779944289,425.79387186629526,84.82758620689656
2025-07-06 00:00:00,2.574495958333333,1.348197036111111,1.22630785,1167.057222222222,4000.258936111111,0.0,2296.491266666667,1486.090919444445,234.9295755555556,109221.0430555556,2.950117126967708,0.98,11.18,0.49,87.83999999999999,4.3,33.02524742189065,9.1,1.04,0.47,87.58,11.38,4.625885423675135,69.17,9.12,19.61,2.1,11.35625548136269,4.973333333333338,79.98666666666666,66.02,30.455,0.048,5.52,1.98,9.62,2.4,0.036,0.15,54.55,11.13,0.066,2.016304347826087,0.26,103.837186871587,0.4697833615204961,80.08243295482,1.856111782234034,0.8905758234678264,7.851543045824274,0.0,0.0,0.3223114091324042,1.0,60.49998919882785,4.320946348852297,4.059930527372024,0.0564260902632865,0.0046426090263286,0.0392707834684545,0.193188189653244,4.366974137903487,4.153718255578742,0.0364260902632865,0.172707834684545,0.0360288691684056,43.56053028476945,0.0,0.0,0.0,0.0,0.0,0.0,0.0,0.0,0.0,0.0,0.0,0.0,0.0,2069.583408862715,7.0,1.200815040833333,3.854367591666667,82.0,24.45454545,11.0,60.0,26.5,8.0,125.4625,145.0,570.0,41.67554333333333,425.0,84.75862068965517
2025-07-06 01:00:00,2.563970775,1.348326030555556,1.215825454444444,1168.124444444444,4000.473447222223,0.0,2310.030669444444,1496.147394444444,235.1477355555556,108855.0083333333,2.960188849448702,0.98,11.18,0.49,87.83999999999999,4.3,33.09146682419538,9.1,1.04,0.47,87.58,11.38,4.635160853590095,69.17,9.12,19.61,2.1,11.379026073836652,4.973333333333338,79.98666666666666,66.02,30.455,0.048,5.52,1.98,9.62,2.4,0.036,0.15,54.55,11.13,0.066,2.016304347826087,0.26,104.0453923200974,0.4697833615204961,80.08243295482,1.856111782234034,0.8905758234678264,7.851543045824274,0.0,0.0,0.3229576804107412,1.0,60.49998919882785,4.320946348852297,4.059930527372024,0.0564260902632865,0.0046426090263286,0.0392707834684545,0.193188189653244,4.366974137903487,4.153718255578742,0.0364260902632865,0.172707834684545,0.0360288691684056,43.64787413545088,0.0,0.0,0.0,0.0,0.0,0.0,0.0,0.0,0.0,0.0,0.0,0.0,0.0,2069.583408862715,7.0,1.107036129722222,3.810128936111111,82.0,24.45454545,11.0,60.0,26.5,8.0,124.91805555555554,140.0,565.4722222222222,42.39184011111111,425.4722222222222,84.92857142857143
2025-07-06 02:00:00,2.568933977777778,1.348156030555556,1.220806319444445,1166.055,4000.505905555555,0.0,2286.567775,1491.55785,235.0395858333333,109134.6425,2.952633223645812,0.98,11.18,0.49,87.83999999999999,4.3,33.10604514671795,9.1,1.04,0.47,87.58,11.38,4.637202856449219,69.17,9.12,19.61,2.1,11.384039061413734,4.973333333333338,79.98666666666666,66.02,30.455,0.048,5.52,1.98,9.62,2.4,0.036,0.15,54.55,11.13,0.066,2.016304347826087,0.26,104.09122913036296,0.4697833615204961,80.08243295482,1.856111782234034,0.8905758234678264,7.851543045824274,0.0,0.0,0.3230999582145987,1.0,60.49998919882785,4.320946348852297,4.059930527372024,0.0564260902632865,0.0046426090263286,0.0392707834684545,0.193188189653244,4.366974137903487,4.153718255578742,0.0364260902632865,0.172707834684545,0.0360288691684056,43.66710304391697,0.0,0.0,0.0,0.0,0.0,0.0,0.0,0.0,0.0,0.0,0.0,0.0,0.0,2069.583408862715,7.0,1.144827906944444,3.826871130555555,82.0,24.45454545,11.0,60.0,26.5,8.0,123.81083333333336,147.0,564.3333333333334,42.64846902777778,417.33333333333337,84.96598639455782
2025-07-06 03:00:00,2.572960794444445,1.348460483333333,1.224590194444444,1172.893055555556,3997.53325,0.0,2318.551775,1490.893830555555,236.3349313888889,109322.0775,2.945385661810029,0.98,11.18,0.49,87.83999999999999,4.3,32.89342060083536,9.1,1.04,0.47,87.58,11.38,4.60742028510467,69.17,9.12,19.61,2.1,11.310924736672872,4.973333333333338,79.98666666666666,66.02,30.455,0.048,5.52,1.98,9.62,2.4,0.036,0.15,54.55,11.13,0.066,2.016304347826087,0.26,103.42270015850542,0.4697833615204961,80.08243295482,1.856111782234034,0.8905758234678264,7.851543045824274,0.0,0.0,0.3210248392571513,1.0,60.49998919882785,4.320946348852297,4.059930527372024,0.0564260902632865,0.0046426090263286,0.0392707834684545,0.193188189653244,4.366974137903487,4.153718255578742,0.0364260902632865,0.172707834684545,0.0360288691684056,43.38664979395691,0.0,0.0,0.0,0.0,0.0,0.0,0.0,0.0,0.0,0.0,0.0,0.0,0.0,2069.583408862715,7.0,1.147157189166667,3.697233444444445,82.0,24.45454545,11.0,60.0,26.5,8.0,123.785,138.0,560.0,41.64695827777778,422.0,84.42028985507247
2025-07-06 04:00:00,2.593814222222222,1.348030658333333,1.245841074444445,1179.06,4001.358058333334,0.0,2319.2845,1464.304652777778,235.6496269444444,109274.5872222222,2.949482207270961,0.98,11.18,0.49,87.83999999999999,4.3,32.768903561107614,9.1,1.04,0.47,87.58,11.38,4.589979036240811,69.17,9.12,19.61,2.1,11.26810757630865,4.973333333333338,79.98666666666666,66.02,30.455,0.048,5.52,1.98,9.62,2.4,0.036,0.15,54.55,11.13,0.066,2.016304347826087,0.26,103.03119668367192,0.4697833615204961,80.08243295482,1.856111782234034,0.8905758234678264,7.851543045824274,0.0,0.0,0.3198096095263047,1.0,60.49998919882785,4.320946348852297,4.059930527372024,0.0564260902632865,0.0046426090263286,0.0392707834684545,0.193188189653244,4.366974137903487,4.153718255578742,0.0364260902632865,0.172707834684545,0.0360288691684056,43.222410955387765,0.0,0.0,0.0,0.0,0.0,0.0,0.0,0.0,0.0,0.0,0.0,0.0,0.0,2069.583408862715,7.0,1.059252064444444,3.750305425,82.0,24.45454545,11.0,60.0,26.5,8.0,123.48347222222225,139.0,559.2638888888889,41.46222633333333,420.2638888888889,84.10071942446044
2025-07-06 05:00:00,2.568222613888889,1.348038519444444,1.2202891,1168.63,4002.785947222223,0.0,2328.937016666667,1500.634647222222,236.7248119444444,109763.745,2.9373941772014014,0.98,11.18,0.49,87.83999999999999,4.3,32.9394648739775,9.1,1.04,0.47,87.58,11.38,4.613869760842155,69.17,9.12,19.61,2.1,11.32675779077769,4.973333333333338,79.98666666666666,66.02,30.455,0.048,5.52,1.98,9.62,2.4,0.036,0.15,54.55,11.13,0.066,2.016304347826087,0.26,103.56747145222349,0.4697833615204961,80.08243295482,1.856111782234034,0.8905758234678264,7.851543045824274,0.0,0.0,0.3214742104418493,1.0,60.49998919882785,4.320946348852297,4.059930527372024,0.0564260902632865,0.0046426090263286,0.0392707834684545,0.193188189653244,4.366974137903487,4.153718255578742,0.0364260902632865,0.172707834684545,0.0360288691684056,43.44738250941626,0.0,0.0,0.0,0.0,0.0,0.0,0.0,0.0,0.0,0.0,0.0,0.0,0.0,2069.583408862715,7.0,1.012835191111111,3.588405041666666,82.0,24.45454545,11.0,60.0,26.5,8.0,122.68680555555554,130.0,551.8472222222222,41.94233472222222,421.8472222222222,84.53846153846153
2025-07-06 06:00:00,2.605198340163934,1.348505713114754,1.256444502868853,1160.188114754098,3996.67356147541,0.0,2322.572254098361,1473.054290983607,235.4057905737705,110871.1094262295,2.9036383629236155,0.98,11.18,0.49,87.83999999999999,4.3,33.25521867950709,9.1,1.04,0.47,87.58,11.38,4.6580977694263135,69.17,9.12,19.61,2.1,11.435334748249012,4.973333333333338,79.98666666666666,66.02,30.455,0.048,5.52,1.98,9.62,2.4,0.036,0.15,54.55,11.13,0.066,2.016304347826087,0.26,104.56025695633627,0.4697833615204961,80.08243295482,1.856111782234034,0.8905758234678264,7.851543045824274,0.0,0.0,0.3245558241145361,1.0,60.49998919882785,4.320946348852297,4.059930527372024,0.0564260902632865,0.0046426090263286,0.0392707834684545,0.193188189653244,4.366974137903487,4.153718255578742,0.0364260902632865,0.172707834684545,0.0360288691684056,43.863863967756096,0.0,0.0,0.0,0.0,0.0,0.0,0.0,0.0,0.0,0.0,0.0,0.0,0.0,2069.583408862715,7.0,0.98478061352459,3.536626770491803,82.0,24.45454545,11.0,60.0,26.5,8.0,122.3425,129.0,550.0,42.19108254098361,421.0,85.34883720930233
2025-07-06 07:00:00,2.595456070539419,1.3478877593361,1.24763286307054,1156.013278008299,3999.88034439834,0.0,2323.698099585062,1485.839012448133,235.8108153526971,111065.1128630705,2.9008940032370063,0.98,11.18,0.49,87.83999999999999,4.3,33.49685514584319,9.1,1.04,0.47,87.58,11.38,4.691944074744579,69.17,9.12,19.61,2.1,11.518425282296237,4.973333333333338,79.98666666666666,66.02,30.455,0.048,5.52,1.98,9.62,2.4,0.036,0.15,54.55,11.13,0.066,2.016304347826087,0.26,105.32000450915253,0.4697833615204961,80.08243295482,1.856111782234034,0.8905758234678264,7.851543045824274,0.0,0.0,0.3269140862334428,1.0,60.49998919882785,4.320946348852297,4.059930527372024,0.0564260902632865,0.0046426090263286,0.0392707834684545,0.193188189653244,4.366974137903487,4.153718255578742,0.0364260902632865,0.172707834684545,0.0360288691684056,44.182584141908734,0.0,0.0,0.0,0.0,0.0,0.0,0.0,0.0,0.0,0.0,0.0,0.0,0.0,2069.583408862715,7.0,1.141885689211618,3.545832921161826,82.0,24.45454545,11.0,60.0,26.5,8.0,122.3425,129.0,550.0,42.13445248962656,421.0,85.96899224806202
2025-07-06 08:00:00,2.621555844444444,1.348558127777778,1.273008613888889,1148.995277777778,4000.266858333333,0.0,2326.322997222222,1451.428316666667,232.1662180555556,110752.6072222222,2.909354620628058,1.01,11.86,0.43,87.13,4.0,33.27391673940214,7.7,1.02,0.48,87.32000000000001,11.66,4.660716828766416,69.13000000000001,9.16,19.63,2.08,11.441764372907429,4.973333333333338,79.98666666666666,66.02,30.77,0.048,5.53,2.07,9.47,2.28,0.034,0.14,54.39,11.25,0.069,2.034358047016275,0.28,104.61904694554228,0.1,96.48,1.02,0.72,1.16,0.0,0.0,0.324738308683261,1.0,59.61603204524033,4.37061027332705,3.517130065975495,0.0473303487276154,0.0127130065975494,0.1000989632422243,0.3544948162111216,3.985794062205466,5.434837417530631,0.0673303487276154,0.1082869934024505,0.018828699340245,43.88852683837505,0.0,0.0,0.0,0.0,0.0,0.0,0.0,0.0,0.0,0.0,0.0,0.0,0.0,2069.583408862715,7.0,0.9985894375,3.485178780555556,82.0,24.45454545,11.0,60.0,26.5,8.0,122.02486111111112,126.0,547.3194444444445,42.23942983333333,421.31944444444446,85.39682539682539
2025-07-06 09:00:00,2.587910702777778,1.348450216666667,1.239590288611111,1140.145555555556,4001.217577777778,0.0,2313.499161111111,1486.097008333333,232.0393311111111,110234.4583333333,2.923714610352512,1.01,11.86,0.43,87.13,4.0,33.2449881033114,7.7,1.02,0.48,87.32000000000001,11.66,4.656664760531789,69.13000000000001,9.16,19.63,2.08,11.431816802251044,4.973333333333338,79.98666666666666,66.02,30.77,0.048,5.53,2.07,9.47,2.28,0.034,0.14,54.39,11.25,0.069,2.034358047016275,0.28,104.52809022526944,0.1,96.48,1.02,0.72,1.16,0.0,0.0,0.3244559783393404,1.0,59.61603204524033,4.37061027332705,3.517130065975495,0.0473303487276154,0.0127130065975494,0.1000989632422243,0.3544948162111216,3.985794062205466,5.434837417530631,0.0673303487276154,0.1082869934024505,0.018828699340245,43.85036976683431,0.0,0.0,0.0,0.0,0.0,0.0,0.0,0.0,0.0,0.0,0.0,0.0,0.0,2069.583408862715,7.0,1.020768295277778,3.487340866666667,82.0,24.45454545,11.0,60.0,26.5,8.0,121.57166666666669,124.0,544.5666666666667,42.32446608333333,420.5666666666667,85.3225806451613
2025-07-06 10:00:00,2.565300963888889,1.348156083333333,1.216996508333333,1143.701388888889,3998.948288888889,0.0,2331.757041666667,1520.649802777778,235.3270805555555,110843.2902777778,2.9060185123648488,1.01,11.86,0.43,87.13,4.0,33.24917776784868,7.7,1.02,0.48,87.32000000000001,11.66,4.657251611793356,69.13000000000001,9.16,19.63,2.08,11.433257484897831,4.973333333333338,79.98666666666666,66.02,30.77,0.048,5.53,2.07,9.47,2.28,0.034,0.14,54.39,11.25,0.069,2.034358047016275,0.28,104.54126326751586,0.1,96.48,1.02,0.72,1.16,0.0,0.0,0.3244968675615634,1.0,59.61603204524033,4.37061027332705,3.517130065975495,0.0473303487276154,0.0127130065975494,0.1000989632422243,0.3544948162111216,3.985794062205466,5.434837417530631,0.0673303487276154,0.1082869934024505,0.018828699340245,43.85589596340228,0.0,0.0,0.0,0.0,0.0,0.0,0.0,0.0,0.0,0.0,0.0,0.0,0.0,2069.583408862715,7.0,1.110175571388889,3.367613491666666,82.0,24.45454545,11.0,60.0,26.5,8.0,121.93541666666668,120.0,544.1416666666667,43.69940841666666,424.14166666666665,85.33333333333333
2025-07-06 11:00:00,2.599247597222222,1.3484478,1.25079825,1145.145,4000.473922222222,0.0,2312.541919444444,1469.243880555556,231.6596891666667,110093.9286111111,2.926900305263615,1.01,11.86,0.43,87.13,4.0,35.22984167784748,7.7,1.02,0.48,87.32000000000001,11.66,4.934685545699015,69.13000000000001,9.16,19.63,2.08,12.11434020616616,4.973333333333338,79.98666666666666,66.02,30.77,0.048,5.53,2.07,9.47,2.28,0.034,0.14,54.39,11.25,0.069,2.034358047016275,0.28,110.76881898950656,0.1,96.48,1.02,0.72,1.16,0.0,0.0,0.3438272473674769,1.0,59.61603204524033,4.37061027332705,3.517130065975495,0.0473303487276154,0.0127130065975494,0.1000989632422243,0.3544948162111216,3.985794062205466,5.434837417530631,0.0673303487276154,0.1082869934024505,0.018828699340245,46.46840539090965,0.0,0.0,0.0,0.0,0.0,0.0,0.0,0.0,0.0,0.0,0.0,0.0,0.0,2069.583408862715,7.0,1.123982490833333,3.535317041666667,82.0,24.45454545,11.0,60.0,26.5,8.0,122.37916666666663,120.0,545.9166666666666,42.69919277777777,425.9166666666666,90.41666666666669
2025-07-06 12:00:00,2.566599052777778,1.348342355555556,1.218305417222222,1162.078611111111,4001.292722222222,0.0,2331.539838888889,1497.548163888889,234.7512869444444,109215.7036111111,2.9510231592286544,1.01,11.86,0.43,87.13,4.0,34.662267822982244,7.7,1.02,0.48,87.32000000000001,11.66,4.855184805294574,69.13000000000001,9.16,19.63,2.08,11.919170928005988,4.973333333333338,79.98666666666666,66.02,30.77,0.048,5.53,2.07,9.47,2.28,0.034,0.14,54.39,11.25,0.069,2.034358047016275,0.28,108.98426695638528,0.1,96.48,1.02,0.72,1.16,0.0,0.0,0.3382879844329298,1.0,59.61603204524033,4.37061027332705,3.517130065975495,0.0473303487276154,0.0127130065975494,0.1000989632422243,0.3544948162111216,3.985794062205466,5.434837417530631,0.0673303487276154,0.1082869934024505,0.018828699340245,45.71977154184688,0.0,0.0,0.0,0.0,0.0,0.0,0.0,0.0,0.0,0.0,0.0,0.0,0.0,2069.583408862715,7.0,1.395056901666667,3.490676430555555,82.0,24.45454545,11.0,60.0,26.5,8.0,122.80555555555554,125.0,549.9722222222222,42.27402586111111,424.9722222222222,88.96
2025-07-06 13:00:00,2.6395801,1.348437519444444,1.290981755555555,1144.751666666667,3999.147908333333,0.0,2310.044316666667,1403.437497222222,225.9670222222222,108534.9869444444,2.967927967779165,1.01,11.86,0.43,87.13,4.0,33.195998718761324,7.7,1.02,0.48,87.32000000000001,11.66,4.649802759559926,69.13000000000001,9.16,19.63,2.08,11.414971024845704,4.973333333333338,79.98666666666666,66.02,30.77,0.048,5.53,2.07,9.47,2.28,0.034,0.14,54.39,11.25,0.069,2.034358047016275,0.28,104.37405898325432,0.1,96.48,1.02,0.72,1.16,0.0,0.0,0.3239778642054733,1.0,59.61603204524033,4.37061027332705,3.517130065975495,0.0473303487276154,0.0127130065975494,0.1000989632422243,0.3544948162111216,3.985794062205466,5.434837417530631,0.0673303487276154,0.1082869934024505,0.018828699340245,43.78575242901199,0.0,0.0,0.0,0.0,0.0,0.0,0.0,0.0,0.0,0.0,0.0,0.0,0.0,2069.583408862715,7.0,1.052635555555556,3.620619516666666,82.0,24.45454545,11.0,60.0,26.5,8.0,121.80319444444446,127.0,546.9027777777778,42.47097066666667,419.9027777777778,85.19685039370079
2025-07-06 14:00:00,2.647561338888889,1.3483327,1.299219669444444,1140.283611111111,3999.421777777778,0.0,2309.183325,1422.264347222222,229.1841955555556,110781.9036111111,2.907971732232742,1.01,11.86,0.43,87.13,4.0,33.17924259826487,7.7,1.02,0.48,87.32000000000001,11.66,4.647455709965666,69.13000000000001,9.16,19.63,2.08,11.409209166870705,4.973333333333338,79.98666666666666,66.02,30.77,0.048,5.53,2.07,9.47,2.28,0.034,0.14,54.39,11.25,0.069,2.034358047016275,0.28,104.321374793095,0.1,96.48,1.02,0.72,1.16,0.0,0.0,0.3238143320829184,1.0,59.61603204524033,4.37061027332705,3.517130065975495,0.0473303487276154,0.0127130065975494,0.1000989632422243,0.3544948162111216,3.985794062205466,5.434837417530631,0.0673303487276154,0.1082869934024505,0.018828699340245,43.76365098992157,0.0,0.0,0.0,0.0,0.0,0.0,0.0,0.0,0.0,0.0,0.0,0.0,0.0,2069.583408862715,7.0,1.287032248611111,3.651660566666667,82.0,24.45454545,11.0,60.0,26.5,8.0,121.15902777777777,130.0,545.7361111111111,43.48797266666666,415.7361111111111,85.15384615384616
2025-07-06 15:00:00,2.642646411111111,1.348516525,1.294039868888889,1166.811944444444,3995.412952777778,0.0,2320.683511111111,1427.687119444445,233.4855947222222,110574.2144444445,2.910511683562841,1.01,11.86,0.43,87.13,4.0,33.42235056872289,7.7,1.02,0.48,87.32000000000001,11.66,4.681508130604779,69.13000000000001,9.16,19.63,2.08,11.492805700965006,4.973333333333338,79.98666666666666,66.02,30.77,0.048,5.53,2.07,9.47,2.28,0.034,0.14,54.39,11.25,0.069,2.034358047016275,0.28,105.08574901370083,0.1,96.48,1.02,0.72,1.16,0.0,0.0,0.3261869554134465,1.0,59.61603204524033,4.37061027332705,3.517130065975495,0.0473303487276154,0.0127130065975494,0.1000989632422243,0.3544948162111216,3.985794062205466,5.434837417530631,0.0673303487276154,0.1082869934024505,0.018828699340245,44.08431208821167,0.0,0.0,0.0,0.0,0.0,0.0,0.0,0.0,0.0,0.0,0.0,0.0,0.0,2069.583408862715,7.0,1.218436595277778,3.730203463888889,82.0,24.45454545,11.0,60.0,26.5,8.0,121.0125,135.0,547.5,43.16004466666666,412.5,85.77777777777777
2025-07-06 16:00:00,2.626932966666667,1.348234433333333,1.278531605555556,1176.918888888889,4003.374958333334,0.0,2345.345591666667,1441.553069444444,235.8281566666667,110422.4436111111,2.920313296101522,0.97,11.68,0.48,87.35,4.5,34.69343892713962,7.7,1.02,0.48,87.32000000000001,11.66,4.85955097868063,69.08,9.28,19.58,2.06,11.92988960689808,4.973333333333338,79.98666666666666,66.02,31.085,0.05,5.62,2.11,9.34,2.29,0.036,0.14,54.31,11.26,0.064,2.00355871886121,0.26,109.0822743906986,0.1,96.48,1.02,0.72,1.16,0.0,0.0,0.3385922002462688,1.0,59.61603204524033,4.37061027332705,3.517130065975495,0.0473303487276154,0.0127130065975494,0.1000989632422243,0.3544948162111216,3.985794062205466,5.434837417530631,0.0673303487276154,0.1082869934024505,0.018828699340245,45.760886444312575,0.0,0.0,0.0,0.0,0.0,0.0,0.0,0.0,0.0,0.0,0.0,0.0,0.0,2069.583408862715,7.0,1.285631286666667,3.615772872222222,82.0,24.45454545,11.0,60.0,26.5,8.0,122.37847222222224,125.0,548.2638888888889,42.34963652777778,423.2638888888889,89.04
2025-07-06 17:00:00,2.647247852777778,1.34853345,1.298658244444445,1179.929722222222,3999.803797222222,0.0,2331.566358333333,1418.302791666667,234.8924011111111,110362.9122222222,2.9192828321806275,0.97,11.68,0.48,87.35,4.5,33.306902034806754,7.7,1.02,0.48,87.32000000000001,11.66,4.66533711806383,69.08,9.28,19.58,2.06,11.453106890253554,4.973333333333338,79.98666666666666,66.02,31.085,0.05,5.62,2.11,9.34,2.29,0.036,0.14,54.31,11.26,0.064,2.00355871886121,0.26,104.72275851624418,0.1,96.48,1.02,0.72,1.16,0.0,0.0,0.3250602301788578,1.0,59.61603204524033,4.37061027332705,3.517130065975495,0.0473303487276154,0.0127130065975494,0.1000989632422243,0.3544948162111216,3.985794062205466,5.434837417530631,0.0673303487276154,0.1082869934024505,0.018828699340245,43.93203467167208,0.0,0.0,0.0,0.0,0.0,0.0,0.0,0.0,0.0,0.0,0.0,0.0,0.0,2069.583408862715,7.0,1.143646349722222,3.674567602777778,82.0,24.45454545,11.0,60.0,26.5,8.0,122.43263888888887,135.0,553.1805555555555,42.08461941666667,418.18055555555554,85.48148148148148
2025-07-06 18:00:00,2.605147183333334,1.348355602777778,1.256930091944444,1188.253055555555,4002.849227777778,0.0,2319.176516666666,1447.633233333333,235.8451555555556,108983.3688888889,2.958459459937881,0.97,11.68,0.48,87.35,4.5,35.6827113380284,7.7,1.02,0.48,87.32000000000001,11.66,4.9981195340381,69.08,9.28,19.58,2.06,12.270066626473412,4.973333333333338,79.98666666666666,66.02,31.085,0.05,5.62,2.11,9.34,2.29,0.036,0.14,54.31,11.26,0.064,2.00355871886121,0.26,112.1927208586416,0.1,96.48,1.02,0.72,1.16,0.0,0.0,0.3482470494801318,1.0,59.61603204524033,4.37061027332705,3.517130065975495,0.0473303487276154,0.0127130065975494,0.1000989632422243,0.3544948162111216,3.985794062205466,5.434837417530631,0.0673303487276154,0.1082869934024505,0.018828699340245,47.065743612039455,0.0,0.0,0.0,0.0,0.0,0.0,0.0,0.0,0.0,0.0,0.0,0.0,0.0,2069.583408862715,7.0,1.115678094444444,3.784641863888889,82.0,24.45454545,11.0,60.0,26.5,8.0,123.82041666666665,133.0,557.7916666666666,41.83647472222222,424.7916666666666,91.57894736842104
2025-07-06 19:00:00,2.596016541666667,1.348152433333333,1.247797202777778,1197.833888888889,3998.754375,0.0,2314.22565,1442.718055555556,235.6480322222222,107840.2961111111,2.9867397028799125,0.97,11.68,0.48,87.35,4.5,35.740249820711895,7.7,1.02,0.48,87.32000000000001,11.66,5.006179017285743,69.08,9.28,19.58,2.06,12.289852146957678,4.973333333333338,79.98666666666666,66.02,31.085,0.05,5.62,2.11,9.34,2.29,0.036,0.14,54.31,11.26,0.064,2.00355871886121,0.26,112.37363196893216,0.1,96.48,1.02,0.72,1.16,0.0,0.0,0.3488085989273213,1.0,59.61603204524033,4.37061027332705,3.517130065975495,0.0473303487276154,0.0127130065975494,0.1000989632422243,0.3544948162111216,3.985794062205466,5.434837417530631,0.0673303487276154,0.1082869934024505,0.018828699340245,47.14163726956321,0.0,0.0,0.0,0.0,0.0,0.0,0.0,0.0,0.0,0.0,0.0,0.0,0.0,2069.583408862715,7.0,1.147325945555556,3.855026691666666,82.0,24.45454545,11.0,60.0,26.5,8.0,123.6675,139.0,560.0,42.12195744444444,421.0,91.72661870503596
2025-07-06 20:00:00,2.603579891666667,1.348477958333333,1.255269941666667,1199.781388888889,3999.549836111111,0.0,2329.067288888889,1437.099769444445,235.9287375,108041.1552777778,2.9817835882823225,0.97,11.68,0.48,87.35,4.5,33.26915924487263,7.7,1.02,0.48,87.32000000000001,11.66,4.660050440886982,69.08,9.28,19.58,2.06,11.440128432905585,4.973333333333338,79.98666666666666,66.02,31.085,0.05,5.62,2.11,9.34,2.29,0.036,0.14,54.31,11.26,0.064,2.00355871886121,0.26,104.6040885459218,0.1,96.48,1.02,0.72,1.16,0.0,0.0,0.3246918776983191,1.0,59.61603204524033,4.37061027332705,3.517130065975495,0.0473303487276154,0.0127130065975494,0.1000989632422243,0.3544948162111216,3.985794062205466,5.434837417530631,0.0673303487276154,0.1082869934024505,0.018828699340245,43.88225167011106,0.0,0.0,0.0,0.0,0.0,0.0,0.0,0.0,0.0,0.0,0.0,0.0,0.0,2069.583408862715,7.0,1.0733628325,3.901676613888889,82.0,24.45454545,11.0,60.0,26.5,8.0,123.1975,143.0,560.0,41.8634405,417.0,85.38461538461539
2025-07-06 21:00:00,2.591607933333334,1.348225983333333,1.243118363611111,1217.290277777778,3999.617783333333,0.0,2323.120325,1438.961786111111,237.4425094444445,107138.6094444444,3.006935639568333,0.97,11.68,0.48,87.35,4.5,33.30112960811095,7.7,1.02,0.48,87.32000000000001,11.66,4.664528567436784,69.08,9.28,19.58,2.06,11.451121949717985,4.973333333333338,79.98666666666666,66.02,31.085,0.05,5.62,2.11,9.34,2.29,0.036,0.14,54.31,11.26,0.064,2.00355871886121,0.26,104.70460899137134,0.1,96.48,1.02,0.72,1.16,0.0,0.0,0.3250038939171283,1.0,59.61603204524033,4.37061027332705,3.517130065975495,0.0473303487276154,0.0127130065975494,0.1000989632422243,0.3544948162111216,3.985794062205466,5.434837417530631,0.0673303487276154,0.1082869934024505,0.018828699340245,43.9244208008451,0.0,0.0,0.0,0.0,0.0,0.0,0.0,0.0,0.0,0.0,0.0,0.0,0.0,2069.583408862715,7.0,1.1284553825,4.066374097222222,82.0,24.45454545,11.0,60.0,26.5,8.0,122.78819444444446,150.0,561.6527777777778,41.71343791666666,411.6527777777778,85.46666666666667
2025-07-06 22:00:00,2.560221261111111,1.348204866666667,1.211784975,1207.942777777778,4002.901908333333,0.0,2334.5493,1482.534188888889,238.9885322222222,107506.3380555556,2.9991164439043985,0.97,11.68,0.48,87.35,4.5,33.216017018745106,7.7,1.02,0.48,87.32000000000001,11.66,4.652606746489041,69.08,9.28,19.58,2.06,11.421854635012629,4.973333333333338,79.98666666666666,66.02,31.085,0.05,5.62,2.11,9.34,2.29,0.036,0.14,54.31,11.26,0.064,2.00355871886121,0.26,104.437000039523,0.1,96.48,1.02,0.72,1.16,0.0,0.0,0.3241732337175858,1.0,59.61603204524033,4.37061027332705,3.517130065975495,0.0473303487276154,0.0127130065975494,0.1000989632422243,0.3544948162111216,3.985794062205466,5.434837417530631,0.0673303487276154,0.1082869934024505,0.018828699340245,43.812156705460055,0.0,0.0,0.0,0.0,0.0,0.0,0.0,0.0,0.0,0.0,0.0,0.0,0.0,2069.583408862715,7.0,1.046930514444445,4.051022358333333,82.0,24.45454545,11.0,60.0,26.5,8.0,125.02277777777778,141.0,566.3611111111111,41.38395852777778,425.3611111111111,85.2482269503546
2025-07-06 23:00:00,2.571284936111111,1.348321808333333,1.223275026666667,1214.438333333333,3997.991091666667,0.0,2328.357430555556,1454.731430555556,237.0681330555556,106604.6594444444,3.0207575150411365,0.96,12.35,0.48,86.69000000000001,4.1,33.22753641515756,7.2,1.01,0.47,87.45,11.54,4.522567708944797,69.51,8.89,19.64,1.96,10.757781460778103,5.133333333333334,80.02222222222223,66.02,31.4,0.05,5.61,1.97,9.48,1.97,0.038,0.14,54.84,11.08,0.067,1.975044563279857,0.26,101.34181987685648,0.1,96.48,1.02,0.72,1.16,0.0,0.0,0.0,1.0,58.05281229619573,4.194053798680659,3.523000163300184,0.053569474984774,0.0211185733931621,0.086764246913986,0.3279112242686668,4.107330144700396,7.881335528471233,0.0745071877756974,0.0865724421183012,0.0225077341637336,40.02176677965548,0.0,0.0,0.0,0.0,0.0,0.0,0.0,0.0,0.0,0.0,0.0,0.0,0.0,2069.583408862715,7.0,1.024532235277778,3.911852152777778,82.0,24.45454545,11.0,60.0,26.5,8.0,125.345,146.0,570.0,41.82758747222222,424.0,85.06849315068493
2025-07-07 00:00:00,2.603684361111111,1.348137947222222,1.255504216666667,1217.412222222222,3998.305869444444,0.0,2335.515688888889,1414.785619444444,235.1478105555556,106488.3261111111,3.0242931171233067,0.96,12.35,0.48,86.69000000000001,4.1,34.0779389407453,7.2,1.01,0.47,87.45,11.54,4.638315170741988,69.51,8.89,19.64,1.96,11.03310865957077,5.133333333333334,80.02222222222223,66.02,31.4,0.05,5.61,1.97,9.48,1.97,0.038,0.14,54.84,11.08,0.067,1.975044563279857,0.26,103.93549213995036,0.1,96.48,1.02,0.72,1.16,0.0,0.0,0.0,1.0,58.05281229619573,4.194053798680659,3.523000163300184,0.053569474984774,0.0211185733931621,0.086764246913986,0.3279112242686668,4.107330144700396,7.881335528471233,0.0745071877756974,0.0865724421183012,0.0225077341637336,41.04605612577675,0.0,0.0,0.0,0.0,0.0,0.0,0.0,0.0,0.0,0.0,0.0,0.0,0.0,2023.6747536160392,7.0,0.8942443261111112,3.772786447222222,82.0,24.45454545,11.0,60.0,26.5,8.0,125.4625,145.0,570.0,42.34218038888888,425.0,85.3103448275862
2025-07-07 01:00:00,2.598110308333333,1.348180736111111,1.249756980555556,1200.425555555556,3999.803897222222,0.0,2329.319094444444,1420.491502777778,232.6253341666666,106353.6186111111,3.0292546714410307,0.96,12.35,0.48,86.69000000000001,4.1,31.825275966366902,7.2,1.01,0.47,87.45,11.54,4.331707401217074,69.51,8.89,19.64,1.96,10.30378417158091,5.133333333333334,80.02222222222223,66.02,31.4,0.05,5.61,1.97,9.48,1.97,0.038,0.14,54.84,11.08,0.067,1.975044563279857,0.26,97.0650169250446,0.1,96.48,1.02,0.72,1.16,0.0,0.0,0.0,1.0,58.05281229619573,4.194053798680659,3.523000163300184,0.053569474984774,0.0211185733931621,0.086764246913986,0.3279112242686668,4.107330144700396,7.881335528471233,0.0745071877756974,0.0865724421183012,0.0225077341637336,38.33277786562231,0.0,0.0,0.0,0.0,0.0,0.0,0.0,0.0,0.0,0.0,0.0,0.0,0.0,2023.6747536160392,7.0,0.8440634677777779,3.724263766666667,82.0,24.45454545,11.0,60.0,26.5,8.0,124.64,152.0,570.0,42.76244066666666,418.0,79.67105263157895
