Repository: saikumar-voptimai/evonith_bf_webapp

# Evonith BF2 — Blast Furnace Intelligence Platform

Monitoring, modelling and optimisation of **Blast Furnace 2 (BF2)** at Evonith Steel: live telemetry from InfluxDB,
manual plant reports from Neon PostgreSQL, a two-zone energy model of the furnace, blend and fuel optimisers, a
conversational assistant (FurnaceMind) and a live digital twin evaluated every hour.

The platform has three deployable parts that share one Python service layer, plus the shared data library:

| Part | Path | What it is |
|---|---|---|
| **Streamlit app** (legacy) | `src/app.py`, `src/custom_pages/` | The original 11-page dashboard; still the home of the model pages. Served under `/legacy` in production |

File: src/data/V13_df_filtered.csv (part 209 of 268)
NM3/HR.,STEAMKGS/HR.,RAFTOC,PERMEABILITYKGS/HR.,TUYEREVELOCITYM/S,HOT BLAST VOLUMENM3/HR.,O2 ENRICHMENT %,COKE_VM%,COKE_ASH%,COKE_IM%,COKE_FC%,COKE_MOIST%,COKE_CALC_MT,NUTCOKE_MOIST%,NUTCOKE_VM%,NUTCOKE_IM%,NUTCOKE_FC%,NUTCOKE_ASH%,NUTCOKE_CALC_MT,PCI_2_FC%,PCI_2_ASH%,PCI_2_VM%,PCI_2_IM%,PCI_2_CALC_MT,SINTER_SP_02_COLD_STRENGTH_AI,SINTER_SP_02_COLD_STRENGTH_TI,SINTER_SP_02_HOT_STRENGTH_RI,SINTER_SP_02_HOT_STRENGTH_RDI,SINTER_SP_02_P%,SINTER_SP_02_SIO2%,SINTER_SP_02_MGO%,SINTER_SP_02_FEO%,SINTER_SP_02_AL2O3%,SINTER_SP_02_NA2O%,SINTER_SP_02_TIO2%,SINTER_SP_02_FE(T)%,SINTER_SP_02_CAO%,SINTER_SP_02_K2O%,SINTER_SP_02_BASICITY,SINTER_SP_02_MNO%,SINTER_CALC_MT,FLUX_TM%,FLUX_SIO2%,FLUX_FE2O3%,FLUX_AL2O3%,FLUX_LOI%,FLUX_MGO%,FLUX_CAO%,FLUX_CALC_MT,GEOMIN TYPE,ORE_FE(T)%,ORE_LOI%,ORE_TM%,ORE_MGO%,ORE_NA2O%,ORE_P%,ORE_TIO2%,ORE_AL2O3%,ORE_SIO2%,ORE_MNO%,ORE_CAO%,ORE_K2O%,ORE_CALC_MT,LLOYDS_PELLET_PCT_SIO2,LLOYDS_PELLET_PCT_AL2O3,LLOYDS_PELLET_PCT_FE2O3,LLOYDS_PELLET_PCT_MGO,LLOYDS_PELLET_PCT_TIO2,LLOYDS_PELLET_PCT_NA2O,TOTAL_PELLET_CALC_MT,LLOYDS_PELLET_PCT_K2O,LLOYDS_PELLET_PCT_TM,LLOYDS_PELLET_PCT_LOI,LLOYDS_PELLET_PCT_MNO,LLOYDS_PELLET_PCT_CAO,LLOYDS_PELLET_PCT_P,DAILYPRODUCTION,CHARGES/HRS.,STOCKRODLEVEL,FURNACE TOP GAS ANALYSISH2%,COKE_DISCHARGE_TIME,WEIGHTED_COKE_ANGLE,TOTAL_COKE_PORTIONS,NON_COKE_DISCHARGE_TIME,WEIGHTED_NON_COKE_ANGLE,TOTAL_NON_COKE_PORTIONS,UNITCOST LAKHS/THM,ACTUALKG/THM.,ACT. FUEL RATEKG/THM.,FURNACETOPGASANALYSISCO2ETACO,COKE RATE KG/THM,PRODUCTIONTONNESPERHR
2025-07-09 06:00:00,2.379080907103825,1.348397442622951,1.030417056830601,1161.693442622951,4097.679789553791,0.0,2441.37912568306,1654.08568852459,230.815949726776,101807.3032786885,3.1029433256203345,1.01,11.26,0.54,87.72999999999999,5.6,39.8390728214965,9.6,1.02,0.52,87.36,11.62,5.657176372898949,69.21000000000001,9.11,19.65,2.03,2.246919072699089,5.133333333333334,80.02222222222223,66.02,31.4,0.048,5.63,2.01,9.17,2.25,0.037,0.14,54.62,10.91,0.065,1.937833037300178,0.27,94.6383393824184,0.1,96.48,1.02,0.72,1.16,0.0,0.0,0.4400541969146671,1.0,58.1179818501613,3.930983108751427,3.721156933907681,0.0503721685947396,0.0217679168812204,0.0873875950562309,0.3222087186380635,3.956015170687132,7.888092193698937,0.092924323465551,0.0785056918245726,0.028271338285816,38.511837078785526,0.0,0.0,0.0,0.0,0.0,0.0,0.0,0.0,0.0,0.0,0.0,0.0,0.0,1984.195243239152,7.0,1.684511672131148,2.121881972677595,82.0,24.45454545,11.0,60.0,26.5,8.0,123.40911240187955,119.92244764357822,550.0,42.4138212568306,430.0775523564218,86.10131587471726
2025-07-09 07:00:00,2.406790700819672,1.348075237704918,1.058677581967213,1156.98237704918,4075.6442653745166,0.0,2437.517135245901,1626.999053278689,231.4536762295082,103318.3663934426,3.0711769059163205,1.01,11.26,0.54,87.72999999999999,5.6,39.8390728214965,9.6,1.02,0.52,87.36,11.62,5.657176372898949,69.21000000000001,9.11,19.65,2.03,2.246919072699089,5.133333333333334,80.02222222222223,66.02,31.4,0.048,5.63,2.01,9.17,2.25,0.037,0.14,54.62,10.91,0.065,1.937833037300178,0.27,94.6383393824184,0.1,96.48,1.02,0.72,1.16,0.0,0.0,0.4400541969146671,1.0,58.1179818501613,3.930983108751427,3.721156933907681,0.0503721685947396,0.0217679168812204,0.0873875950562309,0.3222087186380635,3.956015170687132,7.888092193698937,0.092924323465551,0.0785056918245726,0.028271338285816,38.511837078785526,0.0,0.0,0.0,0.0,0.0,0.0,0.0,0.0,0.0,0.0,0.0,0.0,0.0,1984.195243239152,7.0,1.50727537295082,2.180598172131148,82.0,24.45454545,11.0,60.0,26.5,8.0,123.40911240187955,119.92244764357822,550.0,41.63247819672131,430.0775523564218,86.10131587471726
2025-07-09 08:00:00,2.405233144444444,1.348358566666667,1.056636721666667,1146.751944444444,4058.899332540111,0.0,2428.913030555555,1638.987155555556,231.0003355555556,103732.1008333333,3.065961364209703,1.01,11.24,0.45,87.75,8.5,39.8390728214965,9.6,1.02,0.52,87.36,11.62,5.657176372898949,69.0,8.88,19.89,2.23,2.246919072699089,5.133333333333334,80.02222222222223,66.02,31.4,0.049,5.52,1.84,9.14,2.23,0.035,0.14,55.06,10.57,0.066,1.914855072463768,0.25,94.6383393824184,0.1,96.48,1.02,0.72,1.16,0.0,0.0,0.4400541969146671,1.0,56.5,1.88,2.8,0.03,0.029,0.024,0.128,2.29,14.65,0.04,0.03,0.012,38.511837078785526,0.0,0.0,0.0,0.0,0.0,0.0,0.0,0.0,0.0,0.0,0.0,0.0,0.0,1984.195243239152,7.0,1.559743955555556,2.133576047222222,82.0,24.45454545,11.0,60.0,26.5,8.0,123.40911240187955,119.92244764357822,550.0,41.7355865,430.0775523564218,86.10131587471726
2025-07-09 09:00:00,2.413142102777778,1.348304319444444,1.064793659722222,1151.659444444444,4063.310339064076,0.0,2433.016441666667,1633.789511111111,231.9557291666667,104087.5786111111,3.0612038359910723,1.01,11.24,0.45,87.75,8.5,39.8390728214965,9.6,1.02,0.52,87.36,11.62,5.657176372898949,69.0,8.88,19.89,2.23,2.246919072699089,5.133333333333334,80.02222222222223,66.02,31.4,0.049,5.52,1.84,9.14,2.23,0.035,0.14,55.06,10.57,0.066,1.914855072463768,0.25,94.6383393824184,0.1,96.48,1.02,0.72,1.16,0.0,0.0,0.4400541969146671,1.0,56.5,1.88,2.8,0.03,0.029,0.024,0.128,2.29,14.65,0.04,0.03,0.012,38.511837078785526,0.0,0.0,0.0,0.0,0.0,0.0,0.0,0.0,0.0,0.0,0.0,0.0,0.0,1984.195243239152,7.0,1.676680669444444,2.014789144444444,82.0,24.45454545,11.0,60.0,26.5,8.0,123.40911240187955,119.92244764357822,550.0,42.64379941666667,430.0775523564218,86.10131587471726
2025-07-09 10:00:00,2.385987302777778,1.348101736111111,1.038080438611111,1144.543055555556,4064.344755296704,0.0,2427.077466666667,1647.394652777778,228.8874427777778,102371.4325833333,3.0831241369954787,1.01,11.24,0.45,87.75,8.5,39.8390728214965,9.6,1.02,0.52,87.36,11.62,5.657176372898949,69.0,8.88,19.89,2.23,2.246919072699089,5.133333333333334,80.02222222222223,66.02,31.4,0.049,5.52,1.84,9.14,2.23,0.035,0.14,55.06,10.57,0.066,1.914855072463768,0.25,94.6383393824184,0.1,96.48,1.02,0.72,1.16,0.0,0.0,0.4400541969146671,1.0,56.5,1.88,2.8,0.03,0.029,0.024,0.128,2.29,14.65,0.04,0.03,0.012,38.511837078785526,0.0,0.0,0.0,0.0,0.0,0.0,0.0,0.0,0.0,0.0,0.0,0.0,0.0,1984.195243239152,7.0,1.626803669444444,2.045822080555555,82.0,24.45454545,11.0,60.0,26.5,8.0,123.40911240187955,119.92244764357822,550.0,42.27927269444444,430.0775523564218,86.10131587471726
2025-07-09 11:00:00,2.391440738888889,1.3483905,1.042972076111111,1123.224444444444,4024.9112425040407,0.0,2409.153177777778,1618.635663888889,222.0031308333333,101006.8569722222,3.06303780299341,1.01,11.24,0.45,87.75,8.5,39.8390728214965,9.6,1.02,0.52,87.36,11.62,5.657176372898949,69.0,8.88,19.89,2.23,2.246919072699089,5.133333333333334,80.02222222222223,66.02,31.4,0.049,5.52,1.84,9.14,2.23,0.035,0.14,55.06,10.57,0.066,1.914855072463768,0.25,94.6383393824184,0.1,96.48,1.02,0.72,1.16,0.0,0.0,0.4400541969146671,1.0,56.5,1.88,2.8,0.03,0.029,0.024,0.128,2.29,14.65,0.04,0.03,0.012,38.511837078785526,0.0,0.0,0.0,0.0,0.0,0.0,0.0,0.0,0.0,0.0,0.0,0.0,0.0,1984.195243239152,7.0,1.592117597222222,2.019587536111111,82.0,24.45454545,11.0,60.0,26.5,8.0,123.40911240187955,119.92244764357822,550.0,42.83821030555556,430.0775523564218,86.10131587471726
2025-07-09 12:00:00,2.383063070866141,1.348391043307087,1.034590250787402,1128.402755905512,4038.120881645341,0.0,2413.531877952756,1609.090413385827,220.7330677165354,99886.54862204724,3.075192811688492,1.01,11.24,0.45,87.75,8.5,39.8390728214965,9.6,1.02,0.52,87.36,11.62,5.657176372898949,69.0,8.88,19.89,2.23,2.246919072699089,5.133333333333334,80.02222222222223,66.02,31.4,0.049,5.52,1.84,9.14,2.23,0.035,0.14,55.06,10.57,0.066,1.914855072463768,0.25,94.6383393824184,0.1,96.48,1.02,0.72,1.16,0.0,0.0,0.4400541969146671,1.0,56.5,1.88,2.8,0.03,0.029,0.024,0.128,2.29,14.65,0.04,0.03,0.012,38.511837078785526,0.0,0.0,0.0,0.0,0.0,0.0,0.0,0.0,0.0,0.0,0.0,0.0,0.0,1984.195243239152,7.0,1.605014263779528,2.02258083464567,82.0,24.45454545,11.0,60.0,26.5,8.0,123.40911240187955,119.92244764357822,550.0,42.97312547244095,430.0775523564218,86.10131587471726
2025-07-09 13:00:00,2.311014158730159,1.347875007936508,0.9632126404761904,1125.4,4068.383646075007,0.0,2410.98476984127,1709.33773015873,222.2839238095238,98675.41428571429,3.1450258566377736,1.01,11.24,0.45,87.75,8.5,39.8390728214965,9.6,1.02,0.52,87.36,11.62,5.657176372898949,69.0,8.88,19.89,2.23,2.246919072699089,5.133333333333334,80.02222222222223,66.02,31.4,0.049,5.52,1.84,9.14,2.23,0.035,0.14,55.06,10.57,0.066,1.914855072463768,0.25,94.6383393824184,0.1,96.48,1.02,0.72,1.16,0.0,0.0,0.4400541969146671,1.0,56.5,1.88,2.8,0.03,0.029,0.024,0.128,2.29,14.65,0.04,0.03,0.012,38.511837078785526,0.0,0.0,0.0,0.0,0.0,0.0,0.0,0.0,0.0,0.0,0.0,0.0,0.0,1984.195243239152,7.0,1.497010015873016,2.089694428571428,82.0,24.45454545,11.0,60.0,26.5,8.0,123.40911240187955,119.92244764357822,550.0,43.15858936507937,430.0775523564218,86.10131587471726
2025-07-09 14:00:00,2.308619576923077,1.348328217948718,0.9601440217948718,1137.60641025641,4091.00087710504,0.0,2421.201903846154,1724.708608974359,225.7833653846154,99257.9339102564,3.1567580881370003,1.01,11.24,0.45,87.75,8.5,39.8390728214965,9.6,1.02,0.52,87.36,11.62,5.657176372898949,69.0,8.88,19.89,2.23,2.246919072699089,5.133333333333334,80.02222222222223,66.02,31.4,0.049,5.52,1.84,9.14,2.23,0.035,0.14,55.06,10.57,0.066,1.914855072463768,0.25,94.6383393824184,0.1,96.48,1.02,0.72,1.16,0.0,0.0,0.4400541969146671,1.0,56.5,1.88,2.8,0.03,0.029,0.024,0.128,2.29,14.65,0.04,0.03,0.012,38.511837078785526,0.0,0.0,0.0,0.0,0.0,0.0,0.0,0.0,0.0,0.0,0.0,0.0,0.0,1984.195243239152,7.0,1.597522743589744,2.148882634615385,82.0,24.45454545,11.0,60.0,26.5,8.0,123.40911240187955,119.92244764357822,550.0,42.8068575,430.0775523564218,86.10131587471726
2025-07-09 15:00:00,2.313118816666667,1.34821085,0.9649839208333332,1150.335833333333,4110.732665156827,0.0,2431.927791666667,1719.621991666667,228.0236641666667,99354.13436111112,3.160944450125743,1.01,11.24,0.45,87.75,8.5,39.8390728214965,9.6,1.02,0.52,87.36,11.62,5.657176372898949,69.0,8.88,19.89,2.23,2.246919072699089,5.133333333333334,80.02222222222223,66.02,31.4,0.049,5.52,1.84,9.14,2.23,0.035,0.14,55.06,10.57,0.066,1.914855072463768,0.25,94.6383393824184,0.1,96.48,1.02,0.72,1.16,0.0,0.0,0.4400541969146671,1.0,56.5,1.88,2.8,0.03,0.029,0.024,0.128,2.29,14.65,0.04,0.03,0.012,38.511837078785526,0.0,0.0,0.0,0.0,0.0,0.0,0.0,0.0,0.0,0.0,0.0,0.0,0.0,1984.195243239152,7.0,1.631884186111111,2.205793469444445,82.0,24.45454545,11.0,60.0,26.5,8.0,123.68341795743513,119.92244764357822,551.0972222222222,42.538393,431.174774578644,86.10131587471726
2025-07-09 19:00:00,2.472362844444445,1.348367022222222,1.124013119166667,1138.832222222222,1981.843644444445,0.0,2373.560905555556,1582.775394444444,231.4104069444444,106520.5722222222,1.4991398837081356,0.94,11.3,0.55,87.76,8.1,33.529899031395274,9.1,1.0,0.58,87.52,11.48,4.761269255336336,69.21,8.99,20.01,1.79,1.891082404876278,5.133333333333334,80.02222222222223,66.02,31.4,0.048,5.5,2.04,8.38,2.23,0.031,0.14,54.74,10.9,0.07,1.981818181818182,0.25,79.65079855671728,1.9,1.57,0.76,0.44,45.38,21.83,29.43,0.370364362067407,1.0,58.08541692910769,4.708604441009081,4.59282671230793,0.0548257635766044,0.0180460157227991,0.0855924038395449,0.2807814041899671,3.77543769528147,7.711507671540652,0.0600586590888348,0.0774422113327196,0.0165168602626926,32.412852943416404,0.0,0.0,0.0,0.0,0.0,0.0,0.0,0.0,0.0,0.0,0.0,0.0,0.0,1984.195243239152,6.0,1.288770719444444,3.013896875,82.0,24.45454545,11.0,60.0,26.5,8.0,135.17944444444447,73.0,575.0277777777778,41.186935,502.0277777777778,72.46575342465754
2025-07-09 20:00:00,2.544720866666667,1.348340488888889,1.196531907777778,1150.61,1999.965872222222,0.0,2368.3999,1535.279577777778,235.8829858333333,109999.6497222222,1.4650115295603463,0.94,11.3,0.55,87.76,8.1,36.5723095295181,9.1,1.0,0.58,87.52,11.48,5.193293686822431,69.21,8.99,20.01,1.79,2.062674003050307,5.133333333333334,80.02222222222223,66.02,31.4,0.048,5.5,2.04,8.38,2.23,0.031,0.14,54.74,10.9,0.07,1.981818181818182,0.25,86.87809218757253,1.9,1.57,0.76,0.44,45.38,21.83,29.43,0.403970202103769,1.0,58.08541692910769,4.708604441009081,4.59282671230793,0.0548257635766044,0.0180460157227991,0.0855924038395449,0.2807814041899671,3.77543769528147,7.711507671540652,0.0600586590888348,0.0774422113327196,0.0165168602626926,35.35390576247876,0.0,0.0,0.0,0.0,0.0,0.0,0.0,0.0,0.0,0.0,0.0,0.0,0.0,1984.195243239152,6.336111111111111,1.432156613888889,3.086958288888889,82.0,24.45454545,11.0,60.0,26.5,8.0,136.4225,73.0,580.0,41.98953166666667,507.0,79.04109589041096
2025-07-09 21:00:00,2.559039719444444,1.348133708333333,1.210913502777778,1154.603333333333,2158.516141666666,0.0,2368.459483333333,1520.627119444445,236.3708630555556,110298.7308333333,1.5768234932426637,0.94,11.3,0.55,87.76,8.1,36.71939187464637,9.1,1.0,0.58,87.52,11.48,5.214179483323228,69.21,8.99,20.01,1.79,2.070969430205622,5.133333333333334,80.02222222222223,66.02,31.4,0.048,5.5,2.04,8.38,2.23,0.031,0.14,54.74,10.9,0.07,1.981818181818182,0.25,87.22748859440608,1.9,1.57,0.76,0.44,45.38,21.83,29.43,0.4055948434089458,1.0,58.08541692910769,4.708604441009081,4.59282671230793,0.0548257635766044,0.0180460157227991,0.0855924038395449,0.2807814041899671,3.77543769528147,7.711507671540652,0.0600586590888348,0.0774422113327196,0.0165168602626926,35.496088070237924,0.0,0.0,0.0,0.0,0.0,0.0,0.0,0.0,0.0,0.0,0.0,0.0,0.0,1984.195243239152,6.5,1.415649116666667,3.130248527777778,82.0,24.45454545,11.0,60.0,26.5,8.0,135.835,78.0,580.0,42.30634636111111,502.0,79.35897435897436
2025-07-09 22:00:00,2.581038538888889,1.348456247222222,1.232186058333333,1154.629722222222,2499.373166666667,0.0,2363.541994444444,1499.367247222222,235.6913102777778,110643.3380555556,1.8200327107093808,0.94,11.3,0.55,87.76,8.1,39.10916074347865,9.1,1.0,0.58,87.52,11.48,5.553528344227255,69.21,8.99,20.01,1.79,2.205752116408711,5.133333333333334,80.02222222222223,66.02,31.4,0.048,5.5,2.04,8.38,2.23,0.031,0.14,54.74,10.9,0.07,1.981818181818182,0.25,92.90442184703068,1.9,1.57,0.76,0.44,45.38,21.83,29.43,0.4319917383642475,1.0,58.08541692910769,4.708604441009081,4.59282671230793,0.0548257635766044,0.0180460157227991,0.0855924038395449,0.2807814041899671,3.77543769528147,7.711507671540652,0.0600586590888348,0.0774422113327196,0.0165168602626926,37.8062419672624,0.0,0.0,0.0,0.0,0.0,0.0,0.0,0.0,0.0,0.0,0.0,0.0,0.0,1984.195243239152,6.540277777777778,1.361113536111111,3.228483508333333,82.0,24.45454545,11.0,60.0,26.5,8.0,134.74805555555554,84.0,578.4722222222222,41.91411147222222,494.4722222222222,84.52380952380952
2025-07-09 23:00:00,2.565152297222222,1.348221722222222,1.217022048611111,1155.476666666667,2973.138,0.0,2371.288805555555,1530.046422222222,238.6488686111111,111508.2788888889,2.1480662915963364,0.99,11.49,0.53,87.52000000000001,7.9,32.925717457174976,9.1,1.0,0.58,87.52,11.48,5.0302618572911975,69.24,8.83,19.89,2.04,8.682749422868305,5.133333333333334,80.02222222222223,66.02,31.4,0.048,5.69,1.98,8.91,2.29,0.035,0.13,54.46,11.14,0.068,1.957820738137082,0.19,92.888275828475,1.9,1.57,0.76,0.44,45.38,0.0,0.0,0.0,1.0,58.08541692910769,4.708604441009081,4.59282671230793,0.0548257635766044,0.0180460157227991,0.0855924038395449,0.2807814041899671,3.77543769528147,7.711507671540652,0.0600586590888348,0.0774422113327196,0.0165168602626926,40.46368689024693,0.0,0.0,0.0,0.0,0.0,0.0,0.0,0.0,0.0,0.0,0.0,0.0,0.0,1984.195243239152,7.0,1.385317797222222,3.299655969444444,82.0,24.45454545,11.0,60.0,26.5,8.0,133.6025,97.0,580.0,41.95108127777777,483.0,78.55670103092784
2025-07-10 00:00:00,2.567889077777778,1.348424866666667,1.219792780555556,1155.916944444444,3033.856916666667,0.0,2356.967338888889,1526.433616666666,238.5300702777778,111466.4408333333,2.1927347792721186,0.99,11.49,0.53,87.52000000000001,7.9,35.09108227179184,9.1,1.0,0.58,87.52,11.48,5.361077793139972,69.24,8.83,19.89,2.04,9.253771758793649,5.133333333333334,80.02222222222223,66.02,31.4,0.048,5.69,1.98,8.91,2.29,0.035,0.13,54.46,11.14,0.068,1.957820738137082,0.19,98.99708741112362,1.9,1.57,0.76,0.44,45.38,0.0,0.0,0.0,1.0,58.08541692910769,4.708604441009081,4.59282671230793,0.0548257635766044,0.0180460157227991,0.0855924038395449,0.2807814041899671,3.77543769528147,7.711507671540652,0.0600586590888348,0.0774422113327196,0.0165168602626926,43.12478741070715,0.0,0.0,0.0,0.0,0.0,0.0,0.0,0.0,0.0,0.0,0.0,0.0,0.0,2022.6723764895987,7.0,1.256076402222222,3.412776530555556,82.0,24.45454545,11.0,60.0,26.5,8.0,133.12555555555554,101.0,579.9722222222222,42.06723377777777,478.9722222222222,85.34653465346534
2025-07-10 01:00:00,2.595992433333334,1.348315152777778,1.247584627222222,1156.920833333333,3477.003075,0.0,2358.594825,1498.024361111111,237.6394988888889,111866.1394444445,2.5038578225164585,0.99,11.49,0.53,87.52000000000001,7.9,34.811547741707194,9.1,1.0,0.58,87.52,11.48,5.31837160499663,69.24,8.83,19.89,2.04,9.180056484922364,5.133333333333334,80.02222222222223,66.02,31.4,0.048,5.69,1.98,8.91,2.29,0.035,0.13,54.46,11.14,0.068,1.957820738137082,0.19,98.2084795222338,1.9,1.57,0.76,0.44,45.38,0.0,0.0,0.0,1.0,58.08541692910769,4.708604441009081,4.59282671230793,0.0548257635766044,0.0180460157227991,0.0855924038395449,0.2807814041899671,3.77543769528147,7.711507671540652,0.0600586590888348,0.0774422113327196,0.0165168602626926,42.78125662158861,0.0,0.0,0.0,0.0,0.0,0.0,0.0,0.0,0.0,0.0,0.0,0.0,0.0,2022.6723764895987,7.0,1.168593311944444,3.525728205555556,82.0,24.45454545,11.0,60.0,26.5,8.0,132.6625,105.0,580.0,41.30838686111111,475.0,84.66666666666667
2025-07-10 02:00:00,2.583321238888889,1.348207869444444,1.235086261111111,1156.490277777778,3600.184016666667,0.0,2366.012597222222,1516.608502777778,239.2305238888889,112276.205,2.58304572645308,0.99,11.49,0.53,87.52000000000001,7.9,35.2422868026282,9.1,1.0,0.58,87.52,11.48,5.384178227780614,69.24,8.83,19.89,2.04,9.29364548529823,5.133333333333334,80.02222222222223,66.02,31.4,0.048,5.69,1.98,8.91,2.29,0.035,0.13,54.46,11.14,0.068,1.957820738137082,0.19,99.4236575590668,1.9,1.57,0.76,0.44,45.38,0.0,0.0,0.0,1.0,58.08541692910769,4.708604441009081,4.59282671230793,0.0548257635766044,0.0180460157227991,0.0855924038395449,0.2807814041899671,3.77543769528147,7.711507671540652,0.0600586590888348,0.0774422113327196,0.0165168602626926,43.31060850329555,0.0,0.0,0.0,0.0,0.0,0.0,0.0,0.0,0.0,0.0,0.0,0.0,0.0,2022.6723764895987,7.0,1.341027675,3.538660630555555,82.0,24.45454545,11.0,60.0,26.5,8.0,132.6625,105.0,580.0,41.10997633333334,475.0,85.71428571428571
2025-07-10 03:00:00,2.634030130555556,1.348250033333333,1.285733247222222,1157.945555555556,3599.295669444445,0.0,2369.105825,1454.297,235.6039933333333,112007.6463888889,2.588596757122904,0.99,11.49,0.53,87.52000000000001,7.9,33.80209719771311,9.1,1.0,0.58,87.52,11.48,5.164151713664581,69.24,8.83,19.89,2.04,8.913857088062485,5.133333333333334,80.02222222222223,66.02,31.4,0.048,5.69,1.98,8.91,2.29,0.035,0.13,54.46,11.14,0.068,1.957820738137082,0.19,95.36067155304724,1.9,1.57,0.76,0.44,45.38,0.0,0.0,0.0,1.0,58.08541692910769,4.708604441009081,4.59282671230793,0.0548257635766044,0.0180460157227991,0.0855924038395449,0.2807814041899671,3.77543769528147,7.711507671540652,0.0600586590888348,0.0774422113327196,0.0165168602626926,41.54070382888204,0.0,0.0,0.0,0.0,0.0,0.0,0.0,0.0,0.0,0.0,0.0,0.0,0.0,2022.6723764895987,7.0,1.2233314175,3.552525394444444,82.0,24.45454545,11.0,60.0,26.5,8.0,131.80083333333334,104.0,576.0833333333334,40.16363963888889,472.08333333333337,82.21153846153847
2025-07-10 04:00:00,2.607200786111111,1.348255488888889,1.258983696944445,1149.871944444445,3601.630227777778,0.0,2368.229169444445,1483.063480555556,235.5031780555556,111755.8911111111,2.596106335768905,0.99,11.49,0.53,87.52000000000001,7.9,33.84163181431862,9.1,1.0,0.58,87.52,11.48,5.170191657189334,69.24,8.83,19.89,2.04,8.924282651908172,5.133333333333334,80.02222222222223,66.02,31.4,0.048,5.69,1.98,8.91,2.29,0.035,0.13,54.46,11.14,0.068,1.957820738137082,0.19,95.47220450223212,1.9,1.57,0.76,0.44,45.38,0.0,0.0,0.0,1.0,58.08541692910769,4.708604441009081,4.59282671230793,0.0548257635766044,0.0180460157227991,0.0855924038395449,0.2807814041899671,3.77543769528147,7.711507671540652,0.0600586590888348,0.0774422113327196,0.0165168602626926,41.58928944739535,0.0,0.0,0.0,0.0,0.0,0.0,0.0,0.0,0.0,0.0,0.0,0.0,0.0,2022.6723764895987,7.0,0.9453028925,3.600380975,82.0,24.45454545,11.0,60.0,26.5,8.0,131.53,104.0,575.0,39.62287997222222,471.0,82.3076923076923
2025-07-10 05:00:00,2.598367495821727,1.348235384401114,1.249954403899721,1144.378830083565,3662.829286908078,0.0,2363.471426183844,1488.623013927577,234.6147905292479,111478.7295264624,2.646752024255605,0.99,11.49,0.53,87.52000000000001,7.9,33.95006961986517,9.1,1.0,0.58,87.52,11.48,5.18675835942866,69.24,8.83,19.89,2.04,8.952878484170627,5.133333333333334,80.02222222222223,66.02,31.4,0.048,5.69,1.98,8.91,2.29,0.035,0.13,54.46,11.14,0.068,1.957820738137082,0.19,95.7781234485677,1.9,1.57,0.76,0.44,45.38,0.0,0.0,0.0,1.0,58.08541692910769,4.708604441009081,4.59282671230793,0.0548257635766044,0.0180460157227991,0.0855924038395449,0.2807814041899671,3.77543769528147,7.711507671540652,0.0600586590888348,0.0774422113327196,0.0165168602626926,41.72255285817472,0.0,0.0,0.0,0.0,0.0,0.0,0.0,0.0,0.0,0.0,0.0,0.0,0.0,2022.6723764895987,7.0,1.07953958913649,3.458407504178273,82.0,24.45454545,11.0,60.0,26.5,8.0,131.4125,105.0,575.0,40.31798729805014,470.0,82.57142857142857
2025-07-10 06:00:00,2.619102651639345,1.348173036885246,1.270996,1135.877049180328,4000.996684426229,0.0,2370.999409836066,1467.249016393443,232.4136020491803,111801.6606557377,2.882599693527201,0.99,11.49,0.53,87.52000000000001,7.9,34.9897170805427,9.1,1.0,0.58,87.52,11.48,5.3455916171481865,69.24,8.83,19.89,2.04,9.227041025986924,5.133333333333334,80.02222222222223,66.02,31.4,0.048,5.69,1.98,8.91,2.29,0.035,0.13,54.46,11.14,0.068,1.957820738137082,0.19,98.71112134656016,1.9,1.57,0.76,0.44,45.38,0.0,0.0,0.0,1.0,58.08541692910769,4.708604441009081,4.59282671230793,0.0548257635766044,0.0180460157227991,0.0855924038395449,0.2807814041899671,3.77543769528147,7.711507671540652,0.0600586590888348,0.0774422113327196,0.0165168602626926,43.00021580902193,0.0,0.0,0.0,0.0,0.0,0.0,0.0,0.0,0.0,0.0,0.0,0.0,0.0,2022.6723764895987,7.0,1.207490258606557,3.465201860655737,82.0,24.45454545,11.0,60.0,26.5,8.0,131.41598360655738,100.0,572.6639344262295,40.20760823770492,472.6639344262295,85.1
2025-07-10 07:00:00,2.608262794238683,1.347929567901234,1.260432327983539,1137.056378600823,3998.776102880659,0.0,2368.992312757201,1466.917757201646,231.281337037037,110850.9979423868,2.905691558011391,0.99,11.49,0.53,87.52000000000001,7.9,35.66100704186734,9.1,1.0,0.58,87.52,11.48,5.448148662170087,69.24,8.83,19.89,2.04,9.404065035618604,5.133333333333334,80.02222222222223,66.02,31.4,0.048,5.69,1.98,8.91,2.29,0.035,0.13,54.46,11.14,0.068,1.957820738137082,0.19,100.6049287379864,1.9,1.57,0.76,0.44,45.38,0.0,0.0,0.0,1.0,58.08541692910769,4.708604441009081,4.59282671230793,0.0548257635766044,0.0180460157227991,0.0855924038395449,0.2807814041899671,3.77543769528147,7.711507671540652,0.0600586590888348,0.0774422113327196,0.0165168602626926,43.82518999046341,0.0,0.0,0.0,0.0,0.0,0.0,0.0,0.0,0.0,0.0,0.0,0.0,0.0,2022.6723764895987,7.0,1.388906765432099,3.422270395061728,82.0,24.45454545,11.0,60.0,26.5,8.0,129.3825,101.0,565.0,40.99930497942386,464.0,86.73267326732673
2025-07-10 08:00:00,2.616520338888889,1.348383913888889,1.267992786111111,1136.778888888889,3998.900947222222,0.0,2385.306986111111,1441.730238888889,228.0487038888889,109489.1847222222,2.9418988890747,0.98,11.39,0.5,87.63,6.4,34.94860107927297,8.3,1.01,0.59,87.17,11.82,5.339310075882443,69.11,9.06,20.2,1.63,9.21619843958741,5.133333333333334,80.02222222222223,66.02,31.4,0.048,5.65,1.98,10.0,2.32,0.034,0.13,54.27,11.41,0.067,2.019469026548673,0.18,98.59512707940792,1.9,1.57,0.76,0.44,45.38,0.0,0.0,0.0,1.0,58.75136645291498,4.772155804347734,4.736659466757613,0.0691951540261245,0.0162861100701885,0.0963605372002318,0.3909382983232492,4.668550432345416,5.52477977120289,0.0613561232208996,0.0970341848313495,0.0292563392181712,42.949686765768085,0.0,0.0,0.0,0.0,0.0,0.0,0.0,0.0,0.0,0.0,0.0,0.0,0.0,2022.6723764895987,7.0,1.359847612777778,3.405422127777778,82.0,24.45454545,11.0,60.0,26.5,8.0,128.50125,96.0,559.125,41.52104838888889,463.125,85.0
2025-07-10 09:00:00,2.611368266666667,1.348348325,1.263215433333333,1142.636111111111,4000.783791666667,0.0,2386.265091666667,1455.773105555556,230.7004747222222,110232.2177777778,2.9234572381534107,0.98,11.39,0.5,87.63,6.4,35.260085937377,8.3,1.01,0.59,87.17,11.82,5.386897509713837,69.11,9.06,20.2,1.63,9.29833924564434,5.133333333333334,80.02222222222223,66.02,31.4,0.048,5.65,1.98,10.0,2.32,0.034,0.13,54.27,11.41,0.067,2.019469026548673,0.18,99.473871527531,1.9,1.57,0.76,0.44,45.38,0.0,0.0,0.0,1.0,58.75136645291498,4.772155804347734,4.736659466757613,0.0691951540261245,0.0162861100701885,0.0963605372002318,0.3909382983232492,4.668550432345416,5.52477977120289,0.0613561232208996,0.0970341848313495,0.0292563392181712,43.33248254799418,0.0,0.0,0.0,0.0,0.0,0.0,0.0,0.0,0.0,0.0,0.0,0.0,0.0,2022.6723764895987,7.0,1.413302928888889,3.418700152777778,82.0,24.45454545,11.0,60.0,26.5,8.0,127.51333333333336,99.0,556.5833333333334,42.60729627777778,457.58333333333337,85.75757575757575
2025-07-10 10:00:00,2.594983716666667,1.348304333333333,1.246823866944444,1157.123333333333,4000.533422222222,0.0,2395.052933333333,1472.603063888889,233.5032391666667,109900.9980555556,2.9320784849868176,0.98,11.39,0.5,87.63,6.4,32.89280101578632,8.3,1.01,0.59,87.17,11.82,5.0252330125952405,69.11,9.06,20.2,1.63,8.67406911961168,5.133333333333334,80.02222222222223,66.02,31.4,0.048,5.65,1.98,10.0,2.32,0.034,0.13,54.27,11.41,0.067,2.019469026548673,0.18,92.7954137217957,1.9,1.57,0.76,0.44,45.38,0.0,0.0,0.0,1.0,58.75136645291498,4.772155804347734,4.736659466757613,0.0691951540261245,0.0162861100701885,0.0963605372002318,0.3909382983232492,4.668550432345416,5.52477977120289,0.0613561232208996,0.0970341848313495,0.0292563392181712,40.42323460307585,0.0,0.0,0.0,0.0,0.0,0.0,0.0,0.0,0.0,0.0,0.0,0.0,0.0,2022.6723764895987,7.0,1.202587308055556,3.470035969444444,82.0,24.45454545,11.0,60.0,26.5,8.0,125.42986111111112,105.0,551.0694444444445,41.29534794444444,446.06944444444446,80.0
2025-07-10 11:00:00,2.589719141666667,1.348327811111111,1.241468852777778,1158.754444444444,4001.602783333334,0.0,2406.247286111111,1472.126813888889,233.2895491666667,109504.6441666667,2.94346986879831,0.98,11.39,0.5,87.63,6.4,35.034259415251576,8.3,1.01,0.59,87.17,11.82,5.352396620186076,69.11,9.06,20.2,1.63,9.238787161253066,5.133333333333334,80.02222222222223,66.02,31.4,0.048,5.65,1.98,10.0,2.32,0.034,0.13,54.27,11.41,0.067,2.019469026548673,0.18,98.83678180264177,1.9,1.57,0.76,0.44,45.38,0.0,0.0,0.0,1.0,58.75136645291498,4.772155804347734,4.736659466757613,0.0691951540261245,0.0162861100701885,0.0963605372002318,0.3909382983232492,4.668550432345416,5.52477977120289,0.0613561232208996,0.0970341848313495,0.0292563392181712,43.05495560588026,0.0,0.0,0.0,0.0,0.0,0.0,0.0,0.0,0.0,0.0,0.0,0.0,0.0,2022.6723764895987,7.0,1.222588782222222,3.401001511111111,82.0,24.45454545,11.0,60.0,26.5,8.0,126.22,96.0,550.0,41.15516319444444,454.0,85.20833333333333
2025-07-10 12:00:00,2.608780188888889,1.348414058333333,1.260182072222222,1158.381388888889,3999.253355555556,0.0,2407.069133333333,1450.857666666667,231.8019941666667,109365.5011111111,2.945482999601712,0.98,11.39,0.5,87.63,6.4,34.92649570224623,8.3,1.01,0.59,87.17,11.82,5.335932903158925,69.11,9.06,20.2,1.63,9.210369092060793,5.133333333333334,80.02222222222223,66.02,31.4,0.048,5.65,1.98,10.0,2.32,0.034,0.13,54.27,11.41,0.067,2.019469026548673,0.18,98.53276457018627,1.9,1.57,0.76,0.44,45.38,0.0,0.0,0.0,1.0,58.75136645291498,4.772155804347734,4.736659466757613,0.0691951540261245,0.0162861100701885,0.0963605372002318,0.3909382983232492,4.668550432345416,5.52477977120289,0.0613561232208996,0.0970341848313495,0.0292563392181712,42.92252061348108,0.0,0.0,0.0,0.0,0.0,0.0,0.0,0.0,0.0,0.0,0.0,0.0,0.0,2022.6723764895987,7.0,1.432781125,3.286209155555555,82.0,24.45454545,11.0,60.0,26.5,8.0,126.40583333333336,93.0,549.3333333333334,42.88283463888889,456.33333333333337,84.94623655913979
2025-07-10 13:00:00,2.617762102777778,1.348635877777778,1.269203647222222,1159.900277777778,3999.38725,0.0,2402.937763888889,1448.1782,233.0015152777778,110055.6625,2.927122500898623,0.98,11.39,0.5,87.63,6.4,34.846828798902344,8.3,1.01,0.59,87.17,11.82,5.32376170641278,69.11,9.06,20.2,1.63,9.1893603544401,5.133333333333334,80.02222222222223,66.02,31.4,0.048,5.65,1.98,10.0,2.32,0.034,0.13,54.27,11.41,0.067,2.019469026548673,0.18,98.30801255675384,1.9,1.57,0.76,0.44,45.38,0.0,0.0,0.0,1.0,58.75136645291498,4.772155804347734,4.736659466757613,0.0691951540261245,0.0162861100701885,0.0963605372002318,0.3909382983232492,4.668550432345416,5.52477977120289,0.0613561232208996,0.0970341848313495,0.0292563392181712,42.8246148765259,0.0,0.0,0.0,0.0,0.0,0.0,0.0,0.0,0.0,0.0,0.0,0.0,0.0,2022.6723764895987,7.0,1.417201980555556,3.413805313888889,82.0,24.45454545,11.0,60.0,26.5,8.0,125.60125,101.0,549.875,41.67601094444444,448.875,84.75247524752476
2025-07-10 14:00:00,2.592853808333333,1.343372636111111,1.249576491666667,1159.983333333333,4002.150244444445,0.0,2356.811461111111,1440.001741666667,229.7191033333334,107890.2786944444,2.987890476283056,0.98,11.39,0.5,87.63,6.4,34.79908834738303,8.3,1.01,0.59,87.17,11.82,5.316468107643374,69.11,9.06,20.2,1.63,9.176770852680086,5.133333333333334,80.02222222222223,66.02,31.4,0.048,5.65,1.98,10.0,2.32,0.034,0.13,54.27,11.41,0.067,2.019469026548673,0.18,98.17332974430886,1.9,1.57,0.76,0.44,45.38,0.0,0.0,0.0,1.0,58.75136645291498,4.772155804347734,4.736659466757613,0.0691951540261245,0.0162861100701885,0.0963605372002318,0.3909382983232492,4.668550432345416,5.52477977120289,0.0613561232208996,0.0970341848313495,0.0292563392181712,42.76594479029957,0.0,0.0,0.0,0.0,0.0,0.0,0.0,0.0,0.0,0.0,0.0,0.0,0.0,2022.6723764895987,7.0,1.639935383333333,3.686768577777777,82.0,24.45454545,11.0,60.0,26.5,8.0,126.2625,110.0,556.75,41.31076097222222,446.75,84.63636363636364
2025-07-10 15:00:00,2.364277816666667,1.22991415,1.134372529444444,1158.851944444444,3550.857530555555,0.0,2359.340136111111,1361.216233333333,210.2074283333333,92543.16997222224,3.090522788283657,0.98,11.39,0.5,87.63,6.4,34.434651063401304,8.3,1.01,0.59,87.17,11.82,5.260790810060643,69.11,9.06,20.2,1.63,9.08066610959348,5.133333333333334,80.02222222222223,66.02,31.4,0.048,5.65,1.98,10.0,2.32,0.034,0.13,54.27,11.41,0.067,2.019469026548673,0.18,97.14519874000486,1.9,1.57,0.76,0.44,45.38,0.0,0.0,0.0,1.0,58.75136645291498,4.772155804347734,4.736659466757613,0.0691951540261245,0.0162861100701885,0.0963605372002318,0.3909382983232492,4.668550432345416,5.52477977120289,0.0613561232208996,0.0970341848313495,0.0292563392181712,42.31807372509503,0.0,0.0,0.0,0.0,0.0,0.0,0.0,0.0,0.0,0.0,0.0,0.0,0.0,2022.6723764895987,7.0,3.014735252777778,3.636011427777778,82.0,24.45454545,11.0,60.0,26.5,8.0,127.78,104.0,560.0,41.25473166666666,456.0,83.75
2025-07-10 16:00:00,2.592415686111111,1.348474347222222,1.243726191666667,1167.199166666667,3994.344658333333,0.0,2360.685611111111,1452.601122222222,231.7937055555555,108255.8397222222,2.972004294392086,0.99,11.42,0.52,87.59,5.8,34.758569140631344,8.3,1.01,0.59,87.17,11.82,5.310277742301273,69.09,8.98,20.07,1.86,9.16608564530394,5.133333333333334,80.02222222222223,66.02,31.4,0.047,5.62,1.99,9.69,2.42,0.032,0.14,54.22,11.49,0.072,2.044483985765125,0.17,98.05901912198158,1.9,1.57,0.76,0.44,45.38,0.0,0.0,0.0,1.0,58.75136645291498,4.772155804347734,4.736659466757613,0.0691951540261245,0.0162861100701885,0.0963605372002318,0.3909382983232492,4.668550432345416,5.52477977120289,0.0613561232208996,0.0970341848313495,0.0292563392181712,42.716149170897374,0.0,0.0,0.0,0.0,0.0,0.0,0.0,0.0,0.0,0.0,0.0,0.0,0.0,2022.6723764895987,7.0,1.543084508333333,3.61262215,82.0,24.45454545,11.0,60.0,26.5,8.0,124.86125,119.0,555.375,42.30806913888889,436.375,84.53781512605042
2025-07-10 17:00:00,2.612738697222222,1.348421280555556,1.264371455555556,1169.549722222222,4000.956541666666,0.0,2372.932425,1446.535780555555,233.7060830555556,109601.215,2.940403535500515,0.99,11.42,0.52,87.59,5.8,34.600160390546414,8.3,1.01,0.59,87.17,11.82,5.28607667532529,69.09,8.98,20.07,1.86,9.124312114167797,5.133333333333334,80.02222222222223,66.02,31.4,0.047,5.62,1.99,9.69,2.42,0.032,0.14,54.22,11.49,0.072,2.044483985765125,0.17,97.61212481540583,1.9,1.57,0.76,0.44,45.38,0.0,0.0,0.0,1.0,58.75136645291498,4.772155804347734,4.736659466757613,0.0691951540261245,0.0162861100701885,0.0963605372002318,0.3909382983232492,4.668550432345416,5.52477977120289,0.0613561232208996,0.0970341848313495,0.0292563392181712,42.521474534803296,0.0,0.0,0.0,0.0,0.0,0.0,0.0,0.0,0.0,0.0,0.0,0.0,0.0,2022.6723764895987,7.0,1.321870208333333,3.580246908333334,82.0,24.45454545,11.0,60.0,26.5,8.0,124.73916666666663,118.0,554.4166666666666,41.57628205555556,436.4166666666666,84.15254237288136
2025-07-10 18:00:00,2.634460169444444,1.348436311111111,1.286068640833333,1105.778888888889,3999.520733333333,0.0,2314.5942,1424.554086111111,222.3063275,109723.1211111111,2.9360856020176307,0.99,11.42,0.52,87.59,5.8,34.460784115055795,8.3,1.01,0.59,87.17,11.82,5.264783315102429,69.09,8.98,20.07,1.86,9.08755758399995,5.133333333333334,80.02222222222223,66.02,31.4,0.047,5.62,1.99,9.69,2.42,0.032,0.14,54.22,11.49,0.072,2.044483985765125,0.17,97.21892390980504,1.9,1.57,0.76,0.44,45.38,0.0,0.0,0.0,1.0,58.75136645291498,4.772155804347734,4.736659466757613,0.0691951540261245,0.0162861100701885,0.0963605372002318,0.3909382983232492,4.668550432345416,5.52477977120289,0.0613561232208996,0.0970341848313495,0.0292563392181712,42.35018964241738,0.0,0.0,0.0,0.0,0.0,0.0,0.0,0.0,0.0,0.0,0.0,0.0,0.0,2022.6723764895987,7.0,1.451786802777778,3.568600527777777,82.0,24.45454545,11.0,60.0,26.5,8.0,122.67319444444446,118.0,546.1527777777778,42.45483911111111,428.1527777777778,83.8135593220339
2025-07-10 19:00:00,2.621620163888889,1.348521922222222,1.273103463888889,1147.809444444445,4000.415463888889,0.0,2339.630197222222,1442.123586111111,230.5980625,110056.8352777778,2.927843345019852,0.99,11.42,0.52,87.59,5.8,34.63500445941907,8.3,1.01,0.59,87.17,11.82,5.291400015381005,69.09,8.98,20.07,1.86,9.133500746709757,5.133333333333334,80.02222222222223,66.02,31.4,0.047,5.62,1.99,9.69,2.42,0.032,0.14,54.22,11.49,0.072,2.044483985765125,0.17,97.71042504180606,1.9,1.57,0.76,0.44,45.38,0.0,0.0,0.0,1.0,58.75136645291498,4.772155804347734,4.736659466757613,0.0691951540261245,0.0162861100701885,0.0963605372002318,0.3909382983232492,4.668550432345416,5.52477977120289,0.0613561232208996,0.0970341848313495,0.0292563392181712,42.56429575789977,0.0,0.0,0.0,0.0,0.0,0.0,0.0,0.0,0.0,0.0,0.0,0.0,0.0,2022.6723764895987,7.0,1.463433158333334,3.627604158333333,82.0,24.45454545,11.0,60.0,26.5,8.0,124.34333333333336,118.0,552.8333333333334,42.455707,434.83333333333337,84.23728813559322
2025-07-10 20:00:00,2.606405138888889,1.348148202777778,1.258503029166667,1177.760833333333,4001.964069444444,0.0,2361.904597222222,1464.797180555556,237.0849444444445,110334.3680555556,2.921613556835922,0.99,11.42,0.52,87.59,5.8,34.69789375445752,8.3,1.01,0.59,87.17,11.82,5.30100799499376,69.09,8.98,20.07,1.86,9.150085107883053,5.133333333333334,80.02222222222223,66.02,31.4,0.047,5.62,1.99,9.69,2.42,0.032,0.14,54.22,11.49,0.072,2.044483985765125,0.17,97.88784496262596,1.9,1.57,0.76,0.44,45.38,0.0,0.0,0.0,1.0,58.75136645291498,4.772155804347734,4.736659466757613,0.0691951540261245,0.0162861100701885,0.0963605372002318,0.3909382983232492,4.668550432345416,5.52477977120289,0.0613561232208996,0.0970341848313495,0.0292563392181712,42.64158284348854,0.0,0.0,0.0,0.0,0.0,0.0,0.0,0.0,0.0,0.0,0.0,0.0,0.0,2022.6723764895987,7.0,1.405555583333333,3.7645078,82.0,24.45454545,11.0,60.0,26.5,8.0,124.2975,123.0,555.0,42.11424933333333,432.0,84.39024390243902
2025-07-10 21:00:00,2.627395138888889,1.348818511111111,1.278325841666667,1179.380833333333,3998.177072222222,0.0,2365.999419444444,1439.852327777778,235.8841838888889,110257.3619444444,2.920887966011591,0.99,11.42,0.52,87.59,5.8,34.48215904806171,8.3,1.01,0.59,87.17,11.82,5.268048893455935,69.09,8.98,20.07,1.86,9.093194308164346,5.133333333333334,80.02222222222223,66.02,31.4,0.047,5.62,1.99,9.69,2.42,0.032,0.14,54.22,11.49,0.072,2.044483985765125,0.17,97.27922572936146,1.9,1.57,0.76,0.44,45.38,0.0,0.0,0.0,1.0,58.75136645291498,4.772155804347734,4.736659466757613,0.0691951540261245,0.0162861100701885,0.0963605372002318,0.3909382983232492,4.668550432345416,5.52477977120289,0.0613561232208996,0.0970341848313495,0.0292563392181712,42.376458123812704,0.0,0.0,0.0,0.0,0.0,0.0,0.0,0.0,0.0,0.0,0.0,0.0,0.0,2022.6723764895987,7.0,1.385841044444444,3.702144433333333,82.0,24.45454545,11.0,60.0,26.5,8.0,124.19805555555554,119.0,552.7222222222222,42.45606911111111,433.7222222222222,83.8655462184874
2025-07-10 22:00:00,2.623006622222222,1.348580397222222,1.2744871,1177.581388888889,3998.298152777778,0.0,2362.455622222222,1447.423138888889,236.3198294444445,110570.0755555556,2.912720951968513,0.99,11.42,0.52,87.59,5.8,34.69789375445752,8.3,1.01,0.59,87.17,11.82,5.30100799499376,69.09,8.98,20.07,1.86,9.150085107883053,5.133333333333334,80.02222222222223,66.02,31.4,0.047,5.62,1.99,9.69,2.42,0.032,0.14,54.22,11.49,0.072,2.044483985765125,0.17,97.88784496262596,1.9,1.57,0.76,0.44,45.38,0.0,0.0,0.0,1.0,58.75136645291498,4.772155804347734,4.736659466757613,0.0691951540261245,0.0162861100701885,0.0963605372002318,0.3909382983232492,4.668550432345416,5.52477977120289,0.0613561232208996,0.0970341848313495,0.0292563392181712,42.64158284348854,0.0,0.0,0.0,0.0,0.0,0.0,0.0,0.0,0.0,0.0,0.0,0.0,0.0,2022.6723764895987,7.0,1.412037055555556,3.700544941666667,82.0,24.45454545,11.0,60.0,26.5,8.0,123.0475,123.0,550.0,42.61750377777778,427.0,84.39024390243902
2025-07-10 23:00:00,2.622150636111111,1.348469494444444,1.273572835,1178.444722222222,4000.485633333333,0.0,2353.975752777777,1452.485125,237.0927222222222,110758.0916666667,2.909369651862264,0.99,11.3,0.54,87.71000000000001,5.7,33.06853305102092,9.5,1.02,0.53,87.33,11.65,5.537572123324177,69.02,9.08,19.95,1.95,10.787689965820922,5.133333333333334,80.02222222222223,66.02,31.4,0.042,5.2,1.97,9.08,2.35,0.035,0.13,54.85,11.07,0.068,2.128846153846154,0.16,99.59237026789737,1.9,1.57,0.76,0.44,45.38,0.0,0.0,0.0,1.0,58.00466242257153,4.042524782452278,3.918128323769426,0.0425029475356464,0.0183906090267611,0.0689316955364871,0.2926279515428702,3.610509229081402,8.618515822300111,0.0529952127034333,0.0692466864712566,0.0156042501504935,46.96000998681184,0.0,0.0,0.0,0.0,0.0,0.0,0.0,0.0,0.0,0.0,0.0,0.0,0.0,2022.6723764895987,7.0,1.354075039166667,3.796722325,82.0,24.45454545,11.0,60.0,26.5,8.0,123.52083333333334,120.0,550.4833333333333,41.95167247222222,430.48333333333335,84.58333333333333
2025-07-11 00:00:00,2.62887805,1.348406186111111,1.280526722222222,1173.906111111111,3998.522641666667,0.0,2430.051172222222,1441.827375,235.6071691666667,110593.55425,2.9122664055022547,0.99,11.3,0.54,87.71000000000001,5.7,32.66285597519795,9.5,1.02,0.53,87.33,11.65,5.469638475868969,69.02,9.08,19.95,1.95,10.655349093201416,5.133333333333334,80.02222222222223,66.02,31.4,0.042,5.2,1.97,9.08,2.35,0.035,0.13,54.85,11.07,0.068,2.128846153846154,0.16,98.37059422230672,1.9,1.57,0.76,0.44,45.38,0.0,0.0,0.0,1.0,58.00466242257153,4.042524782452278,3.918128323769426,0.0425029475356464,0.0183906090267611,0.0689316955364871,0.2926279515428702,3.610509229081402,8.618515822300111,0.0529952127034333,0.0692466864712566,0.0156042501504935,46.38391550137838,0.0,0.0,0.0,0.0,0.0,0.0,0.0,0.0,0.0,0.0,0.0,0.0,0.0,2034.4853153929807,7.0,1.337466286944444,3.687475897222222,82.0,24.45454545,11.0,60.0,26.5,8.0,123.72375000000002,119.0,550.825,42.27223938888889,431.8250000000001,84.03361344537815
2025-07-11 01:00:00,2.643940402777778,1.348286852777778,1.29587545,1170.3475,4001.351205555555,0.0,2373.186852777778,1399.533922222222,229.8170147222222,108613.8800833333,2.967406506648878,0.99,11.3,0.54,87.71000000000001,5.7,32.81546112196732,9.5,1.02,0.53,87.33,11.65,5.495193344157864,69.02,9.08,19.95,1.95,10.705132281587687,5.133333333333334,80.02222222222223,66.02,31.4,0.042,5.2,1.97,9.08,2.35,0.035,0.13,54.85,11.07,0.068,2.128846153846154,0.16,98.83019453957488,1.9,1.57,0.76,0.44,45.38,0.0,0.0,0.0,1.0,58.00466242257153,4.042524782452278,3.918128323769426,0.0425029475356464,0.0183906090267611,0.0689316955364871,0.2926279515428702,3.610509229081402,8.618515822300111,0.0529952127034333,0.0692466864712566,0.0156042501504935,46.600627237737285,0.0,0.0,0.0,0.0,0.0,0.0,0.0,0.0,0.0,0.0,0.0,0.0,0.0,2034.4853153929807,7.0,1.407074658333333,3.577811536111111,82.0,24.45454545,11.0,60.0,26.5,8.0,123.50180555555552,122.0,551.3472222222222,42.06684755555555,429.3472222222222,84.42622950819673
