Repository: saikumar-voptimai/evonith_bf_webapp

# Evonith BF2 — Blast Furnace Intelligence Platform

Monitoring, modelling and optimisation of **Blast Furnace 2 (BF2)** at Evonith Steel: live telemetry from InfluxDB,
manual plant reports from Neon PostgreSQL, a two-zone energy model of the furnace, blend and fuel optimisers, a
conversational assistant (FurnaceMind) and a live digital twin evaluated every hour.

The platform has three deployable parts that share one Python service layer, plus the shared data library:

| Part | Path | What it is |
|---|---|---|
| **Streamlit app** (legacy) | `src/app.py`, `src/custom_pages/` | The original 11-page dashboard; still the home of the model pages. Served under `/legacy` in production |

File: src/data/V13_df_filtered.csv (part 210 of 268)
NM3/HR.,STEAMKGS/HR.,RAFTOC,PERMEABILITYKGS/HR.,TUYEREVELOCITYM/S,HOT BLAST VOLUMENM3/HR.,O2 ENRICHMENT %,COKE_VM%,COKE_ASH%,COKE_IM%,COKE_FC%,COKE_MOIST%,COKE_CALC_MT,NUTCOKE_MOIST%,NUTCOKE_VM%,NUTCOKE_IM%,NUTCOKE_FC%,NUTCOKE_ASH%,NUTCOKE_CALC_MT,PCI_2_FC%,PCI_2_ASH%,PCI_2_VM%,PCI_2_IM%,PCI_2_CALC_MT,SINTER_SP_02_COLD_STRENGTH_AI,SINTER_SP_02_COLD_STRENGTH_TI,SINTER_SP_02_HOT_STRENGTH_RI,SINTER_SP_02_HOT_STRENGTH_RDI,SINTER_SP_02_P%,SINTER_SP_02_SIO2%,SINTER_SP_02_MGO%,SINTER_SP_02_FEO%,SINTER_SP_02_AL2O3%,SINTER_SP_02_NA2O%,SINTER_SP_02_TIO2%,SINTER_SP_02_FE(T)%,SINTER_SP_02_CAO%,SINTER_SP_02_K2O%,SINTER_SP_02_BASICITY,SINTER_SP_02_MNO%,SINTER_CALC_MT,FLUX_TM%,FLUX_SIO2%,FLUX_FE2O3%,FLUX_AL2O3%,FLUX_LOI%,FLUX_MGO%,FLUX_CAO%,FLUX_CALC_MT,GEOMIN TYPE,ORE_FE(T)%,ORE_LOI%,ORE_TM%,ORE_MGO%,ORE_NA2O%,ORE_P%,ORE_TIO2%,ORE_AL2O3%,ORE_SIO2%,ORE_MNO%,ORE_CAO%,ORE_K2O%,ORE_CALC_MT,LLOYDS_PELLET_PCT_SIO2,LLOYDS_PELLET_PCT_AL2O3,LLOYDS_PELLET_PCT_FE2O3,LLOYDS_PELLET_PCT_MGO,LLOYDS_PELLET_PCT_TIO2,LLOYDS_PELLET_PCT_NA2O,TOTAL_PELLET_CALC_MT,LLOYDS_PELLET_PCT_K2O,LLOYDS_PELLET_PCT_TM,LLOYDS_PELLET_PCT_LOI,LLOYDS_PELLET_PCT_MNO,LLOYDS_PELLET_PCT_CAO,LLOYDS_PELLET_PCT_P,DAILYPRODUCTION,CHARGES/HRS.,STOCKRODLEVEL,FURNACE TOP GAS ANALYSISH2%,COKE_DISCHARGE_TIME,WEIGHTED_COKE_ANGLE,TOTAL_COKE_PORTIONS,NON_COKE_DISCHARGE_TIME,WEIGHTED_NON_COKE_ANGLE,TOTAL_NON_COKE_PORTIONS,UNITCOST LAKHS/THM,ACTUALKG/THM.,ACT. FUEL RATEKG/THM.,FURNACETOPGASANALYSISCO2ETACO,COKE RATE KG/THM,PRODUCTIONTONNESPERHR
2025-07-11 02:00:00,2.558203852777778,1.348360408333333,1.209873226388889,1180.724722222222,4001.293022222222,0.0,2346.94265,1490.744872222222,235.670085,108011.1994444444,2.98390901625476,0.99,11.3,0.54,87.71000000000001,5.7,33.61195289677236,9.5,1.02,0.53,87.33,11.65,5.6285718233849975,69.02,9.08,19.95,1.95,10.964965589393213,5.133333333333334,80.02222222222223,66.02,31.4,0.042,5.2,1.97,9.08,2.35,0.035,0.13,54.85,11.07,0.068,2.128846153846154,0.16,101.22898566917624,1.9,1.57,0.76,0.44,45.38,0.0,0.0,0.0,1.0,58.00466242257153,4.042524782452278,3.918128323769426,0.0425029475356464,0.0183906090267611,0.0689316955364871,0.2926279515428702,3.610509229081402,8.618515822300111,0.0529952127034333,0.0692466864712566,0.0156042501504935,47.73171042311926,0.0,0.0,0.0,0.0,0.0,0.0,0.0,0.0,0.0,0.0,0.0,0.0,0.0,2034.4853153929807,7.0,1.481848013888889,3.649602919444444,82.0,24.45454545,11.0,60.0,26.5,8.0,125.76916666666664,122.0,560.4166666666666,42.17767641666666,438.4166666666666,86.47540983606558
2025-07-11 03:00:00,2.538568141666667,1.348582833333333,1.189881025,1188.953611111111,3998.628902777778,0.0,2331.256011111111,1495.405441666667,235.2122975,106617.9980555556,3.0208613742780663,0.99,11.3,0.54,87.71000000000001,5.7,34.88863363277184,9.5,1.02,0.53,87.33,11.65,5.842361520168584,69.02,9.08,19.95,1.95,11.381447201808536,5.133333333333334,80.02222222222223,66.02,31.4,0.042,5.2,1.97,9.08,2.35,0.035,0.13,54.85,11.07,0.068,2.128846153846154,0.16,105.0739599949916,1.9,1.57,0.76,0.44,45.38,0.0,0.0,0.0,1.0,58.00466242257153,4.042524782452278,3.918128323769426,0.0425029475356464,0.0183906090267611,0.0689316955364871,0.2926279515428702,3.610509229081402,8.618515822300111,0.0529952127034333,0.0692466864712566,0.0156042501504935,49.54470103930431,0.0,0.0,0.0,0.0,0.0,0.0,0.0,0.0,0.0,0.0,0.0,0.0,0.0,2034.4853153929807,7.0,1.468193019444444,3.864093022222222,82.0,24.45454545,11.0,60.0,26.5,8.0,126.35902777777778,125.0,564.1861111111111,42.44621633333333,439.18611111111113,89.76
2025-07-11 04:00:00,2.608109038888889,1.348499638888889,1.259459275,1185.889444444445,3999.980455555555,0.0,2353.233102777778,1451.246694444445,236.4370741666667,109485.3502777778,2.942795495580309,0.99,11.3,0.54,87.71000000000001,5.7,34.14235269945052,9.5,1.02,0.53,87.33,11.65,5.717391220271931,69.02,9.08,19.95,1.95,11.137993785727067,5.133333333333334,80.02222222222223,66.02,31.4,0.042,5.2,1.97,9.08,2.35,0.035,0.13,54.85,11.07,0.068,2.128846153846154,0.16,102.82638865820032,1.9,1.57,0.76,0.44,45.38,0.0,0.0,0.0,1.0,58.00466242257153,4.042524782452278,3.918128323769426,0.0425029475356464,0.0183906090267611,0.0689316955364871,0.2926279515428702,3.610509229081402,8.618515822300111,0.0529952127034333,0.0692466864712566,0.0156042501504935,48.48492133792882,0.0,0.0,0.0,0.0,0.0,0.0,0.0,0.0,0.0,0.0,0.0,0.0,0.0,2034.4853153929807,7.0,1.443532991666667,3.758278691666667,82.0,24.45454545,11.0,60.0,26.5,8.0,125.1576388888889,125.0,559.3805555555556,42.86467630555556,434.3805555555556,87.84
2025-07-11 05:00:00,2.628150641666667,1.348208469444445,1.280036266666667,1178.721111111111,4001.868336111111,0.0,2345.377461111111,1450.141125,237.5130369444445,111108.7983333333,2.9011944459522923,0.99,11.3,0.54,87.71000000000001,5.7,34.01797254389697,9.5,1.02,0.53,87.33,11.65,5.696562836955821,69.02,9.08,19.95,1.95,11.097418216380158,5.133333333333334,80.02222222222223,66.02,31.4,0.042,5.2,1.97,9.08,2.35,0.035,0.13,54.85,11.07,0.068,2.128846153846154,0.16,102.45179343540178,1.9,1.57,0.76,0.44,45.38,0.0,0.0,0.0,1.0,58.00466242257153,4.042524782452278,3.918128323769426,0.0425029475356464,0.0183906090267611,0.0689316955364871,0.2926279515428702,3.610509229081402,8.618515822300111,0.0529952127034333,0.0692466864712566,0.0156042501504935,48.30829138769956,0.0,0.0,0.0,0.0,0.0,0.0,0.0,0.0,0.0,0.0,0.0,0.0,0.0,2034.4853153929807,7.0,1.322562194722222,3.793909161111111,82.0,24.45454545,11.0,60.0,26.5,8.0,124.45763888888888,125.0,556.5805555555555,42.96062072222222,431.5805555555555,87.52
2025-07-11 06:00:00,2.652886074074074,1.348656547325103,1.303972995884774,1178.769547325103,3996.372119341564,0.0,2356.538362139918,1418.797526748971,235.4441855967078,110948.8395061728,2.9013867858714093,0.99,11.3,0.54,87.71000000000001,5.7,32.782366580006425,9.5,1.02,0.53,87.33,11.65,5.489651416648893,69.02,9.08,19.95,1.95,10.69433610693778,5.133333333333334,80.02222222222223,66.02,31.4,0.042,5.2,1.97,9.08,2.35,0.035,0.13,54.85,11.07,0.068,2.128846153846154,0.16,98.73052383837592,1.9,1.57,0.76,0.44,45.38,0.0,0.0,0.0,1.0,58.00466242257153,4.042524782452278,3.918128323769426,0.0425029475356464,0.0183906090267611,0.0689316955364871,0.2926279515428702,3.610509229081402,8.618515822300111,0.0529952127034333,0.0692466864712566,0.0156042501504935,46.55363029298032,0.0,0.0,0.0,0.0,0.0,0.0,0.0,0.0,0.0,0.0,0.0,0.0,0.0,2034.4853153929807,7.0,1.375453710699589,3.65145366255144,82.0,24.45454545,11.0,60.0,26.5,8.0,122.5739814814815,129.0,550.925925925926,43.46842843621399,421.925925925926,84.34108527131782
2025-07-11 07:00:00,2.660039372384937,1.348305535564854,1.311969928870293,1175.0410041841,3998.909133891214,0.0,2356.902476987448,1412.673912133891,234.3803949790795,110917.4711297071,2.9040479035932094,0.99,11.3,0.54,87.71000000000001,5.7,34.17215211171856,9.5,1.02,0.53,87.33,11.65,5.722381353774748,69.02,9.08,19.95,1.95,11.1477150158831,5.133333333333334,80.02222222222223,66.02,31.4,0.042,5.2,1.97,9.08,2.35,0.035,0.13,54.85,11.07,0.068,2.128846153846154,0.16,102.91613543032916,1.9,1.57,0.76,0.44,45.38,0.0,0.0,0.0,1.0,58.00466242257153,4.042524782452278,3.918128323769426,0.0425029475356464,0.0183906090267611,0.0689316955364871,0.2926279515428702,3.610509229081402,8.618515822300111,0.0529952127034333,0.0692466864712566,0.0156042501504935,48.52723893017125,0.0,0.0,0.0,0.0,0.0,0.0,0.0,0.0,0.0,0.0,0.0,0.0,0.0,2034.4853153929807,7.0,1.368375179916318,3.528046535564854,82.0,24.45454545,11.0,60.0,26.5,8.0,123.4,120.0,550.0,43.44192066945607,430.0,87.91666666666667
2025-07-11 08:00:00,2.656551325,1.348338119444444,1.308128888888889,1152.591666666667,4001.240822222222,0.0,2329.517036111111,1403.129741666667,229.0553852777778,110005.15,2.9298219572152675,0.9639076607906116,11.79722982371835,0.5208062925213082,87.24851791901668,5.765473330129745,33.134057831889336,9.5,1.02,0.53,87.33,11.65,5.548544735848719,68.94,8.9,20.38,1.78,10.809065604709897,5.133333333333334,80.02222222222223,66.02,31.4,0.043,5.22,2.06,8.76,2.45,0.033,0.14,54.65,11.17,0.07,2.139846743295019,0.15,99.78971099141542,1.9,1.57,0.76,0.44,45.38,0.0,0.0,0.0,1.0,56.49,2.27,3.5,0.1,0.026,0.028,0.116,2.26,14.08,0.04,0.1,0.029,47.05306051189008,0.0,0.0,0.0,0.0,0.0,0.0,0.0,0.0,0.0,0.0,0.0,0.0,0.0,2034.4853153929807,7.0,1.110006709444444,3.650221852777777,82.0,24.45454545,11.0,60.0,26.5,8.0,123.30388888888888,122.0,550.5555555555555,43.00688686111111,428.55555555555554,85.24590163934427
2025-07-11 09:00:00,2.615109719444444,1.348506283333333,1.266574333333333,1168.348888888889,4002.785422222223,0.0,2338.261180555556,1444.219338888889,233.3817330555555,109573.5897222222,2.9424878397150955,0.9639076607906116,11.79722982371835,0.5208062925213082,87.24851791901668,5.765473330129745,32.747727963165,9.5,1.02,0.53,87.33,11.65,5.483850922302329,68.94,8.9,20.38,1.78,10.683036220766429,5.133333333333334,80.02222222222223,66.02,31.4,0.043,5.22,2.06,8.76,2.45,0.033,0.14,54.65,11.17,0.07,2.139846743295019,0.15,98.62620285296312,1.9,1.57,0.76,0.44,45.38,0.0,0.0,0.0,1.0,56.49,2.27,3.5,0.1,0.026,0.028,0.116,2.26,14.08,0.04,0.1,0.029,46.50444063614574,0.0,0.0,0.0,0.0,0.0,0.0,0.0,0.0,0.0,0.0,0.0,0.0,0.0,2034.4853153929807,7.0,1.177471576666667,3.6519901,82.0,24.45454545,11.0,60.0,26.5,8.0,123.8275,127.0,555.0,42.31402647222222,428.0,84.25196850393701
2025-07-11 10:00:00,2.591800847222222,1.348448397222222,1.243226265833333,1170.263888888889,4001.266252777778,0.0,2333.756244444444,1468.496666666667,234.5803608333333,109269.8808333333,2.949541529144419,0.9639076607906116,11.79722982371835,0.5208062925213082,87.24851791901668,5.765473330129745,33.09921131674161,9.5,1.02,0.53,87.33,11.65,5.542709427382532,68.94,8.9,20.38,1.78,10.797697897493403,5.133333333333334,80.02222222222223,66.02,31.4,0.043,5.22,2.06,8.76,2.45,0.033,0.14,54.65,11.17,0.07,2.139846743295019,0.15,99.68476387949536,1.9,1.57,0.76,0.44,45.38,0.0,0.0,0.0,1.0,56.49,2.27,3.5,0.1,0.026,0.028,0.116,2.26,14.08,0.04,0.1,0.029,47.0035756225296,0.0,0.0,0.0,0.0,0.0,0.0,0.0,0.0,0.0,0.0,0.0,0.0,0.0,2034.4853153929807,7.0,1.221035794722222,3.615258488888889,82.0,24.45454545,11.0,60.0,26.5,8.0,124.46694444444448,128.0,558.0277777777778,43.15068491666666,430.0277777777778,85.15625
2025-07-11 11:00:00,2.596145169444445,1.348623205555556,1.247563352777778,1167.265277777778,4000.408080555555,0.0,2328.837883333334,1456.392247222222,232.9456494444444,108921.6991666667,2.958329338089761,0.9639076607906116,11.79722982371835,0.5208062925213082,87.24851791901668,5.765473330129745,32.80291034248554,9.5,1.02,0.53,87.33,11.65,5.493091622667014,68.94,8.9,20.38,1.78,10.701037938555595,5.133333333333334,80.02222222222223,66.02,31.4,0.043,5.22,2.06,8.76,2.45,0.033,0.14,54.65,11.17,0.07,2.139846743295019,0.15,98.79239540662358,1.9,1.57,0.76,0.44,45.38,0.0,0.0,0.0,1.0,56.49,2.27,3.5,0.1,0.026,0.028,0.116,2.26,14.08,0.04,0.1,0.029,46.5828041087555,0.0,0.0,0.0,0.0,0.0,0.0,0.0,0.0,0.0,0.0,0.0,0.0,0.0,2034.4853153929807,7.0,0.9760392747222222,3.717849794444444,82.0,24.45454545,11.0,60.0,26.5,8.0,124.49,132.0,560.0,42.76416088888889,428.0,84.39393939393939
2025-07-11 12:00:00,2.594581805555555,1.352515602777778,1.242035275,1169.061666666667,3999.592952777778,0.0,2327.751277777778,1459.408172222222,232.7562258333333,108640.2241666667,2.965384752333044,0.9639076607906116,11.79722982371835,0.5208062925213082,87.24851791901668,5.765473330129745,32.950140640252535,9.5,1.02,0.53,87.33,11.65,5.517746432463543,68.94,8.9,20.38,1.78,10.74906773181662,5.133333333333334,80.02222222222223,66.02,31.4,0.043,5.22,2.06,8.76,2.45,0.033,0.14,54.65,11.17,0.07,2.139846743295019,0.15,99.23580831239836,1.9,1.57,0.76,0.44,45.38,0.0,0.0,0.0,1.0,56.49,2.27,3.5,0.1,0.026,0.028,0.116,2.26,14.08,0.04,0.1,0.029,46.79188312181096,0.0,0.0,0.0,0.0,0.0,0.0,0.0,0.0,0.0,0.0,0.0,0.0,0.0,2034.4853153929807,7.0,1.0008343275,3.733338163888889,82.0,24.45454545,11.0,60.0,26.5,8.0,124.49,132.0,560.0,42.2423005,428.0,84.77272727272727
2025-07-11 13:00:00,2.644768322222222,1.3694541,1.275220352222222,1169.333055555556,4000.388011111111,0.0,2324.718402777778,1429.212877777778,230.7007016666667,109149.8369444444,2.9521355411244805,0.9639076607906116,11.79722982371835,0.5208062925213082,87.24851791901668,5.765473330129745,32.877743185561094,9.5,1.02,0.53,87.33,11.65,5.505622939526002,68.94,8.9,20.38,1.78,10.725450074077743,5.133333333333334,80.02222222222223,66.02,31.4,0.043,5.22,2.06,8.76,2.45,0.033,0.14,54.65,11.17,0.07,2.139846743295019,0.15,99.0177691842956,1.9,1.57,0.76,0.44,45.38,0.0,0.0,0.0,1.0,56.49,2.27,3.5,0.1,0.026,0.028,0.116,2.26,14.08,0.04,0.1,0.029,46.689072840203245,0.0,0.0,0.0,0.0,0.0,0.0,0.0,0.0,0.0,0.0,0.0,0.0,0.0,2034.4853153929807,7.0,0.933453933888889,3.726080247222222,82.0,24.45454545,11.0,60.0,26.5,8.0,124.84472222222225,133.0,561.8888888888889,43.61754511111111,428.8888888888889,84.58646616541354
2025-07-11 14:00:00,2.645672494444444,1.369421527777778,1.276232044444444,1159.044722222222,4001.029561111111,0.0,2294.245044444444,1421.910161111111,228.0301691666667,108659.33,2.9659279063292097,0.9639076607906116,11.79722982371835,0.5208062925213082,87.24851791901668,5.765473330129745,30.55891752824382,9.5,1.02,0.53,87.33,11.65,5.117318314733685,68.94,8.9,20.38,1.78,9.968997641266927,5.133333333333334,80.02222222222223,66.02,31.4,0.043,5.22,2.06,8.76,2.45,0.033,0.14,54.65,11.17,0.07,2.139846743295019,0.15,92.0341711186078,1.9,1.57,0.76,0.44,45.38,0.0,0.0,0.0,1.0,56.49,2.27,3.5,0.1,0.026,0.028,0.116,2.26,14.08,0.04,0.1,0.029,43.39615156494476,0.0,0.0,0.0,0.0,0.0,0.0,0.0,0.0,0.0,0.0,0.0,0.0,0.0,2034.4853153929807,7.0,0.8798635366666667,3.909995544444445,82.0,24.45454545,11.0,60.0,26.5,8.0,124.2125,145.0,565.0,42.36053955555555,420.0,78.62068965517241
2025-07-11 15:00:00,2.660562019444444,1.370054488888889,1.290544734166667,1160.147777777778,4000.5636,0.0,2313.780755555556,1401.223872222222,226.4125416666667,108260.0775,2.976511829932118,0.9639076607906116,11.79722982371835,0.5208062925213082,87.24851791901668,5.765473330129745,32.78498665406173,9.5,1.02,0.53,87.33,11.65,5.490090167561348,68.94,8.9,20.38,1.78,10.69519083328904,5.133333333333334,80.02222222222223,66.02,31.4,0.043,5.22,2.06,8.76,2.45,0.033,0.14,54.65,11.17,0.07,2.139846743295019,0.15,98.738414705051,1.9,1.57,0.76,0.44,45.38,0.0,0.0,0.0,1.0,56.49,2.27,3.5,0.1,0.026,0.028,0.116,2.26,14.08,0.04,0.1,0.029,46.557351011513965,0.0,0.0,0.0,0.0,0.0,0.0,0.0,0.0,0.0,0.0,0.0,0.0,0.0,2034.4853153929807,7.0,0.8408227283333334,3.681375405555555,82.0,24.45454545,11.0,60.0,26.5,8.0,124.59402777777775,138.0,563.2361111111111,43.50174661111112,425.2361111111111,84.34782608695652
2025-07-11 16:00:00,2.681841475,1.398471963888889,1.2833085,1163.630555555555,3999.741325,0.0,2337.760780555556,1405.652747222222,225.3456041666666,108127.9263888889,2.979534977990035,0.9728738713675104,11.96964870128228,0.515058549786287,87.05747742735022,5.133288651710969,31.416510155091714,6.6,1.02,0.58,87.2,11.78,5.260928586658179,68.82000000000001,9.24,20.16,1.78,10.248763404118732,5.133333333333334,80.02222222222223,66.02,31.4,0.044,5.44,2.06,9.64,2.58,0.035,0.15,54.44,11.23,0.068,2.064338235294118,0.15,94.61697944277134,1.9,1.57,0.76,0.44,45.38,0.0,0.0,0.0,1.0,58.15400060731702,3.994116184553132,3.511004726742964,0.0760425015049351,0.0183697118004723,0.067653138279494,0.2499067804005798,3.153563437022473,8.792720530876995,0.0578851654360037,0.1069749557424406,0.0245037926145976,44.61400293619421,0.0,0.0,0.0,0.0,0.0,0.0,0.0,0.0,0.0,0.0,0.0,0.0,0.0,2034.4853153929807,7.0,0.7174551497222222,3.458429758333333,82.0,24.45454545,11.0,60.0,26.5,8.0,125.15791666666668,133.0,563.1416666666667,43.72501902777778,430.14166666666665,80.82706766917293
2025-07-11 17:00:00,2.653613630555555,1.398707025,1.254953466666667,1168.959166666667,4000.536047222222,0.0,2341.085861111111,1441.582147222222,228.4296336111111,108333.4227777778,2.974477576775275,0.9728738713675104,11.96964870128228,0.515058549786287,87.05747742735022,5.133288651710969,31.985164047407203,6.6,1.02,0.58,87.2,11.78,5.356153915736054,68.82000000000001,9.24,20.16,1.78,10.434270934153162,5.133333333333334,80.02222222222223,66.02,31.4,0.044,5.44,2.06,9.64,2.58,0.035,0.15,54.44,11.23,0.068,2.064338235294118,0.15,96.3295921223355,1.9,1.57,0.76,0.44,45.38,0.0,0.0,0.0,1.0,58.15400060731702,3.994116184553132,3.511004726742964,0.0760425015049351,0.0183697118004723,0.067653138279494,0.2499067804005798,3.153563437022473,8.792720530876995,0.0578851654360037,0.1069749557424406,0.0245037926145976,45.421537773647486,0.0,0.0,0.0,0.0,0.0,0.0,0.0,0.0,0.0,0.0,0.0,0.0,0.0,2034.4853153929807,6.208333333333333,0.8784963836111112,3.471153222222223,82.0,24.45454545,11.0,60.0,26.5,8.0,123.84916666666668,131.0,556.9666666666667,43.94148497222223,425.9666666666667,82.29007633587786
2025-07-11 18:00:00,2.615274563888889,1.398652802777778,1.216627378055555,1169.651666666667,4000.513494444444,0.0,2341.831236111111,1493.034833333333,231.8373877777778,108811.6075,2.961398356068056,0.9728738713675104,11.96964870128228,0.515058549786287,87.05747742735022,5.133288651710969,33.03847881891273,6.6,1.02,0.58,87.2,11.78,5.5325393183414615,68.82000000000001,9.24,20.16,1.78,10.777885607773232,5.133333333333334,80.02222222222223,66.02,31.4,0.044,5.44,2.06,9.64,2.58,0.035,0.15,54.44,11.23,0.068,2.064338235294118,0.15,99.50185605586326,1.9,1.57,0.76,0.44,45.38,0.0,0.0,0.0,1.0,58.15400060731702,3.994116184553132,3.511004726742964,0.0760425015049351,0.0183697118004723,0.067653138279494,0.2499067804005798,3.153563437022473,8.792720530876995,0.0578851654360037,0.1069749557424406,0.0245037926145976,46.91733052964423,0.0,0.0,0.0,0.0,0.0,0.0,0.0,0.0,0.0,0.0,0.0,0.0,0.0,2034.4853153929807,6.0,0.9569830211111112,3.422526027777777,82.0,24.45454545,11.0,60.0,26.5,8.0,123.945,126.0,555.0,42.93696511111111,429.0,85.0
2025-07-11 19:00:00,2.645423355555555,1.398685327777778,1.246771411111111,1168.309166666667,4000.049141666667,0.0,2353.386394444444,1477.903544444444,233.2304908333333,110485.1058333333,2.9162351494621426,0.9728738713675104,11.96964870128228,0.515058549786287,87.05747742735022,5.133288651710969,32.89627589716705,6.6,1.02,0.58,87.2,11.78,5.50872638009896,68.82000000000001,9.24,20.16,1.78,10.73149585623332,5.133333333333334,80.02222222222223,66.02,31.4,0.044,5.44,2.06,9.64,2.58,0.035,0.15,54.44,11.23,0.068,2.064338235294118,0.15,99.07358407857834,1.9,1.57,0.76,0.44,45.38,0.0,0.0,0.0,1.0,58.15400060731702,3.994116184553132,3.511004726742964,0.0760425015049351,0.0183697118004723,0.067653138279494,0.2499067804005798,3.153563437022473,8.792720530876995,0.0578851654360037,0.1069749557424406,0.0245037926145976,46.715390799961405,0.0,0.0,0.0,0.0,0.0,0.0,0.0,0.0,0.0,0.0,0.0,0.0,0.0,2034.4853153929807,6.0,1.009172499166667,3.330053958333333,82.0,24.45454545,11.0,60.0,26.5,8.0,122.7676388888889,123.0,548.8805555555556,43.99366680555556,425.8805555555556,84.63414634146342
2025-07-11 20:00:00,2.644772311111111,1.398608161111111,1.246170227777778,1167.834722222222,4000.944402777778,0.0,2359.669058333333,1486.81305,234.4816963888889,110999.4044444444,2.903381702507623,0.9728738713675104,11.96964870128228,0.515058549786287,87.05747742735022,5.133288651710969,32.972599499233944,6.6,1.02,0.58,87.2,11.78,5.521507335652846,68.82000000000001,9.24,20.16,1.78,10.75639431044966,5.133333333333334,80.02222222222223,66.02,31.4,0.044,5.44,2.06,9.64,2.58,0.035,0.15,54.44,11.23,0.068,2.064338235294118,0.15,99.3034475692115,1.9,1.57,0.76,0.44,45.38,0.0,0.0,0.0,1.0,58.15400060731702,3.994116184553132,3.511004726742964,0.0760425015049351,0.0183697118004723,0.067653138279494,0.2499067804005798,3.153563437022473,8.792720530876995,0.0578851654360037,0.1069749557424406,0.0245037926145976,46.82377653058213,0.0,0.0,0.0,0.0,0.0,0.0,0.0,0.0,0.0,0.0,0.0,0.0,0.0,2034.4853153929807,6.0,0.9614728444444444,3.352189411111111,82.0,24.45454545,11.0,60.0,26.5,8.0,122.68500000000004,118.0,546.2,43.42776238888889,428.2000000000001,84.83050847457628
2025-07-11 21:00:00,2.638197625,1.398661219444444,1.239488376388889,1177.763055555556,3998.447683333333,0.0,2379.458066666667,1498.796261111111,236.9210638888889,111291.5869444444,2.893958619493404,0.9728738713675104,11.96964870128228,0.515058549786287,87.05747742735022,5.133288651710969,32.514595011554015,6.6,1.02,0.58,87.2,11.78,5.444811073395895,68.82000000000001,9.24,20.16,1.78,10.606983073839231,5.133333333333334,80.02222222222223,66.02,31.4,0.044,5.44,2.06,9.64,2.58,0.035,0.15,54.44,11.23,0.068,2.064338235294118,0.15,97.9240772641846,1.9,1.57,0.76,0.44,45.38,0.0,0.0,0.0,1.0,58.15400060731702,3.994116184553132,3.511004726742964,0.0760425015049351,0.0183697118004723,0.067653138279494,0.2499067804005798,3.153563437022473,8.792720530876995,0.0578851654360037,0.1069749557424406,0.0245037926145976,46.173372858841695,0.0,0.0,0.0,0.0,0.0,0.0,0.0,0.0,0.0,0.0,0.0,0.0,0.0,2034.4853153929807,6.0,1.051909752222222,3.403460966666667,82.0,24.45454545,11.0,60.0,26.5,8.0,121.74444444444444,115.0,541.0277777777778,42.844593,426.0277777777778,83.65217391304348
2025-07-11 22:00:00,2.671758394444445,1.398633488888889,1.273309813888889,1187.456388888889,3997.040788888889,0.0,2358.496436111111,1451.667361111111,235.0525702777778,110590.68,2.911263470583957,0.9728738713675104,11.96964870128228,0.515058549786287,87.05747742735022,5.133288651710969,32.853389301719936,6.6,1.02,0.58,87.2,11.78,5.501544700311538,68.82000000000001,9.24,20.16,1.78,10.717505296245092,5.133333333333334,80.02222222222223,66.02,31.4,0.044,5.44,2.06,9.64,2.58,0.035,0.15,54.44,11.23,0.068,2.064338235294118,0.15,98.94442268860352,1.9,1.57,0.76,0.44,45.38,0.0,0.0,0.0,1.0,58.15400060731702,3.994116184553132,3.511004726742964,0.0760425015049351,0.0183697118004723,0.067653138279494,0.2499067804005798,3.153563437022473,8.792720530876995,0.0578851654360037,0.1069749557424406,0.0245037926145976,46.65448834180309,0.0,0.0,0.0,0.0,0.0,0.0,0.0,0.0,0.0,0.0,0.0,0.0,0.0,2034.4853153929807,6.636111111111111,1.067083803888889,3.588019288888889,82.0,24.45454545,11.0,60.0,26.5,8.0,123.04847222222222,126.0,551.4138888888889,42.89378663888889,425.4138888888889,84.52380952380952
2025-07-11 23:00:00,2.650290105555555,1.398695566666667,1.25149971,1186.555,3998.081225,0.0,2342.822194444444,1455.470277777778,232.9790911111111,109047.7513888889,2.953194543055613,0.9842248645966004,11.87325406210199,0.5113372968949006,87.14252107330142,4.410648695594927,33.01517307497853,6.6,1.02,0.58,87.2,11.78,4.2704436819993,68.71000000000001,9.12,20.32,1.85,10.937873312376569,5.133333333333334,80.02222222222223,66.02,31.4,0.044,5.35,1.88,9.76,2.45,0.036,0.14,54.72,11.08,0.067,2.071028037383178,0.14,100.72603434463944,1.9,1.57,0.76,0.44,45.38,0.0,0.0,0.0,1.0,58.15400060731702,3.994116184553132,3.511004726742964,0.0760425015049351,0.0183697118004723,0.067653138279494,0.2499067804005798,3.153563437022473,8.792720530876995,0.0578851654360037,0.1069749557424406,0.0245037926145976,43.69364390425891,0.0,0.0,0.0,0.0,0.0,0.0,0.0,0.0,0.0,0.0,0.0,0.0,0.0,2034.4853153929807,7.0,1.052247344722222,3.667148963888889,82.0,24.45454545,11.0,60.0,26.5,8.0,123.5925,129.0,555.0,42.97915491666667,426.0,85.03875968992249
2025-07-12 00:00:00,2.631787655555555,1.398990922222222,1.232918933333333,1188.818055555555,4000.201988888889,0.0,2344.968672222222,1482.917480555555,235.5550322222222,109607.6208333333,2.939677685052395,0.9842248645966004,11.87325406210199,0.5113372968949006,87.14252107330142,4.410648695594927,32.685562552585154,6.6,1.02,0.58,87.2,11.78,4.2278092493498445,68.71000000000001,9.12,20.32,1.85,10.828673880703825,5.133333333333334,80.02222222222223,66.02,31.4,0.044,5.35,1.88,9.76,2.45,0.036,0.14,54.72,11.08,0.067,2.071028037383178,0.14,99.72042517446936,1.9,1.57,0.76,0.44,45.38,0.0,0.0,0.0,1.0,58.15400060731702,3.994116184553132,3.511004726742964,0.0760425015049351,0.0183697118004723,0.067653138279494,0.2499067804005798,3.153563437022473,8.792720530876995,0.0578851654360037,0.1069749557424406,0.0245037926145976,43.25742372271252,0.0,0.0,0.0,0.0,0.0,0.0,0.0,0.0,0.0,0.0,0.0,0.0,0.0,2043.7618910279243,7.0,1.038339155555556,3.587834405555556,82.0,24.45454545,11.0,60.0,26.5,8.0,123.87097222222224,129.0,556.1138888888889,43.35528994444444,427.11388888888894,84.57364341085271
2025-07-12 01:00:00,2.635199602777778,1.3987239,1.236465869444445,1187.193611111111,4001.319572222223,0.0,2329.689147222222,1481.224458333334,235.5156869444444,109757.8397222222,2.936476714649256,0.9842248645966004,11.87325406210199,0.5113372968949006,87.14252107330142,4.410648695594927,33.68274530069935,6.6,1.02,0.58,87.2,11.78,4.356792755109817,68.71000000000001,9.12,20.32,1.85,11.159038908425783,5.133333333333334,80.02222222222223,66.02,31.4,0.044,5.35,1.88,9.76,2.45,0.036,0.14,54.72,11.08,0.067,2.071028037383178,0.14,102.76273131372012,1.9,1.57,0.76,0.44,45.38,0.0,0.0,0.0,1.0,58.15400060731702,3.994116184553132,3.511004726742964,0.0760425015049351,0.0183697118004723,0.067653138279494,0.2499067804005798,3.153563437022473,8.792720530876995,0.0578851654360037,0.1069749557424406,0.0245037926145976,44.57713656518715,0.0,0.0,0.0,0.0,0.0,0.0,0.0,0.0,0.0,0.0,0.0,0.0,0.0,2043.7618910279243,7.0,1.0537495375,3.705303191666667,82.0,24.45454545,11.0,60.0,26.5,8.0,124.12430555555554,130.0,557.5972222222222,43.17702930555556,427.5972222222222,87.15384615384616
2025-07-12 02:00:00,2.654525866666667,1.398886058333333,1.255607906388889,1189.207222222222,4000.371472222222,0.0,2329.902383333334,1460.302738888889,234.7001580555555,109804.1483333333,2.934544133909064,0.9842248645966004,11.87325406210199,0.5113372968949006,87.14252107330142,4.410648695594927,32.72151367546609,6.6,1.02,0.58,87.2,11.78,4.232459452007242,68.71000000000001,9.12,20.32,1.85,10.840584429426867,5.133333333333334,80.02222222222223,66.02,31.4,0.044,5.35,1.88,9.76,2.45,0.036,0.14,54.72,11.08,0.067,2.071028037383178,0.14,99.830108501884,1.9,1.57,0.76,0.44,45.38,0.0,0.0,0.0,1.0,58.15400060731702,3.994116184553132,3.511004726742964,0.0760425015049351,0.0183697118004723,0.067653138279494,0.2499067804005798,3.153563437022473,8.792720530876995,0.0578851654360037,0.1069749557424406,0.0245037926145976,43.30500292387407,0.0,0.0,0.0,0.0,0.0,0.0,0.0,0.0,0.0,0.0,0.0,0.0,0.0,2043.7618910279243,7.0,1.071387951666667,3.686792722222223,82.0,24.45454545,11.0,60.0,26.5,8.0,124.1375,135.0,560.0,43.41642744444444,425.0,84.66666666666667
2025-07-12 03:00:00,2.65557875,1.398796269444444,1.256776341666667,1185.62,4000.239825,0.0,2334.082641666667,1465.971544444445,235.3606338888889,110478.1944444444,2.9165563908765435,0.9842248645966004,11.87325406210199,0.5113372968949006,87.14252107330142,4.410648695594927,32.908895285633406,6.6,1.02,0.58,87.2,11.78,4.256696871918521,68.71000000000001,9.12,20.32,1.85,10.902663653074269,5.133333333333334,80.02222222222223,66.02,31.4,0.044,5.35,1.88,9.76,2.45,0.036,0.14,54.72,11.08,0.067,2.071028037383178,0.14,100.40179129931786,1.9,1.57,0.76,0.44,45.38,0.0,0.0,0.0,1.0,58.15400060731702,3.994116184553132,3.511004726742964,0.0760425015049351,0.0183697118004723,0.067653138279494,0.2499067804005798,3.153563437022473,8.792720530876995,0.0578851654360037,0.1069749557424406,0.0245037926145976,43.55299148750399,0.0,0.0,0.0,0.0,0.0,0.0,0.0,0.0,0.0,0.0,0.0,0.0,0.0,2043.7618910279243,7.0,0.9664014633333332,3.698857047222222,82.0,24.45454545,11.0,60.0,26.5,8.0,124.49,132.0,560.0,43.22880822222222,428.0,85.15151515151516
2025-07-12 04:00:00,2.639286675,1.398667258333333,1.240669908333333,1165.348611111111,4000.133480555556,0.0,2324.466169444444,1490.835702777778,233.9301863888889,110795.9130555556,2.9081213470608738,0.9842248645966004,11.87325406210199,0.5113372968949006,87.14252107330142,4.410648695594927,32.92641620390692,6.6,1.02,0.58,87.2,11.78,4.25896316610314,68.71000000000001,9.12,20.32,1.85,10.908468304891692,5.133333333333334,80.02222222222223,66.02,31.4,0.044,5.35,1.88,9.76,2.45,0.036,0.14,54.72,11.08,0.067,2.071028037383178,0.14,100.45524589159758,1.9,1.57,0.76,0.44,45.38,0.0,0.0,0.0,1.0,58.15400060731702,3.994116184553132,3.511004726742964,0.0760425015049351,0.0183697118004723,0.067653138279494,0.2499067804005798,3.153563437022473,8.792720530876995,0.0578851654360037,0.1069749557424406,0.0245037926145976,43.576179394536304,0.0,0.0,0.0,0.0,0.0,0.0,0.0,0.0,0.0,0.0,0.0,0.0,0.0,2043.7618910279243,7.0,0.9427203847222224,3.599874622222222,82.0,24.45454545,11.0,60.0,26.5,8.0,123.74625,127.0,554.675,42.56250922222222,427.675,85.19685039370079
2025-07-12 05:00:00,2.640219019444444,1.398658786111111,1.241546416666667,1164.395555555556,3999.9724,0.0,2335.069997222222,1493.457225,234.1905638888889,110985.2502777778,2.903046758903024,0.9842248645966004,11.87325406210199,0.5113372968949006,87.14252107330142,4.410648695594927,32.740366093562194,6.6,1.02,0.58,87.2,11.78,4.23489797291295,68.71000000000001,9.12,20.32,1.85,10.84683020497676,5.133333333333334,80.02222222222223,66.02,31.4,0.044,5.35,1.88,9.76,2.45,0.036,0.14,54.72,11.08,0.067,2.071028037383178,0.14,99.887625368699,1.9,1.57,0.76,0.44,45.38,0.0,0.0,0.0,1.0,58.15400060731702,3.994116184553132,3.511004726742964,0.0760425015049351,0.0183697118004723,0.067653138279494,0.2499067804005798,3.153563437022473,8.792720530876995,0.0578851654360037,0.1069749557424406,0.0245037926145976,43.32995299277586,0.0,0.0,0.0,0.0,0.0,0.0,0.0,0.0,0.0,0.0,0.0,0.0,0.0,2043.7618910279243,7.0,0.7511959808333333,3.582987736111111,82.0,24.45454545,11.0,60.0,26.5,8.0,123.5475,123.0,552.0,42.00413105555555,429.0,84.71544715447155
2025-07-12 06:00:00,2.632981684647303,1.398907626556017,1.234014966804979,1158.421161825726,4000.260506224066,0.0,2329.849020746888,1506.372863070539,234.3484423236515,111319.5244813278,2.894543669725924,0.9842248645966004,11.87325406210199,0.5113372968949006,87.14252107330142,4.410648695594927,32.28736376372019,6.6,1.02,0.58,87.2,11.78,4.176303067685241,68.71000000000001,9.12,20.32,1.85,10.696751267550912,5.133333333333334,80.02222222222223,66.02,31.4,0.044,5.35,1.88,9.76,2.45,0.036,0.14,54.72,11.08,0.067,2.071028037383178,0.14,98.50555997318396,1.9,1.57,0.76,0.44,45.38,0.0,0.0,0.0,1.0,58.15400060731702,3.994116184553132,3.511004726742964,0.0760425015049351,0.0183697118004723,0.067653138279494,0.2499067804005798,3.153563437022473,8.792720530876995,0.0578851654360037,0.1069749557424406,0.0245037926145976,42.73043099593625,0.0,0.0,0.0,0.0,0.0,0.0,0.0,0.0,0.0,0.0,0.0,0.0,0.0,2043.7618910279243,7.0,0.8158533564315352,3.532962087136929,82.0,24.45454545,11.0,60.0,26.5,8.0,123.17086099585062,127.0,552.3734439834025,41.55196921161826,425.37344398340247,83.54330708661418
2025-07-12 07:00:00,2.606641681818182,1.398735285123967,1.207845128099174,1156.166115702479,4003.719252066116,0.0,2314.933479338843,1536.593409090909,235.5552446280992,111245.2334710744,2.898978028882261,0.9842248645966004,11.87325406210199,0.5113372968949006,87.14252107330142,4.410648695594927,33.42401172373982,6.6,1.02,0.58,87.2,11.78,4.323326107319159,68.71000000000001,9.12,20.32,1.85,11.07332089386277,5.133333333333334,80.02222222222223,66.02,31.4,0.044,5.35,1.88,9.76,2.45,0.036,0.14,54.72,11.08,0.067,2.071028037383178,0.14,101.97336070827905,1.9,1.57,0.76,0.44,45.38,0.0,0.0,0.0,1.0,58.15400060731702,3.994116184553132,3.511004726742964,0.0760425015049351,0.0183697118004723,0.067653138279494,0.2499067804005798,3.153563437022473,8.792720530876995,0.0578851654360037,0.1069749557424406,0.0245037926145976,44.23471786115458,0.0,0.0,0.0,0.0,0.0,0.0,0.0,0.0,0.0,0.0,0.0,0.0,0.0,2043.7618910279243,7.0,0.9198913859504132,3.756528326446281,82.0,24.45454545,11.0,60.0,26.5,8.0,123.71,128.0,555.0,41.0151652892562,427.0,86.484375
2025-07-12 08:00:00,2.606670336111111,1.398709466666667,1.208066579166667,1165.4375,4001.248327777778,0.0,2331.778611111111,1534.986608333333,236.5376247222222,111018.005,2.9031159500107684,0.9871124322983004,11.35939569190568,0.4884497291932009,87.65349187579604,4.466270310509938,33.47417543835269,9.4,1.03,0.54,86.42,12.55,4.329814679032767,68.78000000000002,9.18,20.3,1.74,11.08994005118379,5.133333333333334,80.02222222222223,66.02,31.4,0.044,5.41,1.96,9.18,2.48,0.034,0.14,54.59,11.09,0.068,2.049907578558225,0.15,102.12640525023784,1.9,1.57,0.76,0.44,45.38,0.0,0.0,0.0,1.0,58.64725866138488,4.914201833945143,4.133728972253034,0.1018070453000933,0.0137228181200373,0.0984333860701773,0.3669019986408215,4.353966355604855,5.82697365274477,0.0816864486126517,0.1359035226500466,0.0202168835362418,44.30110659333636,0.0,0.0,0.0,0.0,0.0,0.0,0.0,0.0,0.0,0.0,0.0,0.0,0.0,2043.7618910279243,7.0,1.038474181388889,3.605468761111111,82.0,24.45454545,11.0,60.0,26.5,8.0,123.89,127.0,555.25,41.42223955555556,428.25,86.61417322834646
2025-07-12 09:00:00,2.619445991666666,1.398788433333333,1.220422291666667,1172.847777777778,4001.539725,0.0,2328.587677777778,1513.781666666667,236.0851669444444,110620.6305555556,2.913749468993281,0.9871124322983004,11.35939569190568,0.4884497291932009,87.65349187579604,4.466270310509938,33.51459170131093,9.4,1.03,0.54,86.42,12.55,4.335042438233303,68.78000000000002,9.18,20.3,1.74,11.103329893575134,5.133333333333334,80.02222222222223,66.02,31.4,0.044,5.41,1.96,9.18,2.48,0.034,0.14,54.59,11.09,0.068,2.049907578558225,0.15,102.24971127930418,1.9,1.57,0.76,0.44,45.38,0.0,0.0,0.0,1.0,58.64725866138488,4.914201833945143,4.133728972253034,0.1018070453000933,0.0137228181200373,0.0984333860701773,0.3669019986408215,4.353966355604855,5.82697365274477,0.0816864486126517,0.1359035226500466,0.0202168835362418,44.35459514533115,0.0,0.0,0.0,0.0,0.0,0.0,0.0,0.0,0.0,0.0,0.0,0.0,0.0,2043.7618910279243,7.0,1.058087421944444,3.633286683333333,82.0,24.45454545,11.0,60.0,26.5,8.0,124.00305555555556,128.0,556.1722222222222,41.80974813888889,428.1722222222222,86.71875
2025-07-12 10:00:00,2.636527245125348,1.39903543454039,1.237424988022284,1170.160724233983,3998.775125348189,0.0,2331.787888579387,1478.568058495822,232.2309091922006,109602.0342618384,2.938779517705086,0.9871124322983004,11.35939569190568,0.4884497291932009,87.65349187579604,4.466270310509938,32.7730436182621,9.4,1.03,0.54,86.42,12.55,4.239124742482844,68.78000000000002,9.18,20.3,1.74,10.857656215929904,5.133333333333334,80.02222222222223,66.02,31.4,0.044,5.41,1.96,9.18,2.48,0.034,0.14,54.59,11.09,0.068,2.049907578558225,0.15,99.98732127117832,1.9,1.57,0.76,0.44,45.38,0.0,0.0,0.0,1.0,58.64725866138488,4.914201833945143,4.133728972253034,0.1018070453000933,0.0137228181200373,0.0984333860701773,0.3669019986408215,4.353966355604855,5.82697365274477,0.0816864486126517,0.1359035226500466,0.0202168835362418,43.37319977887229,0.0,0.0,0.0,0.0,0.0,0.0,0.0,0.0,0.0,0.0,0.0,0.0,0.0,2043.7618910279243,7.0,0.9472299791086352,3.557423855153203,82.0,24.45454545,11.0,60.0,26.5,8.0,123.87238857938718,125.0,554.2395543175487,41.94371451253482,429.2395543175487,84.8
2025-07-12 11:00:00,2.605995172222222,1.398867383333333,1.20711895,1167.4075,4000.936961111111,0.0,2337.048675,1499.600727777778,231.4982122222222,108485.5283333333,2.970607501092303,0.9871124322983004,11.35939569190568,0.4884497291932009,87.65349187579604,4.466270310509938,32.569832795461714,9.4,1.03,0.54,86.42,12.55,4.212839846978252,68.78000000000002,9.18,20.3,1.74,10.790332799801003,5.133333333333334,80.02222222222223,66.02,31.4,0.044,5.41,1.96,9.18,2.48,0.034,0.14,54.59,11.09,0.068,2.049907578558225,0.15,99.36734510839676,1.9,1.57,0.76,0.44,45.38,0.0,0.0,0.0,1.0,58.64725866138488,4.914201833945143,4.133728972253034,0.1018070453000933,0.0137228181200373,0.0984333860701773,0.3669019986408215,4.353966355604855,5.82697365274477,0.0816864486126517,0.1359035226500466,0.0202168835362418,43.10426218133897,0.0,0.0,0.0,0.0,0.0,0.0,0.0,0.0,0.0,0.0,0.0,0.0,0.0,2043.7618910279243,7.0,1.203819485277778,3.636469591666667,82.0,24.45454545,11.0,60.0,26.5,8.0,123.43,124.0,552.0,42.31699558333334,428.0,84.2741935483871
2025-07-12 12:00:00,2.614153263888889,1.398700997222222,1.215484641666667,1177.644444444444,4000.10805,0.0,2346.985955555555,1496.237391666667,233.6659430555555,109046.0744444444,2.954736025915018,0.9871124322983004,11.35939569190568,0.4884497291932009,87.65349187579604,4.466270310509938,32.46386396148605,9.4,1.03,0.54,86.42,12.55,4.199132999629232,68.78000000000002,9.18,20.3,1.74,10.755225496911695,5.133333333333334,80.02222222222223,66.02,31.4,0.044,5.41,1.96,9.18,2.48,0.034,0.14,54.59,11.09,0.068,2.049907578558225,0.15,99.04404465541248,1.9,1.57,0.76,0.44,45.38,0.0,0.0,0.0,1.0,58.64725866138488,4.914201833945143,4.133728972253034,0.1018070453000933,0.0137228181200373,0.0984333860701773,0.3669019986408215,4.353966355604855,5.82697365274477,0.0816864486126517,0.1359035226500466,0.0202168835362418,42.96401864888293,0.0,0.0,0.0,0.0,0.0,0.0,0.0,0.0,0.0,0.0,0.0,0.0,0.0,2043.7618910279243,7.0,1.058458754722222,3.580753294444444,82.0,24.45454545,11.0,60.0,26.5,8.0,123.3125,125.0,552.0,41.98338616666667,427.0,84.0
2025-07-12 13:00:00,2.6429357,1.398714261111111,1.244153152222222,1181.152777777778,3999.4206,0.0,2352.720222222222,1478.420925,234.8464647222222,110134.1383333333,2.9250626004450737,0.9871124322983004,11.35939569190568,0.4884497291932009,87.65349187579604,4.466270310509938,32.819665947458496,9.4,1.03,0.54,86.42,12.55,4.245155243389341,68.78000000000002,9.18,20.3,1.74,10.87310211800408,5.133333333333334,80.02222222222223,66.02,31.4,0.044,5.41,1.96,9.18,2.48,0.034,0.14,54.59,11.09,0.068,2.049907578558225,0.15,100.12956139577793,1.9,1.57,0.76,0.44,45.38,0.0,0.0,0.0,1.0,58.64725866138488,4.914201833945143,4.133728972253034,0.1018070453000933,0.0137228181200373,0.0984333860701773,0.3669019986408215,4.353966355604855,5.82697365274477,0.0816864486126517,0.1359035226500466,0.0202168835362418,43.43490169529927,0.0,0.0,0.0,0.0,0.0,0.0,0.0,0.0,0.0,0.0,0.0,0.0,0.0,2043.7618910279243,7.0,1.101786779444444,3.570875127777778,82.0,24.45454545,11.0,60.0,26.5,8.0,123.195,126.0,552.0,41.92044422222222,426.0,84.92063492063492
2025-07-12 14:00:00,2.650290086111111,1.398707038888889,1.251518591666667,1176.613611111111,3997.951047222222,0.0,2351.274547222222,1466.151036111111,233.2681447222222,109977.8594444444,2.928140678852792,0.9871124322983004,11.35939569190568,0.4884497291932009,87.65349187579604,4.466270310509938,28.25745232672482,9.4,1.03,0.54,86.42,12.55,3.655042440153463,68.78000000000002,9.18,20.3,1.74,9.361648142153124,5.133333333333334,80.02222222222223,66.02,31.4,0.044,5.41,1.96,9.18,2.48,0.034,0.14,54.59,11.09,0.068,2.049907578558225,0.15,86.21069794454036,1.9,1.57,0.76,0.44,45.38,0.0,0.0,0.0,1.0,58.64725866138488,4.914201833945143,4.133728972253034,0.1018070453000933,0.0137228181200373,0.0984333860701773,0.3669019986408215,4.353966355604855,5.82697365274477,0.0816864486126517,0.1359035226500466,0.0202168835362418,37.39707972457115,0.0,0.0,0.0,0.0,0.0,0.0,0.0,0.0,0.0,0.0,0.0,0.0,0.0,2043.7618910279243,7.0,1.014725635,3.523927802777778,82.0,24.45454545,11.0,60.0,26.5,8.0,121.33083333333332,138.0,550.1833333333333,42.96464452777778,412.1833333333333,73.1159420289855
2025-07-12 15:00:00,2.653460911111111,1.398636536111111,1.254801358333334,1178.849166666667,4000.131947222222,0.0,2352.574872222222,1466.296869444445,234.0445544444445,110294.8194444444,2.921323354118688,0.9871124322983004,11.35939569190568,0.4884497291932009,87.65349187579604,4.466270310509938,32.850338532456114,9.4,1.03,0.54,86.42,12.55,4.249122678196247,68.78000000000002,9.18,20.3,1.74,10.883263895684456,5.133333333333334,80.02222222222223,66.02,31.4,0.044,5.41,1.96,9.18,2.48,0.034,0.14,54.59,11.09,0.068,2.049907578558225,0.15,100.22314042511977,1.9,1.57,0.76,0.44,45.38,0.0,0.0,0.0,1.0,58.64725866138488,4.914201833945143,4.133728972253034,0.1018070453000933,0.0137228181200373,0.0984333860701773,0.3669019986408215,4.353966355604855,5.82697365274477,0.0816864486126517,0.1359035226500466,0.0202168835362418,43.47549506136964,0.0,0.0,0.0,0.0,0.0,0.0,0.0,0.0,0.0,0.0,0.0,0.0,0.0,2043.7618910279243,7.0,0.9051986831944444,3.553996266666667,82.0,24.45454545,11.0,60.0,26.5,8.0,122.76444444444444,126.0,550.2777777777778,42.40497555555555,424.2777777777778,85.0
2025-07-12 16:00:00,2.636501652777778,1.39868895,1.237866421666667,1180.149444444444,4000.886038888889,0.0,2357.487630555556,1486.095569444444,235.0948730555556,110070.7511111111,2.927817569715192,0.9828875677016998,11.85459135899689,0.5057751354033996,87.16252107330142,4.237394633492939,32.991731668176875,9.4,1.03,0.54,86.42,12.55,4.267411584989056,68.65,9.24,20.32,1.79,10.930107212308634,5.133333333333334,80.02222222222223,66.02,31.4,0.044,5.49,2.07,9.13,2.53,0.036,0.14,54.74,10.8,0.066,1.967213114754098,0.14,100.6545169262322,1.9,1.57,0.76,0.44,45.38,0.0,0.0,0.0,1.0,58.64725866138488,4.914201833945143,4.133728972253034,0.1018070453000933,0.0137228181200373,0.0984333860701773,0.3669019986408215,4.353966355604855,5.82697365274477,0.0816864486126517,0.1359035226500466,0.0202168835362418,43.662620578133065,0.0,0.0,0.0,0.0,0.0,0.0,0.0,0.0,0.0,0.0,0.0,0.0,0.0,2043.7618910279243,7.0,0.8865981955555556,3.395126038888889,82.0,24.45454545,11.0,60.0,26.5,8.0,123.58152777777778,123.0,552.1361111111111,43.47464163888889,429.1361111111111,85.36585365853658
