Repository: saikumar-voptimai/evonith_bf_webapp

# Evonith BF2 — Blast Furnace Intelligence Platform

Monitoring, modelling and optimisation of **Blast Furnace 2 (BF2)** at Evonith Steel: live telemetry from InfluxDB,
manual plant reports from Neon PostgreSQL, a two-zone energy model of the furnace, blend and fuel optimisers, a
conversational assistant (FurnaceMind) and a live digital twin evaluated every hour.

The platform has three deployable parts that share one Python service layer, plus the shared data library:

| Part | Path | What it is |
|---|---|---|
| **Streamlit app** (legacy) | `src/app.py`, `src/custom_pages/` | The original 11-page dashboard; still the home of the model pages. Served under `/legacy` in production |

File: src/data/V13_df_filtered.csv (part 211 of 268)
NM3/HR.,STEAMKGS/HR.,RAFTOC,PERMEABILITYKGS/HR.,TUYEREVELOCITYM/S,HOT BLAST VOLUMENM3/HR.,O2 ENRICHMENT %,COKE_VM%,COKE_ASH%,COKE_IM%,COKE_FC%,COKE_MOIST%,COKE_CALC_MT,NUTCOKE_MOIST%,NUTCOKE_VM%,NUTCOKE_IM%,NUTCOKE_FC%,NUTCOKE_ASH%,NUTCOKE_CALC_MT,PCI_2_FC%,PCI_2_ASH%,PCI_2_VM%,PCI_2_IM%,PCI_2_CALC_MT,SINTER_SP_02_COLD_STRENGTH_AI,SINTER_SP_02_COLD_STRENGTH_TI,SINTER_SP_02_HOT_STRENGTH_RI,SINTER_SP_02_HOT_STRENGTH_RDI,SINTER_SP_02_P%,SINTER_SP_02_SIO2%,SINTER_SP_02_MGO%,SINTER_SP_02_FEO%,SINTER_SP_02_AL2O3%,SINTER_SP_02_NA2O%,SINTER_SP_02_TIO2%,SINTER_SP_02_FE(T)%,SINTER_SP_02_CAO%,SINTER_SP_02_K2O%,SINTER_SP_02_BASICITY,SINTER_SP_02_MNO%,SINTER_CALC_MT,FLUX_TM%,FLUX_SIO2%,FLUX_FE2O3%,FLUX_AL2O3%,FLUX_LOI%,FLUX_MGO%,FLUX_CAO%,FLUX_CALC_MT,GEOMIN TYPE,ORE_FE(T)%,ORE_LOI%,ORE_TM%,ORE_MGO%,ORE_NA2O%,ORE_P%,ORE_TIO2%,ORE_AL2O3%,ORE_SIO2%,ORE_MNO%,ORE_CAO%,ORE_K2O%,ORE_CALC_MT,LLOYDS_PELLET_PCT_SIO2,LLOYDS_PELLET_PCT_AL2O3,LLOYDS_PELLET_PCT_FE2O3,LLOYDS_PELLET_PCT_MGO,LLOYDS_PELLET_PCT_TIO2,LLOYDS_PELLET_PCT_NA2O,TOTAL_PELLET_CALC_MT,LLOYDS_PELLET_PCT_K2O,LLOYDS_PELLET_PCT_TM,LLOYDS_PELLET_PCT_LOI,LLOYDS_PELLET_PCT_MNO,LLOYDS_PELLET_PCT_CAO,LLOYDS_PELLET_PCT_P,DAILYPRODUCTION,CHARGES/HRS.,STOCKRODLEVEL,FURNACE TOP GAS ANALYSISH2%,COKE_DISCHARGE_TIME,WEIGHTED_COKE_ANGLE,TOTAL_COKE_PORTIONS,NON_COKE_DISCHARGE_TIME,WEIGHTED_NON_COKE_ANGLE,TOTAL_NON_COKE_PORTIONS,UNITCOST LAKHS/THM,ACTUALKG/THM.,ACT. FUEL RATEKG/THM.,FURNACETOPGASANALYSISCO2ETACO,COKE RATE KG/THM,PRODUCTIONTONNESPERHR
2025-07-12 17:00:00,2.611918838888889,1.398621436111111,1.213193761111111,1177.199166666667,4000.596802777778,0.0,2348.511444444444,1510.831544444444,235.5939688888889,109900.9913888889,2.9321250835814325,0.9828875677016998,11.85459135899689,0.5057751354033996,87.16252107330142,4.237394633492939,35.26986420785699,9.4,1.03,0.54,86.42,12.55,4.562083270905708,68.65,9.24,20.32,1.79,11.684848829177776,5.133333333333334,80.02222222222223,66.02,31.4,0.044,5.49,2.07,9.13,2.53,0.036,0.14,54.74,10.8,0.066,1.967213114754098,0.14,107.6048744455562,1.9,1.57,0.76,0.44,45.38,0.0,0.0,0.0,1.0,58.64725866138488,4.914201833945143,4.133728972253034,0.1018070453000933,0.0137228181200373,0.0984333860701773,0.3669019986408215,4.353966355604855,5.82697365274477,0.0816864486126517,0.1359035226500466,0.0202168835362418,46.67759529080319,0.0,0.0,0.0,0.0,0.0,0.0,0.0,0.0,0.0,0.0,0.0,0.0,0.0,2043.7618910279243,7.0,1.088233084444444,3.524900313888889,82.0,24.45454545,11.0,60.0,26.5,8.0,124.29180555555554,119.0,553.0972222222222,42.25830725,434.0972222222222,91.26050420168067
2025-07-12 18:00:00,2.639330872222222,1.39849665,1.240676519444444,1186.262777777778,4000.571488888889,0.0,2342.908452777778,1480.766438888889,235.7000016666667,110004.5086111111,2.929349259044571,0.9828875677016998,11.85459135899689,0.5057751354033996,87.16252107330142,4.237394633492939,35.25788504013853,9.4,1.03,0.54,86.42,12.55,4.560533790580928,68.65,9.24,20.32,1.79,11.680880150334426,5.133333333333334,80.02222222222223,66.02,31.4,0.044,5.49,2.07,9.13,2.53,0.036,0.14,54.74,10.8,0.066,1.967213114754098,0.14,107.56832718723076,1.9,1.57,0.76,0.44,45.38,0.0,0.0,0.0,1.0,58.64725866138488,4.914201833945143,4.133728972253034,0.1018070453000933,0.0137228181200373,0.0984333860701773,0.3669019986408215,4.353966355604855,5.82697365274477,0.0816864486126517,0.1359035226500466,0.0202168835362418,46.66174156538516,0.0,0.0,0.0,0.0,0.0,0.0,0.0,0.0,0.0,0.0,0.0,0.0,0.0,2043.7618910279243,7.0,1.126244223055556,3.627146022222222,82.0,24.45454545,11.0,60.0,26.5,8.0,124.47958333333332,122.0,555.2583333333333,41.80055327777778,433.2583333333333,91.22950819672133
2025-07-12 19:00:00,2.612493558333334,1.398769097222222,1.213813453611111,1188.402222222222,3999.385533333333,0.0,2336.2258,1505.622425,236.5265808333333,109440.8397222222,2.9435539654935923,0.9828875677016998,11.85459135899689,0.5057751354033996,87.16252107330142,4.237394633492939,32.93559027605245,9.4,1.03,0.54,86.42,12.55,4.260149813174264,68.65,9.24,20.32,1.79,10.911507660119623,5.133333333333334,80.02222222222223,66.02,31.4,0.044,5.49,2.07,9.13,2.53,0.036,0.14,54.74,10.8,0.066,1.967213114754098,0.14,100.48323508020226,1.9,1.57,0.76,0.44,45.38,0.0,0.0,0.0,1.0,58.64725866138488,4.914201833945143,4.133728972253034,0.1018070453000933,0.0137228181200373,0.0984333860701773,0.3669019986408215,4.353966355604855,5.82697365274477,0.0816864486126517,0.1359035226500466,0.0202168835362418,43.58832074059464,0.0,0.0,0.0,0.0,0.0,0.0,0.0,0.0,0.0,0.0,0.0,0.0,0.0,2043.7618910279243,7.0,1.164542382222222,3.745965133333333,82.0,24.45454545,11.0,60.0,26.5,8.0,123.99916666666664,136.0,559.9166666666666,42.59068486111111,423.9166666666666,85.22058823529412
2025-07-12 20:00:00,2.612602061111111,1.398759480555555,1.213858652777778,1196.880277777778,3994.310605555555,0.0,2337.351544444444,1489.787175,235.4055013888889,108347.4116666667,2.969468908833488,0.9828875677016998,11.85459135899689,0.5057751354033996,87.16252107330142,4.237394633492939,32.72339433031266,9.4,1.03,0.54,86.42,12.55,4.232702710783723,68.65,9.24,20.32,1.79,10.84120748732844,5.133333333333334,80.02222222222223,66.02,31.4,0.044,5.49,2.07,9.13,2.53,0.036,0.14,54.74,10.8,0.066,1.967213114754098,0.14,99.83584619419402,1.9,1.57,0.76,0.44,45.38,0.0,0.0,0.0,1.0,58.64725866138488,4.914201833945143,4.133728972253034,0.1018070453000933,0.0137228181200373,0.0984333860701773,0.3669019986408215,4.353966355604855,5.82697365274477,0.0816864486126517,0.1359035226500466,0.0202168835362418,43.307491860187874,0.0,0.0,0.0,0.0,0.0,0.0,0.0,0.0,0.0,0.0,0.0,0.0,0.0,2043.7618910279243,7.0,1.002792285555556,3.768301547222222,82.0,24.45454545,11.0,60.0,26.5,8.0,124.76500000000004,137.0,563.45,42.85970580555556,426.4500000000001,84.67153284671532
2025-07-12 21:00:00,2.652930422222222,1.398740777777778,1.254256572222222,1191.149444444444,4001.528038888889,0.0,2335.019844444445,1454.177866666667,233.9992852777778,109282.4966666667,2.9493940835828028,0.9828875677016998,11.85459135899689,0.5057751354033996,87.16252107330142,4.237394633492939,32.77769293640911,9.4,1.03,0.54,86.42,12.55,4.239726122074628,68.65,9.24,20.32,1.79,10.859196527494088,5.133333333333334,80.02222222222223,66.02,31.4,0.044,5.49,2.07,9.13,2.53,0.036,0.14,54.74,10.8,0.066,1.967213114754098,0.14,100.00150588194172,1.9,1.57,0.76,0.44,45.38,0.0,0.0,0.0,1.0,58.64725866138488,4.914201833945143,4.133728972253034,0.1018070453000933,0.0137228181200373,0.0984333860701773,0.3669019986408215,4.353966355604855,5.82697365274477,0.0816864486126517,0.1359035226500466,0.0202168835362418,43.37935287857138,0.0,0.0,0.0,0.0,0.0,0.0,0.0,0.0,0.0,0.0,0.0,0.0,0.0,2043.7618910279243,7.0,0.9792800358333332,3.733297983333334,82.0,24.45454545,11.0,60.0,26.5,8.0,124.3773611111111,133.0,560.0194444444444,43.24951963888888,427.0194444444444,84.81203007518798
2025-07-12 22:00:00,2.655176961111111,1.398599694444444,1.256802658888889,1180.325555555556,4001.988122222222,0.0,2342.285458333333,1463.546663888889,233.7937883333333,110038.3552777778,2.9294851135324897,0.9828875677016998,11.85459135899689,0.5057751354033996,87.16252107330142,4.237394633492939,32.895277436057285,9.4,1.03,0.54,86.42,12.55,4.254935431517993,68.65,9.24,20.32,1.79,10.898152081588266,5.133333333333334,80.02222222222223,66.02,31.4,0.044,5.49,2.07,9.13,2.53,0.036,0.14,54.74,10.8,0.066,1.967213114754098,0.14,100.36024458438806,1.9,1.57,0.76,0.44,45.38,0.0,0.0,0.0,1.0,58.64725866138488,4.914201833945143,4.133728972253034,0.1018070453000933,0.0137228181200373,0.0984333860701773,0.3669019986408215,4.353966355604855,5.82697365274477,0.0816864486126517,0.1359035226500466,0.0202168835362418,43.53496906282158,0.0,0.0,0.0,0.0,0.0,0.0,0.0,0.0,0.0,0.0,0.0,0.0,0.0,2043.7618910279243,7.0,0.9254027208333332,3.518180933333333,82.0,24.45454545,11.0,60.0,26.5,8.0,123.4140277777778,129.0,554.2861111111112,43.40720297222222,425.2861111111112,85.11627906976744
2025-07-12 23:00:00,2.653380505555555,1.399092225,1.254084780555556,1176.563055555556,3999.349233333333,0.0,2342.340391666667,1468.331466666667,234.0598419444444,110409.23,2.9177276081476933,0.9871647805190308,11.68712448574395,0.474329561038062,87.32571073373701,4.308804870242237,32.02423034200991,8.1,1.04,0.5,86.48,12.48,4.80247205806515,68.86,9.2,20.36,1.58,11.107018710033204,5.133333333333334,80.02222222222223,66.02,31.4,0.045,5.32,1.99,8.92,2.41,0.035,0.14,54.77,10.97,0.066,2.06203007518797,0.16,102.5852364678109,1.9,1.57,0.76,0.44,45.38,0.0,0.0,0.0,1.0,58.33363650549369,3.648599289223861,3.635633603092773,0.0561577127208253,0.0193559390963936,0.0681982722132172,0.290130934756446,3.779358321678867,8.37933813360797,0.0658925272929064,0.0786535824560787,0.0254788025255569,42.72300142732575,0.0,0.0,0.0,0.0,0.0,0.0,0.0,0.0,0.0,0.0,0.0,0.0,0.0,2043.7618910279243,7.0,1.083793950555556,3.483209547222223,82.0,24.45454545,11.0,60.0,26.5,8.0,123.61625,128.0,554.625,43.13516158333334,426.625,85.15625
2025-07-13 00:00:00,2.636859322222222,1.398796805555556,1.238065523611111,1180.810277777778,4001.082736111111,0.0,2354.225927777778,1491.961936111111,235.9302405555555,110431.2552777778,2.918409629318912,0.9871647805190308,11.68712448574395,0.474329561038062,87.32571073373701,4.308804870242237,31.476835630843176,8.1,1.04,0.5,86.48,12.48,4.720382722051904,68.86,9.2,20.36,1.58,10.917164863936977,5.133333333333334,80.02222222222223,66.02,31.4,0.045,5.32,1.99,8.92,2.41,0.035,0.14,54.77,10.97,0.066,2.06203007518797,0.16,100.8317324714134,1.9,1.57,0.76,0.44,45.38,0.0,0.0,0.0,1.0,58.33363650549369,3.648599289223861,3.635633603092773,0.0561577127208253,0.0193559390963936,0.0681982722132172,0.290130934756446,3.779358321678867,8.37933813360797,0.0658925272929064,0.0786535824560787,0.0254788025255569,41.99273110461301,0.0,0.0,0.0,0.0,0.0,0.0,0.0,0.0,0.0,0.0,0.0,0.0,0.0,2061.704409158019,7.0,1.136624739444444,3.426094683333333,82.0,24.45454545,11.0,60.0,26.5,8.0,123.43,124.0,552.0,42.77297038888889,428.0,84.43548387096774
2025-07-13 01:00:00,2.647420688888889,1.398769094444444,1.248734183333333,1179.966388888889,4000.067683333333,0.0,2342.218616666667,1478.455472222222,235.4058555555555,110685.2755555556,2.9109783663711646,0.9871647805190308,11.68712448574395,0.474329561038062,87.32571073373701,4.308804870242237,31.94940154304214,8.1,1.04,0.5,86.48,12.48,4.791250454537341,68.86,9.2,20.36,1.58,11.081065709404989,5.133333333333334,80.02222222222223,66.02,31.4,0.045,5.32,1.99,8.92,2.41,0.035,0.14,54.77,10.97,0.066,2.06203007518797,0.16,102.3455326574545,1.9,1.57,0.76,0.44,45.38,0.0,0.0,0.0,1.0,58.33363650549369,3.648599289223861,3.635633603092773,0.0561577127208253,0.0193559390963936,0.0681982722132172,0.290130934756446,3.779358321678867,8.37933813360797,0.0658925272929064,0.0786535824560787,0.0254788025255569,42.623173551652776,0.0,0.0,0.0,0.0,0.0,0.0,0.0,0.0,0.0,0.0,0.0,0.0,0.0,2061.704409158019,7.0,0.9700472711111112,3.543016988888889,82.0,24.45454545,11.0,60.0,26.5,8.0,123.32111111111112,128.0,553.4444444444445,42.01911722222222,425.44444444444446,85.703125
2025-07-13 02:00:00,2.654252594444444,1.398931872222222,1.255273755555556,1176.481944444444,3999.159975,0.0,2338.611561111111,1472.192488888889,234.6380213888889,110762.4619444444,2.908291546871141,0.9871647805190308,11.68712448574395,0.474329561038062,87.32571073373701,4.308804870242237,31.89438889985044,8.1,1.04,0.5,86.48,12.48,4.783000555041024,68.86,9.2,20.36,1.58,11.061985580056271,5.133333333333334,80.02222222222223,66.02,31.4,0.045,5.32,1.99,8.92,2.41,0.035,0.14,54.77,10.97,0.066,2.06203007518797,0.16,102.16930718848089,1.9,1.57,0.76,0.44,45.38,0.0,0.0,0.0,1.0,58.33363650549369,3.648599289223861,3.635633603092773,0.0561577127208253,0.0193559390963936,0.0681982722132172,0.290130934756446,3.779358321678867,8.37933813360797,0.0658925272929064,0.0786535824560787,0.0254788025255569,42.54978208498833,0.0,0.0,0.0,0.0,0.0,0.0,0.0,0.0,0.0,0.0,0.0,0.0,0.0,2061.704409158019,7.0,1.023975215555556,3.579210105555556,82.0,24.45454545,11.0,60.0,26.5,8.0,123.50125,126.0,553.225,41.77803477777778,427.225,85.55555555555556
2025-07-13 03:00:00,2.647874777777778,1.3986787,1.249296821944444,1177.408333333333,3999.642794444444,0.0,2357.283988888889,1482.575416666667,235.4750844444445,110849.0116666667,2.9063729452786866,0.9871647805190308,11.68712448574395,0.474329561038062,87.32571073373701,4.308804870242237,31.98314879474798,8.1,1.04,0.5,86.48,12.48,4.7963113172535685,68.86,9.2,20.36,1.58,11.092770326568488,5.133333333333334,80.02222222222223,66.02,31.4,0.045,5.32,1.99,8.92,2.41,0.035,0.14,54.77,10.97,0.066,2.06203007518797,0.16,102.45363735690891,1.9,1.57,0.76,0.44,45.38,0.0,0.0,0.0,1.0,58.33363650549369,3.648599289223861,3.635633603092773,0.0561577127208253,0.0193559390963936,0.0681982722132172,0.290130934756446,3.779358321678867,8.37933813360797,0.0658925272929064,0.0786535824560787,0.0254788025255569,42.66819520767383,0.0,0.0,0.0,0.0,0.0,0.0,0.0,0.0,0.0,0.0,0.0,0.0,0.0,2061.704409158019,7.0,1.040499642777778,3.541666633333334,82.0,24.45454545,11.0,60.0,26.5,8.0,122.695,126.0,550.0,41.59438586111111,424.0,85.7936507936508
2025-07-13 04:00:00,2.6292116,1.398798672222222,1.230545233333333,1181.201388888889,4000.294480555556,0.0,2355.770744444445,1503.908161111111,237.3616763888889,110917.9369444444,2.905041074725208,0.9871647805190308,11.68712448574395,0.474329561038062,87.32571073373701,4.308804870242237,31.88428614758568,8.1,1.04,0.5,86.48,12.48,4.781485508935532,68.86,9.2,20.36,1.58,11.0584816251687,5.133333333333334,80.02222222222223,66.02,31.4,0.045,5.32,1.99,8.92,2.41,0.035,0.14,54.77,10.97,0.066,2.06203007518797,0.16,102.13694440508256,1.9,1.57,0.76,0.44,45.38,0.0,0.0,0.0,1.0,58.33363650549369,3.648599289223861,3.635633603092773,0.0561577127208253,0.0193559390963936,0.0681982722132172,0.290130934756446,3.779358321678867,8.37933813360797,0.0658925272929064,0.0786535824560787,0.0254788025255569,42.536304168585104,0.0,0.0,0.0,0.0,0.0,0.0,0.0,0.0,0.0,0.0,0.0,0.0,0.0,2061.704409158019,7.0,1.019401054166667,3.475445313888889,82.0,24.45454545,11.0,60.0,26.5,8.0,123.0475,123.0,550.0,42.11033691666667,427.0,85.52845528455285
2025-07-13 05:00:00,2.640456130555556,1.398937294444444,1.241488358333333,1181.261111111111,3999.319766666667,0.0,2353.005566666667,1487.905786111111,236.1317516666667,110631.6791666667,2.911843471126509,0.9871647805190308,11.68712448574395,0.474329561038062,87.32571073373701,4.308804870242237,31.76305312040854,8.1,1.04,0.5,86.48,12.48,4.763304955669617,68.86,9.2,20.36,1.58,11.01643416651787,5.133333333333334,80.02222222222223,66.02,31.4,0.045,5.32,1.99,8.92,2.41,0.035,0.14,54.77,10.97,0.066,2.06203007518797,0.16,101.74859100430278,1.9,1.57,0.76,0.44,45.38,0.0,0.0,0.0,1.0,58.33363650549369,3.648599289223861,3.635633603092773,0.0561577127208253,0.0193559390963936,0.0681982722132172,0.290130934756446,3.779358321678867,8.37933813360797,0.0658925272929064,0.0786535824560787,0.0254788025255569,42.37456917174637,0.0,0.0,0.0,0.0,0.0,0.0,0.0,0.0,0.0,0.0,0.0,0.0,0.0,2061.704409158019,7.0,1.072012478055556,3.467383647222222,82.0,24.45454545,11.0,60.0,26.5,8.0,123.0475,123.0,550.0,42.84916475,427.0,85.20325203252033
2025-07-13 06:00:00,2.644906134693877,1.399049640816326,1.245843561632653,1181.487346938776,3998.685008163266,0.0,2357.789938775511,1485.070502040816,236.3554240816327,110919.7689795918,2.903825136177023,0.9871647805190308,11.68712448574395,0.474329561038062,87.32571073373701,4.308804870242237,32.06007403699252,8.1,1.04,0.5,86.48,12.48,4.807847311171107,68.86,9.2,20.36,1.58,11.11945044021241,5.133333333333334,80.02222222222223,66.02,31.4,0.045,5.32,1.99,8.92,2.41,0.035,0.14,54.77,10.97,0.066,2.06203007518797,0.16,102.70005683621324,1.9,1.57,0.76,0.44,45.38,0.0,0.0,0.0,1.0,58.33363650549369,3.648599289223861,3.635633603092773,0.0561577127208253,0.0193559390963936,0.0681982722132172,0.290130934756446,3.779358321678867,8.37933813360797,0.0658925272929064,0.0786535824560787,0.0254788025255569,42.77081991400126,0.0,0.0,0.0,0.0,0.0,0.0,0.0,0.0,0.0,0.0,0.0,0.0,0.0,2061.704409158019,7.0,1.144370073469388,3.480477587755102,82.0,24.45454545,11.0,60.0,26.5,8.0,122.8737244897959,125.0,550.2448979591836,42.78374571428571,425.2448979591836,86.0
2025-07-13 07:00:00,2.650129928571429,1.398561571428572,1.251570087301587,1177.630952380952,4000.766373015873,0.0,2338.776904761905,1475.218523809524,234.8228761904762,110617.0658730159,2.913280548561076,0.9871647805190308,11.68712448574395,0.474329561038062,87.32571073373701,4.308804870242237,33.609488952297745,8.1,1.04,0.5,86.48,12.48,5.040203304043839,68.86,9.2,20.36,1.58,11.656836671516276,5.133333333333334,80.02222222222223,66.02,31.4,0.045,5.32,1.99,8.92,2.41,0.035,0.14,54.77,10.97,0.066,2.06203007518797,0.16,107.66339533883546,1.9,1.57,0.76,0.44,45.38,0.0,0.0,0.0,1.0,58.33363650549369,3.648599289223861,3.635633603092773,0.0561577127208253,0.0193559390963936,0.0681982722132172,0.290130934756446,3.779358321678867,8.37933813360797,0.0658925272929064,0.0786535824560787,0.0254788025255569,44.837868986879954,0.0,0.0,0.0,0.0,0.0,0.0,0.0,0.0,0.0,0.0,0.0,0.0,0.0,2061.704409158019,7.0,1.288628496825397,3.705403063492064,82.0,24.45454545,11.0,60.0,26.5,8.0,122.96,128.0,552.0,41.07895206349207,424.0,90.15625
2025-07-13 08:00:00,2.62815964,1.398835088,1.229451872,1170.7432,4003.866072,0.0,2357.805864,1485.479472,232.5077312,109383.6128,2.94839000489349,0.992835219480969,11.75079989747406,0.5098465363667826,87.25636488304497,4.208804870242236,31.732744863614258,8.1,1.04,0.5,86.48,12.48,4.7587598173531385,68.94,9.16,20.48,1.42,11.005922301855165,5.133333333333334,80.02222222222223,66.02,31.4,0.046,5.47,1.95,9.83,2.32,0.034,0.14,54.7,11.0,0.068,2.010968921389397,0.2,101.65150265410784,1.9,1.57,0.76,0.44,45.38,0.0,0.0,0.0,1.0,56.76,2.21,3.5,0.06,0.026,0.027,0.119,2.38,13.66,0.05,0.04,0.024,42.3341354225367,0.0,0.0,0.0,0.0,0.0,0.0,0.0,0.0,0.0,0.0,0.0,0.0,0.0,2061.704409158019,7.0,1.202652784,3.669490704,82.0,24.45454545,11.0,60.0,26.5,8.0,123.5475,123.0,552.0,40.28693632,429.0,85.1219512195122
2025-07-13 09:00:00,2.627139717741936,1.399046540322581,1.228066984677419,1168.771774193548,3999.472024193548,0.0,2330.546298387097,1478.519403225806,230.8347975806452,108757.6782258064,2.9620949912019583,0.992835219480969,11.75079989747406,0.5098465363667826,87.25636488304497,4.208804870242236,32.92495045287417,8.1,1.04,0.5,86.48,12.48,4.937547378170141,68.94,9.16,20.48,1.42,11.41941701022744,5.133333333333334,80.02222222222223,66.02,31.4,0.046,5.47,1.95,9.83,2.32,0.034,0.14,54.7,11.0,0.068,2.010968921389397,0.2,105.4705699973762,1.9,1.57,0.76,0.44,45.38,0.0,0.0,0.0,1.0,56.76,2.21,3.5,0.06,0.026,0.027,0.119,2.38,13.66,0.05,0.04,0.024,43.924637381448726,0.0,0.0,0.0,0.0,0.0,0.0,0.0,0.0,0.0,0.0,0.0,0.0,0.0,2061.704409158019,7.0,1.345850120967742,3.78880585483871,82.0,24.45454545,11.0,60.0,26.5,8.0,123.89717741935485,125.0,554.3387096774194,40.83506588709677,429.3387096774194,88.32
2025-07-13 10:00:00,2.640076853658536,1.398682788617886,1.24128581300813,1165.427642276423,3998.883227642276,0.0,2332.853772357724,1459.880195121951,229.2946300813008,108706.7195121951,2.963046594007352,0.992835219480969,11.75079989747406,0.5098465363667826,87.25636488304497,4.208804870242236,31.978525883555392,8.1,1.04,0.5,86.48,12.48,4.795618048388332,68.94,9.16,20.48,1.42,11.09116695435431,5.133333333333334,80.02222222222223,66.02,31.4,0.046,5.47,1.95,9.83,2.32,0.034,0.14,54.7,11.0,0.068,2.010968921389397,0.2,102.43882849396996,1.9,1.57,0.76,0.44,45.38,0.0,0.0,0.0,1.0,56.76,2.21,3.5,0.06,0.026,0.027,0.119,2.38,13.66,0.05,0.04,0.024,42.66202785753396,0.0,0.0,0.0,0.0,0.0,0.0,0.0,0.0,0.0,0.0,0.0,0.0,0.0,2061.704409158019,7.0,1.27302112195122,3.682578634146342,82.0,24.45454545,11.0,60.0,26.5,8.0,124.5819512195122,128.0,558.4878048780488,42.50291487804878,430.4878048780488,85.78125
2025-07-13 11:00:00,2.623946712,1.398197944,1.225471016,1168.0624,4001.611352,0.0,2325.021352,1481.474216,231.0113056,108802.5,2.9624582655829883,0.992835219480969,11.75079989747406,0.5098465363667826,87.25636488304497,4.208804870242236,32.32757332329442,8.1,1.04,0.5,86.48,12.48,4.847962493778074,68.94,9.16,20.48,1.42,11.212227676266018,5.133333333333334,80.02222222222223,66.02,31.4,0.046,5.47,1.95,9.83,2.32,0.034,0.14,54.7,11.0,0.068,2.010968921389397,0.2,103.55695416823916,1.9,1.57,0.76,0.44,45.38,0.0,0.0,0.0,1.0,56.76,2.21,3.5,0.06,0.026,0.027,0.119,2.38,13.66,0.05,0.04,0.024,43.12768633259847,0.0,0.0,0.0,0.0,0.0,0.0,0.0,0.0,0.0,0.0,0.0,0.0,0.0,2061.704409158019,7.0,1.0785972168,3.746944424,82.0,24.45454545,11.0,60.0,26.5,8.0,124.18150000000004,131.0,558.296,42.43468736000001,427.2960000000001,86.7175572519084
2025-07-13 12:00:00,2.62638469047619,1.399393436507936,1.22638905,1169.219841269841,3998.779865079365,0.0,2331.475785714286,1497.315555555556,233.5864007936508,109988.7023809524,2.9284587710276035,0.992835219480969,11.75079989747406,0.5098465363667826,87.25636488304497,4.208804870242236,32.40418932182607,8.1,1.04,0.5,86.48,12.48,4.859452112364357,68.94,9.16,20.48,1.42,11.238800534382843,5.133333333333334,80.02222222222223,66.02,31.4,0.046,5.47,1.95,9.83,2.32,0.034,0.14,54.7,11.0,0.068,2.010968921389397,0.2,103.80238302765738,1.9,1.57,0.76,0.44,45.38,0.0,0.0,0.0,1.0,56.76,2.21,3.5,0.06,0.026,0.027,0.119,2.38,13.66,0.05,0.04,0.024,43.22989848195117,0.0,0.0,0.0,0.0,0.0,0.0,0.0,0.0,0.0,0.0,0.0,0.0,0.0,2061.704409158019,7.0,1.036554824603175,3.775628253968254,82.0,24.45454545,11.0,60.0,26.5,8.0,124.725,130.0,560.0,41.63027111111111,430.0,86.92307692307692
2025-07-13 13:00:00,2.625936322834646,1.398736566929134,1.227175354330709,1166.150393700787,3998.582677165354,0.0,2309.557362204724,1489.404015748031,232.2619598425197,109584.7598425197,2.9391010934068724,0.992835219480969,11.75079989747406,0.5098465363667826,87.25636488304497,4.208804870242236,31.84936576475748,8.1,1.04,0.5,86.48,12.48,4.776248719136111,68.94,9.16,20.48,1.42,11.046370128926888,5.133333333333334,80.02222222222223,66.02,31.4,0.046,5.47,1.95,9.83,2.32,0.034,0.14,54.7,11.0,0.068,2.010968921389397,0.2,102.02508174072752,1.9,1.57,0.76,0.44,45.38,0.0,0.0,0.0,1.0,56.76,2.21,3.5,0.06,0.026,0.027,0.119,2.38,13.66,0.05,0.04,0.024,42.489717457539165,0.0,0.0,0.0,0.0,0.0,0.0,0.0,0.0,0.0,0.0,0.0,0.0,0.0,2061.704409158019,7.0,1.127754580393701,3.784950031496063,82.0,24.45454545,11.0,60.0,26.5,8.0,123.62555118110237,138.0,559.3622047244095,42.74864937007874,421.3622047244095,85.43478260869566
2025-07-13 14:00:00,2.644526547619048,1.399040396825397,1.245354214285714,1167.772222222222,4000.788380952381,0.0,2337.219452380953,1464.268746031746,230.7683055555555,109283.3150793651,2.9488272172525285,0.992835219480969,11.75079989747406,0.5098465363667826,87.25636488304497,4.208804870242236,31.932920327092784,8.1,1.04,0.5,86.48,12.48,4.7887788704201135,68.94,9.16,20.48,1.42,11.075349501022815,5.133333333333334,80.02222222222223,66.02,31.4,0.046,5.47,1.95,9.83,2.32,0.034,0.14,54.7,11.0,0.068,2.010968921389397,0.2,102.29273733911631,1.9,1.57,0.76,0.44,45.38,0.0,0.0,0.0,1.0,56.76,2.21,3.5,0.06,0.026,0.027,0.119,2.38,13.66,0.05,0.04,0.024,42.6011862312704,0.0,0.0,0.0,0.0,0.0,0.0,0.0,0.0,0.0,0.0,0.0,0.0,0.0,2061.704409158019,7.0,1.055218017460317,3.585459809523809,82.0,24.45454545,11.0,60.0,26.5,8.0,124.27107142857142,129.0,557.7142857142857,43.17720285714285,428.71428571428567,85.65891472868218
2025-07-13 15:00:00,2.628411508064516,1.398854040322581,1.229393491935484,1168.522580645161,4001.529169354839,0.0,2318.929919354839,1485.29539516129,232.091125,109312.6201612903,2.9485827112007605,0.992835219480969,11.75079989747406,0.5098465363667826,87.25636488304497,4.208804870242236,31.8567331868636,8.1,1.04,0.5,86.48,12.48,4.77735356501146,68.94,9.16,20.48,1.42,11.04892538456624,5.133333333333334,80.02222222222223,66.02,31.4,0.046,5.47,1.95,9.83,2.32,0.034,0.14,54.7,11.0,0.068,2.010968921389397,0.2,102.04868226854168,1.9,1.57,0.76,0.44,45.38,0.0,0.0,0.0,1.0,56.76,2.21,3.5,0.06,0.026,0.027,0.119,2.38,13.66,0.05,0.04,0.024,42.49954621475812,0.0,0.0,0.0,0.0,0.0,0.0,0.0,0.0,0.0,0.0,0.0,0.0,0.0,2061.704409158019,7.0,1.075205808870968,3.718894653225806,82.0,24.45454545,11.0,60.0,26.5,8.0,124.49,132.0,560.0,41.98098088709678,428.0,85.45454545454545
2025-07-13 16:00:00,2.62347620967742,1.398752540322581,1.224634967741935,1165.945967741935,3994.922120967742,0.0,2329.727830645161,1484.254467741936,231.0716669354839,108965.7725806452,2.953081177801238,0.9828352194809687,11.81796467799309,0.4898465363667825,87.19920010252594,4.24903120795851,31.925532722621497,7.4,1.02,0.51,87.10000000000001,11.88,4.787670997922618,68.61,9.24,20.53,1.62,11.072787245499155,5.133333333333334,80.02222222222223,66.02,31.4,0.048,5.63,1.96,9.83,2.3,0.035,0.14,54.77,10.88,0.066,1.932504440497336,0.22,102.26907215985912,1.9,1.57,0.76,0.44,45.38,0.0,0.0,0.0,1.0,58.14155783638496,3.997151609486638,3.513366453472836,0.0616388422385157,0.0161577371025534,0.0740517331507629,0.2972031768416494,3.820616028743132,8.187782198997814,0.0813531664062698,0.068102721195914,0.0362357596078637,42.5913305490885,0.0,0.0,0.0,0.0,0.0,0.0,0.0,0.0,0.0,0.0,0.0,0.0,0.0,2061.704409158019,7.0,1.12759022983871,3.670638225806452,82.0,24.45454545,11.0,60.0,26.5,8.0,124.3725,133.0,560.0,42.60859322580645,427.0,85.6390977443609
2025-07-13 17:00:00,2.634763743801653,1.398731652892562,1.236151049586777,1168.970247933884,4000.547404958677,0.0,2330.420636363636,1470.728090909091,230.8638223140496,108965.2115702479,2.957251749505573,0.9828352194809687,11.81796467799309,0.4898465363667825,87.19920010252594,4.24903120795851,31.81534064739716,7.4,1.02,0.51,87.10000000000001,11.88,4.771146186658351,68.61,9.24,20.53,1.62,11.034569139142084,5.133333333333334,80.02222222222223,66.02,31.4,0.048,5.63,1.96,9.83,2.3,0.035,0.14,54.77,10.88,0.066,1.932504440497336,0.22,101.91608693670015,1.9,1.57,0.76,0.44,45.38,0.0,0.0,0.0,1.0,58.14155783638496,3.997151609486638,3.513366453472836,0.0616388422385157,0.0161577371025534,0.0740517331507629,0.2972031768416494,3.820616028743132,8.187782198997814,0.0813531664062698,0.068102721195914,0.0362357596078637,42.44432510549743,0.0,0.0,0.0,0.0,0.0,0.0,0.0,0.0,0.0,0.0,0.0,0.0,0.0,2061.704409158019,7.0,1.133192737190083,3.633039644628099,82.0,24.45454545,11.0,60.0,26.5,8.0,124.21080578512398,131.0,558.4132231404959,42.01650198347107,427.4132231404959,85.34351145038168
2025-07-13 18:00:00,2.633364818181818,1.399022247933884,1.234365925619834,1168.085123966942,4002.657289256199,0.0,2320.31573553719,1491.708033057851,233.398726446281,110166.9603305785,2.926556622511754,0.9828352194809687,11.81796467799309,0.4898465363667825,87.19920010252594,4.24903120795851,31.98159160360942,7.4,1.02,0.51,87.10000000000001,11.88,4.796077795109489,68.61,9.24,20.53,1.62,11.092230243296342,5.133333333333334,80.02222222222223,66.02,31.4,0.048,5.63,1.96,9.83,2.3,0.035,0.14,54.77,10.88,0.066,1.932504440497336,0.22,102.44864910834,1.9,1.57,0.76,0.44,45.38,0.0,0.0,0.0,1.0,58.14155783638496,3.997151609486638,3.513366453472836,0.0616388422385157,0.0161577371025534,0.0740517331507629,0.2972031768416494,3.820616028743132,8.187782198997814,0.0813531664062698,0.068102721195914,0.0362357596078637,42.66611778446881,0.0,0.0,0.0,0.0,0.0,0.0,0.0,0.0,0.0,0.0,0.0,0.0,0.0,2061.704409158019,7.0,1.061330686776859,3.668264074380165,82.0,24.45454545,11.0,60.0,26.5,8.0,123.76092975206612,133.0,557.5537190082645,42.93195033057851,424.55371900826447,85.78947368421052
2025-07-13 19:00:00,2.660482619834711,1.397962330578512,1.262235776859504,1165.382644628099,3998.950512396694,0.0,2320.136314049587,1470.116140495868,233.4105479338843,111182.3900826446,2.897162994912204,0.9828352194809687,11.81796467799309,0.4898465363667825,87.19920010252594,4.24903120795851,31.90071276004669,7.4,1.02,0.51,87.10000000000001,11.88,4.783948904511638,68.61,9.24,20.53,1.62,11.064178895329404,5.133333333333334,80.02222222222223,66.02,31.4,0.048,5.63,1.96,9.83,2.3,0.035,0.14,54.77,10.88,0.066,1.932504440497336,0.22,102.18956480862332,1.9,1.57,0.76,0.44,45.38,0.0,0.0,0.0,1.0,58.14155783638496,3.997151609486638,3.513366453472836,0.0616388422385157,0.0161577371025534,0.0740517331507629,0.2972031768416494,3.820616028743132,8.187782198997814,0.0813531664062698,0.068102721195914,0.0362357596078637,42.5582186433476,0.0,0.0,0.0,0.0,0.0,0.0,0.0,0.0,0.0,0.0,0.0,0.0,0.0,2061.704409158019,7.0,1.035016383471074,3.681057727272727,82.0,24.45454545,11.0,60.0,26.5,8.0,123.3575,131.0,555.0,42.93017181818182,424.0,85.57251908396947
2025-07-13 20:00:00,2.658299475,1.399396033333333,1.2590940025,1170.171666666667,4000.320058333333,0.0,2335.94,1485.160133333333,236.0333641666667,112098.195,2.8744936300634123,0.9828352194809687,11.81796467799309,0.4898465363667825,87.19920010252594,4.24903120795851,31.92917013092988,7.4,1.02,0.51,87.10000000000001,11.88,4.7882164771294,68.61,9.24,20.53,1.62,11.074048814058514,5.133333333333334,80.02222222222223,66.02,31.4,0.048,5.63,1.96,9.83,2.3,0.035,0.14,54.77,10.88,0.066,1.932504440497336,0.22,102.28072409926438,1.9,1.57,0.76,0.44,45.38,0.0,0.0,0.0,1.0,58.14155783638496,3.997151609486638,3.513366453472836,0.0616388422385157,0.0161577371025534,0.0740517331507629,0.2972031768416494,3.820616028743132,8.187782198997814,0.0813531664062698,0.068102721195914,0.0362357596078637,42.596183155964326,0.0,0.0,0.0,0.0,0.0,0.0,0.0,0.0,0.0,0.0,0.0,0.0,0.0,2061.704409158019,7.0,1.050188116666667,3.7119984,82.0,24.45454545,11.0,60.0,26.5,8.0,123.46166666666664,131.0,555.4166666666666,42.76052683333333,424.4166666666666,85.64885496183206
2025-07-13 21:00:00,2.629484883333333,1.398524375,1.230882816666667,1167.195,3999.389241666667,0.0,2320.17475,1503.499283333333,235.0464875,110864.665,2.905778772822156,0.9828352194809687,11.81796467799309,0.4898465363667825,87.19920010252594,4.24903120795851,31.86415438577341,7.4,1.02,0.51,87.10000000000001,11.88,4.778466475455243,68.61,9.24,20.53,1.62,11.051499291706612,5.133333333333334,80.02222222222223,66.02,31.4,0.048,5.63,1.96,9.83,2.3,0.035,0.14,54.77,10.88,0.066,1.932504440497336,0.22,102.07245506298229,1.9,1.57,0.76,0.44,45.38,0.0,0.0,0.0,1.0,58.14155783638496,3.997151609486638,3.513366453472836,0.0616388422385157,0.0161577371025534,0.0740517331507629,0.2972031768416494,3.820616028743132,8.187782198997814,0.0813531664062698,0.068102721195914,0.0362357596078637,42.509446714730494,0.0,0.0,0.0,0.0,0.0,0.0,0.0,0.0,0.0,0.0,0.0,0.0,0.0,2061.704409158019,7.0,1.02654078725,3.701895233333333,82.0,24.45454545,11.0,60.0,26.5,8.0,124.5275,137.0,562.5,42.54883441666666,425.5,85.47445255474453
2025-07-13 22:00:00,2.626131066115703,1.399212330578512,1.226961743801653,1166.595041322314,3998.280801652892,0.0,2297.555702479339,1509.238504132231,235.2611917355372,110935.1628099174,2.903129174284089,0.9828352194809687,11.81796467799309,0.4898465363667825,87.19920010252594,4.24903120795851,31.781150856479943,7.4,1.02,0.51,87.10000000000001,11.88,4.76601895912478,68.61,9.24,20.53,1.62,11.022711035345242,5.133333333333334,80.02222222222223,66.02,31.4,0.048,5.63,1.96,9.83,2.3,0.035,0.14,54.77,10.88,0.066,1.932504440497336,0.22,101.80656462348392,1.9,1.57,0.76,0.44,45.38,0.0,0.0,0.0,1.0,58.14155783638496,3.997151609486638,3.513366453472836,0.0616388422385157,0.0161577371025534,0.0740517331507629,0.2972031768416494,3.820616028743132,8.187782198997814,0.0813531664062698,0.068102721195914,0.0362357596078637,42.39871306515935,0.0,0.0,0.0,0.0,0.0,0.0,0.0,0.0,0.0,0.0,0.0,0.0,0.0,2061.704409158019,7.0,1.14363805785124,3.916915380165289,82.0,24.45454545,11.0,60.0,26.5,8.0,124.2460123966942,139.0,562.3140495867768,41.59548900826447,423.3140495867768,85.25179856115108
2025-07-13 23:00:00,2.658123606557377,1.399303827868853,1.258757581967213,1174.556557377049,4001.192106557377,0.0,2330.326778688525,1468.499491803279,233.9799983606557,110710.5614754098,2.911131495614484,0.993502136320232,11.9048140390741,0.5110128179213917,87.10168382460567,4.315619532867269,35.572346652233776,7.4,1.02,0.51,87.10000000000001,11.88,4.890471404099386,68.72000000000001,9.21,20.49,1.58,11.214785749907326,5.133333333333334,80.02222222222223,66.02,31.4,0.046,5.45,2.07,9.54,2.18,0.036,0.13,54.78,10.99,0.066,2.01651376146789,0.21,99.61175270884284,1.9,1.57,0.76,0.44,45.38,0.0,0.0,0.0,1.0,58.14155783638496,3.997151609486638,3.513366453472836,0.0616388422385157,0.0161577371025534,0.0740517331507629,0.2972031768416494,3.820616028743132,8.187782198997814,0.0813531664062698,0.068102721195914,0.0362357596078637,45.960455704669215,0.0,0.0,0.0,0.0,0.0,0.0,0.0,0.0,0.0,0.0,0.0,0.0,0.0,2061.704409158019,7.0,1.131311219672131,3.77461868852459,82.0,24.45454545,11.0,60.0,26.5,8.0,124.41561475409836,127.0,557.3524590163935,41.29413081967213,430.3524590163935,85.19685039370079
2025-07-14 00:00:00,2.662226696721311,1.399004983606557,1.263446475409836,1179.21393442623,3998.744131147541,0.0,2343.108303278688,1458.636295081967,233.9220721311475,110345.5114754098,2.9189698730832845,0.993502136320232,11.9048140390741,0.5110128179213917,87.10168382460567,4.315619532867269,35.40170684440136,7.4,1.02,0.51,87.10000000000001,11.88,4.867011914379356,68.72000000000001,9.21,20.49,1.58,11.1609886556657,5.133333333333334,80.02222222222223,66.02,31.4,0.046,5.45,2.07,9.54,2.18,0.036,0.13,54.78,10.99,0.066,2.01651376146789,0.21,99.13391720065265,1.9,1.57,0.76,0.44,45.38,0.0,0.0,0.0,1.0,58.14155783638496,3.997151609486638,3.513366453472836,0.0616388422385157,0.0161577371025534,0.0740517331507629,0.2972031768416494,3.820616028743132,8.187782198997814,0.0813531664062698,0.068102721195914,0.0362357596078637,45.739984353537736,0.0,0.0,0.0,0.0,0.0,0.0,0.0,0.0,0.0,0.0,0.0,0.0,0.0,2064.9255923588685,7.0,0.944786018852459,3.741011081967213,82.0,24.45454545,11.0,60.0,26.5,8.0,123.49008196721311,126.0,553.1803278688525,41.8452181147541,427.1803278688525,84.92063492063492
2025-07-14 01:00:00,2.629010549180328,1.398914278688524,1.230135975409836,1184.522131147541,3997.784196721312,0.0,2347.378295081967,1503.190868852459,237.6814754098361,110837.6893442623,2.905319857303948,0.993502136320232,11.9048140390741,0.5110128179213917,87.10168382460567,4.315619532867269,35.4999300380409,7.4,1.02,0.51,87.10000000000001,11.88,4.8805155981371255,68.72000000000001,9.21,20.49,1.58,11.191955183769917,5.133333333333334,80.02222222222223,66.02,31.4,0.046,5.45,2.07,9.54,2.18,0.036,0.13,54.78,10.99,0.066,2.01651376146789,0.21,99.40896749662409,1.9,1.57,0.76,0.44,45.38,0.0,0.0,0.0,1.0,58.14155783638496,3.997151609486638,3.513366453472836,0.0616388422385157,0.0161577371025534,0.0740517331507629,0.2972031768416494,3.820616028743132,8.187782198997814,0.0813531664062698,0.068102721195914,0.0362357596078637,45.86689143629434,0.0,0.0,0.0,0.0,0.0,0.0,0.0,0.0,0.0,0.0,0.0,0.0,0.0,2064.9255923588685,7.0,0.8957764426229509,3.638243827868852,82.0,24.45454545,11.0,60.0,26.5,8.0,124.12803278688526,128.0,556.672131147541,42.66902467213114,428.672131147541,85.15625
2025-07-14 02:00:00,2.621300586776859,1.398930768595041,1.222078046280992,1184.625619834711,3999.443719008264,0.0,2342.235917355372,1512.572892561984,238.0773330578512,110773.0148760331,2.908220859590436,0.993502136320232,11.9048140390741,0.5110128179213917,87.10168382460567,4.315619532867269,36.78548346782214,7.4,1.02,0.51,87.10000000000001,11.88,5.057252948311133,68.72000000000001,9.21,20.49,1.58,11.597247711305478,5.133333333333334,80.02222222222223,66.02,31.4,0.046,5.45,2.07,9.54,2.18,0.036,0.13,54.78,10.99,0.066,2.01651376146789,0.21,103.00884893242844,1.9,1.57,0.76,0.44,45.38,0.0,0.0,0.0,1.0,58.14155783638496,3.997151609486638,3.513366453472836,0.0616388422385157,0.0161577371025534,0.0740517331507629,0.2972031768416494,3.820616028743132,8.187782198997814,0.0813531664062698,0.068102721195914,0.0362357596078637,47.52786202232499,0.0,0.0,0.0,0.0,0.0,0.0,0.0,0.0,0.0,0.0,0.0,0.0,0.0,2064.9255923588685,7.0,1.108937417355372,3.741630347107438,82.0,24.45454545,11.0,60.0,26.5,8.0,124.5625,125.0,557.0,41.84857702479339,432.0,88.24
2025-07-14 03:00:00,2.648599432,1.399137248,1.249516688,1185.7704,3998.632872,0.0,2347.223832,1474.692144,235.8184512,110351.152,2.9187396187430004,0.993502136320232,11.9048140390741,0.5110128179213917,87.10168382460567,4.315619532867269,36.451979537923485,7.4,1.02,0.51,87.10000000000001,11.88,5.01140296691212,68.72000000000001,9.21,20.49,1.58,11.492104939670796,5.133333333333334,80.02222222222223,66.02,31.4,0.046,5.45,2.07,9.54,2.18,0.036,0.13,54.78,10.99,0.066,2.01651376146789,0.21,102.07495184328585,1.9,1.57,0.76,0.44,45.38,0.0,0.0,0.0,1.0,58.14155783638496,3.997151609486638,3.513366453472836,0.0616388422385157,0.0161577371025534,0.0740517331507629,0.2972031768416494,3.820616028743132,8.187782198997814,0.0813531664062698,0.068102721195914,0.0362357596078637,47.09696572112531,0.0,0.0,0.0,0.0,0.0,0.0,0.0,0.0,0.0,0.0,0.0,0.0,0.0,2064.9255923588685,7.0,1.070430592,3.677685208,82.0,24.45454545,11.0,60.0,26.5,8.0,124.7225,125.0,557.64,41.7152996,432.64,87.44
2025-07-14 04:00:00,2.64541631496063,1.39855888976378,1.2473,1187.559842519685,4000.041448818898,0.0,2352.639338582677,1477.863173228346,236.3977149606299,110475.494488189,2.9164830816007807,0.993502136320232,11.9048140390741,0.5110128179213917,87.10168382460567,4.315619532867269,36.60008679498084,7.4,1.02,0.51,87.10000000000001,11.88,5.031764690934988,68.72000000000001,9.21,20.49,1.58,11.538798265026672,5.133333333333334,80.02222222222223,66.02,31.4,0.046,5.45,2.07,9.54,2.18,0.036,0.13,54.78,10.99,0.066,2.01651376146789,0.21,102.4896903931098,1.9,1.57,0.76,0.44,45.38,0.0,0.0,0.0,1.0,58.14155783638496,3.997151609486638,3.513366453472836,0.0616388422385157,0.0161577371025534,0.0740517331507629,0.2972031768416494,3.820616028743132,8.187782198997814,0.0813531664062698,0.068102721195914,0.0362357596078637,47.288324393469104,0.0,0.0,0.0,0.0,0.0,0.0,0.0,0.0,0.0,0.0,0.0,0.0,0.0,2064.9255923588685,7.0,1.014312694314961,3.706870645669292,82.0,24.45454545,11.0,60.0,26.5,8.0,124.47316929133858,127.0,557.5826771653543,41.98058322834645,430.5826771653543,87.79527559055119
2025-07-14 05:00:00,2.636039792307693,1.399110253846154,1.237050285384615,1191.481538461539,4001.043884615385,0.0,2334.094530769231,1487.523430769231,237.01209,110099.7784615385,2.927161596019655,0.993502136320232,11.9048140390741,0.5110128179213917,87.10168382460567,4.315619532867269,36.3006200620464,7.4,1.02,0.51,87.10000000000001,11.88,4.990594129200261,68.72000000000001,9.21,20.49,1.58,11.444386297159673,5.133333333333334,80.02222222222223,66.02,31.4,0.046,5.45,2.07,9.54,2.18,0.036,0.13,54.78,10.99,0.066,2.01651376146789,0.21,101.65110624129036,1.9,1.57,0.76,0.44,45.38,0.0,0.0,0.0,1.0,58.14155783638496,3.997151609486638,3.513366453472836,0.0616388422385157,0.0161577371025534,0.0740517331507629,0.2972031768416494,3.820616028743132,8.187782198997814,0.0813531664062698,0.068102721195914,0.0362357596078637,46.9014050921193,0.0,0.0,0.0,0.0,0.0,0.0,0.0,0.0,0.0,0.0,0.0,0.0,0.0,2064.9255923588685,7.0,1.015544873846154,3.793246961538461,82.0,24.45454545,11.0,60.0,26.5,8.0,125.61346153846154,130.0,563.5538461538462,42.53243007692308,433.55384615384617,87.07692307692308
2025-07-14 06:00:00,2.676422870967742,1.398614314516129,1.277856975806452,1183.764516129032,3999.436048387097,0.0,2340.704403225807,1435.33935483871,232.8741822580645,109996.7862903226,2.928723881406615,0.993502136320232,11.9048140390741,0.5110128179213917,87.10168382460567,4.315619532867269,35.64164136321551,7.4,1.02,0.51,87.10000000000001,11.88,4.899998012108258,68.72000000000001,9.21,20.49,1.58,11.236632083095838,5.133333333333334,80.02222222222223,66.02,31.4,0.046,5.45,2.07,9.54,2.18,0.036,0.13,54.78,10.99,0.066,2.01651376146789,0.21,99.80579578623173,1.9,1.57,0.76,0.44,45.38,0.0,0.0,0.0,1.0,58.14155783638496,3.997151609486638,3.513366453472836,0.0616388422385157,0.0161577371025534,0.0740517331507629,0.2972031768416494,3.820616028743132,8.187782198997814,0.0813531664062698,0.068102721195914,0.0362357596078637,46.049986387752334,0.0,0.0,0.0,0.0,0.0,0.0,0.0,0.0,0.0,0.0,0.0,0.0,0.0,2064.9255923588685,7.0,1.024683627419355,3.773614887096774,82.0,24.45454545,11.0,60.0,26.5,8.0,124.93008064516128,131.0,561.2903225806451,42.24836387096774,430.2903225806451,85.49618320610686
2025-07-14 07:00:00,2.680623595041322,1.398826747933884,1.282002276859504,1170.993388429752,4002.661966942149,0.0,2333.449855371901,1437.631239669422,231.0219723140496,110248.2611570248,2.9244033844968804,0.993502136320232,11.9048140390741,0.5110128179213917,87.10168382460567,4.315619532867269,35.52675135593257,7.4,1.02,0.51,87.10000000000001,11.88,4.884202981751475,68.72000000000001,9.21,20.49,1.58,11.200411059246049,5.133333333333334,80.02222222222223,66.02,31.4,0.046,5.45,2.07,9.54,2.18,0.036,0.13,54.78,10.99,0.066,2.01651376146789,0.21,99.48407410995128,1.9,1.57,0.76,0.44,45.38,0.0,0.0,0.0,1.0,58.14155783638496,3.997151609486638,3.513366453472836,0.0616388422385157,0.0161577371025534,0.0740517331507629,0.2972031768416494,3.820616028743132,8.187782198997814,0.0813531664062698,0.068102721195914,0.0362357596078637,45.90154532081178,0.0,0.0,0.0,0.0,0.0,0.0,0.0,0.0,0.0,0.0,0.0,0.0,0.0,2064.9255923588685,7.0,1.044658253305785,3.778827574380165,82.0,24.45454545,11.0,60.0,26.5,8.0,125.24107438016529,136.0,564.8842975206611,41.34702359504132,428.8842975206611,85.22058823529412
