Repository: saikumar-voptimai/evonith_bf_webapp

# Evonith BF2 — Blast Furnace Intelligence Platform

Monitoring, modelling and optimisation of **Blast Furnace 2 (BF2)** at Evonith Steel: live telemetry from InfluxDB,
manual plant reports from Neon PostgreSQL, a two-zone energy model of the furnace, blend and fuel optimisers, a
conversational assistant (FurnaceMind) and a live digital twin evaluated every hour.

The platform has three deployable parts that share one Python service layer, plus the shared data library:

| Part | Path | What it is |
|---|---|---|
| **Streamlit app** (legacy) | `src/app.py`, `src/custom_pages/` | The original 11-page dashboard; still the home of the model pages. Served under `/legacy` in production |

File: src/data/V13_df_filtered.csv (part 212 of 268)
NM3/HR.,STEAMKGS/HR.,RAFTOC,PERMEABILITYKGS/HR.,TUYEREVELOCITYM/S,HOT BLAST VOLUMENM3/HR.,O2 ENRICHMENT %,COKE_VM%,COKE_ASH%,COKE_IM%,COKE_FC%,COKE_MOIST%,COKE_CALC_MT,NUTCOKE_MOIST%,NUTCOKE_VM%,NUTCOKE_IM%,NUTCOKE_FC%,NUTCOKE_ASH%,NUTCOKE_CALC_MT,PCI_2_FC%,PCI_2_ASH%,PCI_2_VM%,PCI_2_IM%,PCI_2_CALC_MT,SINTER_SP_02_COLD_STRENGTH_AI,SINTER_SP_02_COLD_STRENGTH_TI,SINTER_SP_02_HOT_STRENGTH_RI,SINTER_SP_02_HOT_STRENGTH_RDI,SINTER_SP_02_P%,SINTER_SP_02_SIO2%,SINTER_SP_02_MGO%,SINTER_SP_02_FEO%,SINTER_SP_02_AL2O3%,SINTER_SP_02_NA2O%,SINTER_SP_02_TIO2%,SINTER_SP_02_FE(T)%,SINTER_SP_02_CAO%,SINTER_SP_02_K2O%,SINTER_SP_02_BASICITY,SINTER_SP_02_MNO%,SINTER_CALC_MT,FLUX_TM%,FLUX_SIO2%,FLUX_FE2O3%,FLUX_AL2O3%,FLUX_LOI%,FLUX_MGO%,FLUX_CAO%,FLUX_CALC_MT,GEOMIN TYPE,ORE_FE(T)%,ORE_LOI%,ORE_TM%,ORE_MGO%,ORE_NA2O%,ORE_P%,ORE_TIO2%,ORE_AL2O3%,ORE_SIO2%,ORE_MNO%,ORE_CAO%,ORE_K2O%,ORE_CALC_MT,LLOYDS_PELLET_PCT_SIO2,LLOYDS_PELLET_PCT_AL2O3,LLOYDS_PELLET_PCT_FE2O3,LLOYDS_PELLET_PCT_MGO,LLOYDS_PELLET_PCT_TIO2,LLOYDS_PELLET_PCT_NA2O,TOTAL_PELLET_CALC_MT,LLOYDS_PELLET_PCT_K2O,LLOYDS_PELLET_PCT_TM,LLOYDS_PELLET_PCT_LOI,LLOYDS_PELLET_PCT_MNO,LLOYDS_PELLET_PCT_CAO,LLOYDS_PELLET_PCT_P,DAILYPRODUCTION,CHARGES/HRS.,STOCKRODLEVEL,FURNACE TOP GAS ANALYSISH2%,COKE_DISCHARGE_TIME,WEIGHTED_COKE_ANGLE,TOTAL_COKE_PORTIONS,NON_COKE_DISCHARGE_TIME,WEIGHTED_NON_COKE_ANGLE,TOTAL_NON_COKE_PORTIONS,UNITCOST LAKHS/THM,ACTUALKG/THM.,ACT. FUEL RATEKG/THM.,FURNACETOPGASANALYSISCO2ETACO,COKE RATE KG/THM,PRODUCTIONTONNESPERHR
2025-07-14 08:00:00,2.669945911111111,1.398773955555556,1.271192308333333,1169.604166666667,3999.867077777778,0.0,2314.027338888889,1446.469161111111,231.3458261111111,110213.2947222222,2.9232893194207854,0.987004272640464,11.66135462915851,0.5205064089606958,87.35164109820103,4.450640896069588,37.23919814260218,7.6,1.03,0.53,86.9,12.07,5.119629452856208,68.63,9.25,20.46,1.66,11.740288959581616,5.133333333333334,80.02222222222223,66.02,31.4,0.046,5.32,1.97,9.58,2.18,0.035,0.14,54.93,10.93,0.066,2.054511278195489,0.23,104.2793671365381,1.9,1.57,0.76,0.44,45.38,0.0,0.0,0.0,1.0,59.32984267389104,4.807005744687796,4.20182295916702,0.0421093775500212,0.0126510428566765,0.0874192806084146,0.3792240101837647,4.297500408003395,5.151510918170839,0.0563281326500636,0.0642187551000424,0.021403645918334,48.11407393059889,0.0,0.0,0.0,0.0,0.0,0.0,0.0,0.0,0.0,0.0,0.0,0.0,0.0,2064.9255923588685,7.0,0.8921851224888889,3.862541755555556,82.0,24.45454545,11.0,60.0,26.5,8.0,125.505,134.0,565.0,41.90606480555555,431.0,89.32835820895522
2025-07-14 09:00:00,2.671613736111111,1.398716077777778,1.272992911111111,1174.926666666667,4003.450469444444,0.0,2315.665497222222,1434.499594444444,230.5535727777778,109433.0847222222,2.9467523467119854,0.987004272640464,11.66135462915851,0.5205064089606958,87.35164109820103,4.450640896069588,34.377488426148055,7.6,1.03,0.53,86.9,12.07,4.726202792760578,68.63,9.25,20.46,1.66,10.83808642393738,5.133333333333334,80.02222222222223,66.02,31.4,0.046,5.32,1.97,9.58,2.18,0.035,0.14,54.93,10.93,0.066,2.054511278195489,0.23,96.26584125401044,1.9,1.57,0.76,0.44,45.38,0.0,0.0,0.0,1.0,59.32984267389104,4.807005744687796,4.20182295916702,0.0421093775500212,0.0126510428566765,0.0874192806084146,0.3792240101837647,4.297500408003395,5.151510918170839,0.0563281326500636,0.0642187551000424,0.021403645918334,44.41666583018468,0.0,0.0,0.0,0.0,0.0,0.0,0.0,0.0,0.0,0.0,0.0,0.0,0.0,2064.9255923588685,7.0,0.8646388005555555,3.878448147222222,82.0,24.45454545,11.0,60.0,26.5,8.0,124.70861111111113,138.0,563.6944444444445,42.14145566666667,425.69444444444446,82.46376811594203
2025-07-14 10:00:00,2.659669930555556,1.398921641666667,1.260676382777778,1183.028055555556,3999.859263888889,0.0,2317.827002777778,1439.656111111111,230.9456944444444,108637.0208333333,2.9656694466193265,0.987004272640464,11.66135462915851,0.5205064089606958,87.35164109820103,4.450640896069588,35.71066896433256,7.6,1.03,0.53,86.9,12.07,4.909487897964167,68.63,9.25,20.46,1.66,11.258394205368116,5.133333333333334,80.02222222222223,66.02,31.4,0.046,5.32,1.97,9.58,2.18,0.035,0.14,54.93,10.93,0.066,2.054511278195489,0.23,99.99909088705196,1.9,1.57,0.76,0.44,45.38,0.0,0.0,0.0,1.0,59.32984267389104,4.807005744687796,4.20182295916702,0.0421093775500212,0.0126510428566765,0.0874192806084146,0.3792240101837647,4.297500408003395,5.151510918170839,0.0563281326500636,0.0642187551000424,0.021403645918334,46.13917195750278,0.0,0.0,0.0,0.0,0.0,0.0,0.0,0.0,0.0,0.0,0.0,0.0,0.0,2064.9255923588685,7.0,0.9067346605555556,3.822024527777778,82.0,24.45454545,11.0,60.0,26.5,8.0,124.53111111111112,136.0,562.0444444444445,42.24760808333333,426.0444444444445,85.66176470588235
2025-07-14 11:00:00,2.636835236111111,1.398934263888889,1.237981969444444,1187.993333333333,3998.862480555556,0.0,2332.413163888889,1461.754022222222,232.6921177777778,108453.1016666667,2.969955431258384,0.987004272640464,11.66135462915851,0.5205064089606958,87.35164109820103,4.450640896069588,35.666392503051085,7.6,1.03,0.53,86.9,12.07,4.903400788505556,68.63,9.25,20.46,1.66,11.24443529982021,5.133333333333334,80.02222222222223,66.02,31.4,0.046,5.32,1.97,9.58,2.18,0.035,0.14,54.93,10.93,0.066,2.054511278195489,0.23,99.87510536663883,1.9,1.57,0.76,0.44,45.38,0.0,0.0,0.0,1.0,59.32984267389104,4.807005744687796,4.20182295916702,0.0421093775500212,0.0126510428566765,0.0874192806084146,0.3792240101837647,4.297500408003395,5.151510918170839,0.0563281326500636,0.0642187551000424,0.021403645918334,46.08196554496606,0.0,0.0,0.0,0.0,0.0,0.0,0.0,0.0,0.0,0.0,0.0,0.0,0.0,2064.9255923588685,7.0,0.8111159386111112,3.761332927777778,82.0,24.45454545,11.0,60.0,26.5,8.0,124.69027777777778,135.0,562.2111111111111,42.84630255555555,427.2111111111111,85.55555555555556
2025-07-14 12:00:00,2.607048088888889,1.39873115,1.208233761111111,1184.860555555555,4001.336872222222,0.0,2332.956691666667,1491.46125,233.1151288888889,107979.2047222222,2.984825226270523,0.987004272640464,11.66135462915851,0.5205064089606958,87.35164109820103,4.450640896069588,35.68001602959923,7.6,1.03,0.53,86.9,12.07,4.905273745262052,68.63,9.25,20.46,1.66,11.248730347681107,5.133333333333334,80.02222222222223,66.02,31.4,0.046,5.32,1.97,9.58,2.18,0.035,0.14,54.93,10.93,0.066,2.054511278195489,0.23,99.9132547575352,1.9,1.57,0.76,0.44,45.38,0.0,0.0,0.0,1.0,59.32984267389104,4.807005744687796,4.20182295916702,0.0421093775500212,0.0126510428566765,0.0874192806084146,0.3792240101837647,4.297500408003395,5.151510918170839,0.0563281326500636,0.0642187551000424,0.021403645918334,46.09956751805428,0.0,0.0,0.0,0.0,0.0,0.0,0.0,0.0,0.0,0.0,0.0,0.0,0.0,2064.9255923588685,7.0,0.9556665019444444,3.659907086111111,82.0,24.45454545,11.0,60.0,26.5,8.0,124.02,136.0,560.0,43.41971408333333,424.0,85.58823529411765
2025-07-14 13:00:00,2.601996486111111,1.398772730555556,1.203109638333333,1187.484166666667,3998.322416666667,0.0,2343.874655555556,1495.437769444444,233.3322463888889,107695.9947222222,2.990415956527702,0.987004272640464,11.66135462915851,0.5205064089606958,87.35164109820103,4.450640896069588,35.70528715136412,7.6,1.03,0.53,86.9,12.07,4.908748008558452,68.63,9.25,20.46,1.66,11.256697497529938,5.133333333333334,80.02222222222223,66.02,31.4,0.046,5.32,1.97,9.58,2.18,0.035,0.14,54.93,10.93,0.066,2.054511278195489,0.23,99.98402042156428,1.9,1.57,0.76,0.44,45.38,0.0,0.0,0.0,1.0,59.32984267389104,4.807005744687796,4.20182295916702,0.0421093775500212,0.0126510428566765,0.0874192806084146,0.3792240101837647,4.297500408003395,5.151510918170839,0.0563281326500636,0.0642187551000424,0.021403645918334,46.132218506301896,0.0,0.0,0.0,0.0,0.0,0.0,0.0,0.0,0.0,0.0,0.0,0.0,0.0,2064.9255923588685,7.0,1.033241635277778,3.670580941666667,82.0,24.45454545,11.0,60.0,26.5,8.0,124.6075,131.0,560.0,42.23185336111111,429.0,85.64885496183206
2025-07-14 14:00:00,2.607798914893617,1.398702082066869,1.209231626139817,1187.626443768997,4001.571376899696,0.0,2337.519732522796,1489.99429787234,233.4523653495441,107953.9455927052,2.9856979734558,0.987004272640464,11.66135462915851,0.5205064089606958,87.35164109820103,4.450640896069588,35.65256564028581,7.6,1.03,0.53,86.9,12.07,4.901499877170606,68.63,9.25,20.46,1.66,11.240076146767365,5.133333333333334,80.02222222222223,66.02,31.4,0.046,5.32,1.97,9.58,2.18,0.035,0.14,54.93,10.93,0.066,2.054511278195489,0.23,99.83638658184852,1.9,1.57,0.76,0.44,45.38,0.0,0.0,0.0,1.0,59.32984267389104,4.807005744687796,4.20182295916702,0.0421093775500212,0.0126510428566765,0.0874192806084146,0.3792240101837647,4.297500408003395,5.151510918170839,0.0563281326500636,0.0642187551000424,0.021403645918334,46.0641008558616,0.0,0.0,0.0,0.0,0.0,0.0,0.0,0.0,0.0,0.0,0.0,0.0,0.0,2064.9255923588685,7.0,0.8989176987841946,3.677864303951368,82.0,24.45454545,11.0,60.0,26.5,8.0,124.14481762917931,134.0,559.5592705167173,42.73455443768997,425.5592705167173,85.5223880597015
2025-07-14 15:00:00,2.624409385245902,1.398649262295082,1.225666508196721,1187.005737704918,4003.085483606557,0.0,2331.619229508196,1484.016573770492,234.5426696721311,108887.1049180328,2.961247767642956,0.987004272640464,11.66135462915851,0.5205064089606958,87.35164109820103,4.450640896069588,35.75546940740436,7.6,1.03,0.53,86.9,12.07,4.915647044221104,68.63,9.25,20.46,1.66,11.27251830506452,5.133333333333334,80.02222222222223,66.02,31.4,0.046,5.32,1.97,9.58,2.18,0.035,0.14,54.93,10.93,0.066,2.054511278195489,0.23,100.12454369173034,1.9,1.57,0.76,0.44,45.38,0.0,0.0,0.0,1.0,59.32984267389104,4.807005744687796,4.20182295916702,0.0421093775500212,0.0126510428566765,0.0874192806084146,0.3792240101837647,4.297500408003395,5.151510918170839,0.0563281326500636,0.0642187551000424,0.021403645918334,46.19705536900444,0.0,0.0,0.0,0.0,0.0,0.0,0.0,0.0,0.0,0.0,0.0,0.0,0.0,2064.9255923588685,7.0,0.8851178606557377,3.755905631147541,82.0,24.45454545,11.0,60.0,26.5,8.0,123.475,130.0,555.0,41.71539295081967,425.0,85.76923076923077
2025-07-14 16:00:00,2.636222520661157,1.39828152892562,1.237725775206612,1189.878512396694,3999.97105785124,0.0,2351.481140495868,1488.577041322314,237.1417495867769,110339.4446280992,2.9200253113887875,0.993502136320232,11.69485676547874,0.5175106816011598,87.31164109820102,4.480598169664949,35.54789950470207,7.6,1.03,0.53,86.9,12.07,4.887110420437431,68.60000000000001,9.18,20.52,1.7,11.20707837191383,5.133333333333334,80.02222222222223,66.02,31.4,0.048,5.35,1.96,9.76,2.17,0.035,0.14,55.0,10.83,0.068,2.024299065420561,0.23,99.54329438535432,1.9,1.57,0.76,0.44,45.38,0.0,0.0,0.0,1.0,59.32984267389104,4.807005744687796,4.20182295916702,0.0421093775500212,0.0126510428566765,0.0874192806084146,0.3792240101837647,4.297500408003395,5.151510918170839,0.0563281326500636,0.0642187551000424,0.021403645918334,45.928869313919655,0.0,0.0,0.0,0.0,0.0,0.0,0.0,0.0,0.0,0.0,0.0,0.0,0.0,2064.9255923588685,7.0,0.8696983942148759,3.683066512396694,82.0,24.45454545,11.0,60.0,26.5,8.0,123.17514462809916,129.0,553.3305785123966,41.94330297520661,424.33057851239664,85.27131782945736
2025-07-14 17:00:00,2.647725498412699,1.398779279365079,1.248940742857143,1185.542222222222,3997.518257142857,0.0,2348.797301587302,1478.646244444444,236.3890019047619,110669.8923809524,2.9095284325439827,0.993502136320232,11.69485676547874,0.5175106816011598,87.31164109820102,4.480598169664949,36.60008679498084,7.6,1.03,0.53,86.9,12.07,5.031764690934988,68.60000000000001,9.18,20.52,1.7,11.538798265026672,5.133333333333334,80.02222222222223,66.02,31.4,0.048,5.35,1.96,9.76,2.17,0.035,0.14,55.0,10.83,0.068,2.024299065420561,0.23,102.4896903931098,1.9,1.57,0.76,0.44,45.38,0.0,0.0,0.0,1.0,59.32984267389104,4.807005744687796,4.20182295916702,0.0421093775500212,0.0126510428566765,0.0874192806084146,0.3792240101837647,4.297500408003395,5.151510918170839,0.0563281326500636,0.0642187551000424,0.021403645918334,47.288324393469104,0.0,0.0,0.0,0.0,0.0,0.0,0.0,0.0,0.0,0.0,0.0,0.0,0.0,2064.9255923588685,7.0,0.8505786996825396,3.72389399047619,82.0,24.45454545,11.0,60.0,26.5,8.0,123.79257936507938,127.0,554.8603174603174,41.3830566031746,427.8603174603175,87.79527559055119
2025-07-14 18:00:00,2.657190333333333,1.398746175,1.258483922222222,1190.754166666667,3999.481502777778,0.0,2350.941305555556,1469.820494444444,236.8802519444445,110762.2344444444,2.908531179476544,0.993502136320232,11.69485676547874,0.5175106816011598,87.31164109820102,4.480598169664949,35.851672464105896,7.6,1.03,0.53,86.9,12.07,4.928873000393897,68.60000000000001,9.18,20.52,1.7,11.302847950728369,5.133333333333334,80.02222222222223,66.02,31.4,0.048,5.35,1.96,9.76,2.17,0.035,0.14,55.0,10.83,0.068,2.024299065420561,0.23,100.39393708282915,1.9,1.57,0.76,0.44,45.38,0.0,0.0,0.0,1.0,59.32984267389104,4.807005744687796,4.20182295916702,0.0421093775500212,0.0126510428566765,0.0874192806084146,0.3792240101837647,4.297500408003395,5.151510918170839,0.0563281326500636,0.0642187551000424,0.021403645918334,46.32135237896589,0.0,0.0,0.0,0.0,0.0,0.0,0.0,0.0,0.0,0.0,0.0,0.0,0.0,2064.9255923588685,7.0,0.8515070625000001,3.699250908333333,82.0,24.45454545,11.0,60.0,26.5,8.0,124.08958333333334,125.0,555.1083333333333,42.45919591666667,430.10833333333335,86.0
2025-07-14 19:00:00,2.663961969444444,1.398707638888889,1.265480824166667,1180.950833333333,3999.781244444444,0.0,2341.241944444444,1462.065766666667,234.8820758333333,110807.4127777778,2.907563870402477,0.993502136320232,11.69485676547874,0.5175106816011598,87.31164109820102,4.480598169664949,35.770986029453,7.6,1.03,0.53,86.9,12.07,4.917780262958652,68.60000000000001,9.18,20.52,1.7,11.277410183397398,5.133333333333334,80.02222222222223,66.02,31.4,0.048,5.35,1.96,9.76,2.17,0.035,0.14,55.0,10.83,0.068,2.024299065420561,0.23,100.16799423868176,1.9,1.57,0.76,0.44,45.38,0.0,0.0,0.0,1.0,59.32984267389104,4.807005744687796,4.20182295916702,0.0421093775500212,0.0126510428566765,0.0874192806084146,0.3792240101837647,4.297500408003395,5.151510918170839,0.0563281326500636,0.0642187551000424,0.021403645918334,46.217103273836926,0.0,0.0,0.0,0.0,0.0,0.0,0.0,0.0,0.0,0.0,0.0,0.0,0.0,2064.9255923588685,7.0,0.8568238783333333,3.610210941666667,82.0,24.45454545,11.0,60.0,26.5,8.0,123.18277777777776,124.0,551.0111111111111,43.12064330555555,427.0111111111111,85.80645161290323
2025-07-14 20:00:00,2.664512536111111,1.398679886111111,1.265801119444445,1185.662777777778,3999.632861111111,0.0,2352.917741666667,1463.358888888889,236.0329219444444,110945.4369444444,2.9038414725536192,0.993502136320232,11.69485676547874,0.5175106816011598,87.31164109820102,4.480598169664949,35.6994782103823,7.6,1.03,0.53,86.9,12.07,4.907949397771332,68.60000000000001,9.18,20.52,1.7,11.254866130339524,5.133333333333334,80.02222222222223,66.02,31.4,0.048,5.35,1.96,9.76,2.17,0.035,0.14,55.0,10.83,0.068,2.024299065420561,0.23,99.9677538873871,1.9,1.57,0.76,0.44,45.38,0.0,0.0,0.0,1.0,59.32984267389104,4.807005744687796,4.20182295916702,0.0421093775500212,0.0126510428566765,0.0874192806084146,0.3792240101837647,4.297500408003395,5.151510918170839,0.0563281326500636,0.0642187551000424,0.021403645918334,46.12471319389459,0.0,0.0,0.0,0.0,0.0,0.0,0.0,0.0,0.0,0.0,0.0,0.0,0.0,2064.9255923588685,7.0,0.9555821094444444,3.612356930555556,82.0,24.45454545,11.0,60.0,26.5,8.0,122.9575,126.0,551.05,42.89127158333334,425.05,85.63492063492063
2025-07-14 21:00:00,2.641135297222222,1.39862865,1.242498433333333,1189.081666666667,4000.993608333333,0.0,2374.624280555556,1481.950041666667,236.6407755555556,110271.7305555556,2.9225635786622,0.993502136320232,11.69485676547874,0.5175106816011598,87.31164109820102,4.480598169664949,36.042058565819694,7.6,1.03,0.53,86.9,12.07,4.955047202373648,68.60000000000001,9.18,20.52,1.7,11.362870399102498,5.133333333333334,80.02222222222223,66.02,31.4,0.048,5.35,1.96,9.76,2.17,0.035,0.14,55.0,10.83,0.068,2.024299065420561,0.23,100.927067310883,1.9,1.57,0.76,0.44,45.38,0.0,0.0,0.0,1.0,59.32984267389104,4.807005744687796,4.20182295916702,0.0421093775500212,0.0126510428566765,0.0874192806084146,0.3792240101837647,4.297500408003395,5.151510918170839,0.0563281326500636,0.0642187551000424,0.021403645918334,46.56733648791845,0.0,0.0,0.0,0.0,0.0,0.0,0.0,0.0,0.0,0.0,0.0,0.0,0.0,2064.9255923588685,7.0,1.103643460833333,3.557476519444444,82.0,24.45454545,11.0,60.0,26.5,8.0,123.84,127.0,555.05,42.80772911111111,428.05,86.45669291338582
2025-07-14 22:00:00,2.626422627777778,1.398787227777778,1.227570528611111,1186.128611111111,4000.360727777778,0.0,2335.998527777778,1488.932977777778,235.2480127777778,109448.0255555556,2.944078038973529,0.993502136320232,11.69485676547874,0.5175106816011598,87.31164109820102,4.480598169664949,35.59513097956847,7.6,1.03,0.53,86.9,12.07,4.893603783933117,68.60000000000001,9.18,20.52,1.7,11.221968895624768,5.133333333333334,80.02222222222223,66.02,31.4,0.048,5.35,1.96,9.76,2.17,0.035,0.14,55.0,10.83,0.068,2.024299065420561,0.23,99.67555470656562,1.9,1.57,0.76,0.44,45.38,0.0,0.0,0.0,1.0,59.32984267389104,4.807005744687796,4.20182295916702,0.0421093775500212,0.0126510428566765,0.0874192806084146,0.3792240101837647,4.297500408003395,5.151510918170839,0.0563281326500636,0.0642187551000424,0.021403645918334,45.98989368573535,0.0,0.0,0.0,0.0,0.0,0.0,0.0,0.0,0.0,0.0,0.0,0.0,0.0,2064.9255923588685,7.0,0.8640986944444445,3.778629736111111,82.0,24.45454545,11.0,60.0,26.5,8.0,124.725,130.0,560.0,42.26411780555556,430.0,85.38461538461539
2025-07-14 23:00:00,2.629022719444444,1.398456225,1.230705738888889,1188.478333333333,4003.72215,0.0,2347.9678,1482.953683333333,235.1506377777778,109334.6672222222,2.949603028796023,0.9769571200927134,11.67011752136752,0.6000000000000001,87.35292535853978,3.823928002317833,32.0843560877742,6.8,1.02,0.55,87.2,11.78,3.8538443591389338,68.64999999999999,9.23,20.45,1.67,11.61099986263522,5.133333333333334,80.02222222222223,66.02,31.4,0.046,5.29,2.05,9.29,2.1,0.034,0.13,55.07,10.83,0.068,2.047258979206049,0.23,102.04794445553289,1.9,1.57,0.76,0.44,45.38,0.0,0.0,0.0,1.0,58.4606424020119,3.79411282063752,3.634829696316158,0.0647098819064435,0.0166152882850107,0.0650401061691654,0.319222080792191,4.282082297937689,7.566435533001569,0.0630516901304388,0.0820400715650505,0.0180912164468681,44.37224582767252,0.0,0.0,0.0,0.0,0.0,0.0,0.0,0.0,0.0,0.0,0.0,0.0,0.0,2064.9255923588685,7.0,0.9079668319444444,3.716845075,82.0,24.45454545,11.0,60.0,26.5,8.0,123.74583333333334,130.0,556.0833333333334,42.21435855555556,426.08333333333337,85.6923076923077
2025-07-15 00:00:00,2.641191580555556,1.398814338888889,1.242178557777778,1188.051944444444,3999.580744444444,0.0,2349.210752777778,1471.589041666667,234.4023022222222,109370.3780555556,2.9455926948554385,0.9769571200927134,11.67011752136752,0.6000000000000001,87.35292535853978,3.823928002317833,31.64846482720584,6.8,1.02,0.55,87.2,11.78,3.801486846613401,68.64999999999999,9.23,20.45,1.67,11.453255279800612,5.133333333333334,80.02222222222223,66.02,31.4,0.046,5.29,2.05,9.29,2.1,0.034,0.13,55.07,10.83,0.068,2.047258979206049,0.23,100.66154271427804,1.9,1.57,0.76,0.44,45.38,0.0,0.0,0.0,1.0,58.4606424020119,3.79411282063752,3.634829696316158,0.0647098819064435,0.0166152882850107,0.0650401061691654,0.319222080792191,4.282082297937689,7.566435533001569,0.0630516901304388,0.0820400715650505,0.0180912164468681,43.76941390188415,0.0,0.0,0.0,0.0,0.0,0.0,0.0,0.0,0.0,0.0,0.0,0.0,0.0,2089.607327277071,7.0,0.9320192177777776,3.611143258333333,82.0,24.45454545,11.0,60.0,26.5,8.0,122.93125000000003,130.0,552.825,42.89310441666667,422.8250000000001,85.53846153846153
2025-07-15 01:00:00,2.625900144444444,1.398884247222222,1.227094513888889,1188.739444444444,3999.082461111111,0.0,2372.026769444444,1494.453152777778,236.6686144444444,109918.04,2.930561662286266,0.9769571200927134,11.67011752136752,0.6000000000000001,87.35292535853978,3.823928002317833,31.819229925194367,6.8,1.02,0.55,87.2,11.78,3.821998466289372,68.64999999999999,9.23,20.45,1.67,11.515053419799536,5.133333333333334,80.02222222222223,66.02,31.4,0.046,5.29,2.05,9.29,2.1,0.034,0.13,55.07,10.83,0.068,2.047258979206049,0.23,101.2046805346788,1.9,1.57,0.76,0.44,45.38,0.0,0.0,0.0,1.0,58.4606424020119,3.79411282063752,3.634829696316158,0.0647098819064435,0.0166152882850107,0.0650401061691654,0.319222080792191,4.282082297937689,7.566435533001569,0.0630516901304388,0.0820400715650505,0.0180912164468681,44.00557980423245,0.0,0.0,0.0,0.0,0.0,0.0,0.0,0.0,0.0,0.0,0.0,0.0,0.0,2089.607327277071,7.0,0.9102623619444444,3.521331686111111,82.0,24.45454545,11.0,60.0,26.5,8.0,123.3125,125.0,552.0,42.72422925,427.0,86.0
2025-07-15 02:00:00,2.618509697222222,1.398924055555556,1.219627819444444,1187.106666666667,3999.680347222222,0.0,2347.768511111111,1502.492469444444,236.6313177777778,109791.3719444444,2.9343786944502064,0.9769571200927134,11.67011752136752,0.6000000000000001,87.35292535853978,3.823928002317833,31.755136988154057,6.8,1.02,0.55,87.2,11.78,3.8142998793768688,68.64999999999999,9.23,20.45,1.67,11.491858842319624,5.133333333333334,80.02222222222223,66.02,31.4,0.046,5.29,2.05,9.29,2.1,0.034,0.13,55.07,10.83,0.068,2.047258979206049,0.23,101.00082565720555,1.9,1.57,0.76,0.44,45.38,0.0,0.0,0.0,1.0,58.4606424020119,3.79411282063752,3.634829696316158,0.0647098819064435,0.0166152882850107,0.0650401061691654,0.319222080792191,4.282082297937689,7.566435533001569,0.0630516901304388,0.0820400715650505,0.0180912164468681,43.91694010860041,0.0,0.0,0.0,0.0,0.0,0.0,0.0,0.0,0.0,0.0,0.0,0.0,0.0,2089.607327277071,7.0,0.8131076447222223,3.634058308333334,82.0,24.45454545,11.0,60.0,26.5,8.0,123.0775,127.0,552.0,42.12917844444444,425.0,85.8267716535433
2025-07-15 03:00:00,2.641006716666667,1.398890861111111,1.241987434722222,1188.425277777778,4000.91805,0.0,2352.920041666667,1480.070688888889,235.9786563888889,110012.1144444445,2.929400445025184,0.9769571200927134,11.67011752136752,0.6000000000000001,87.35292535853978,3.823928002317833,32.292818463615866,6.8,1.02,0.55,87.2,11.78,3.8788840248574,68.64999999999999,9.23,20.45,1.67,11.686440261396552,5.133333333333334,80.02222222222223,66.02,31.4,0.046,5.29,2.05,9.29,2.1,0.034,0.13,55.07,10.83,0.068,2.047258979206049,0.23,102.71098275659033,1.9,1.57,0.76,0.44,45.38,0.0,0.0,0.0,1.0,58.4606424020119,3.79411282063752,3.634829696316158,0.0647098819064435,0.0166152882850107,0.0650401061691654,0.319222080792191,4.282082297937689,7.566435533001569,0.0630516901304388,0.0820400715650505,0.0180912164468681,44.66054657341172,0.0,0.0,0.0,0.0,0.0,0.0,0.0,0.0,0.0,0.0,0.0,0.0,0.0,2089.607327277071,7.0,1.010556557222222,3.671714258333334,82.0,24.45454545,11.0,60.0,26.5,8.0,123.53125,125.0,552.875,41.76094030555556,427.875,87.28
2025-07-15 04:00:00,2.63949165,1.398978911111111,1.240663491666667,1187.542777777778,4000.111694444444,0.0,2342.843744444444,1478.933405555556,235.6675788888889,109946.6280555556,2.9305537050904213,0.9769571200927134,11.67011752136752,0.6000000000000001,87.35292535853978,3.823928002317833,33.77278264618305,6.8,1.02,0.55,87.2,11.78,4.056651395382487,68.64999999999999,9.23,20.45,1.67,12.222024141387228,5.133333333333334,80.02222222222223,66.02,31.4,0.046,5.29,2.05,9.29,2.1,0.034,0.13,55.07,10.83,0.068,2.047258979206049,0.23,107.41817720006374,1.9,1.57,0.76,0.44,45.38,0.0,0.0,0.0,1.0,58.4606424020119,3.79411282063752,3.634829696316158,0.0647098819064435,0.0166152882850107,0.0650401061691654,0.319222080792191,4.282082297937689,7.566435533001569,0.0630516901304388,0.0820400715650505,0.0180912164468681,46.70731772709695,0.0,0.0,0.0,0.0,0.0,0.0,0.0,0.0,0.0,0.0,0.0,0.0,0.0,2089.607327277071,7.0,0.8974513318611111,3.750964486111111,82.0,24.45454545,11.0,60.0,26.5,8.0,125.05972222222223,125.0,558.9888888888889,42.16127575,433.98888888888894,91.28
2025-07-15 05:00:00,2.629336252777778,1.398734741666667,1.23053175,1187.938888888889,3998.819388888889,0.0,2331.800861111111,1468.330480555556,232.7484072222222,108233.5305555556,2.975944240104674,0.9769571200927134,11.67011752136752,0.6000000000000001,87.35292535853978,3.823928002317833,33.85272401856423,6.8,1.02,0.55,87.2,11.78,4.066253632876992,68.64999999999999,9.23,20.45,1.67,12.250954105298534,5.133333333333334,80.02222222222223,66.02,31.4,0.046,5.29,2.05,9.29,2.1,0.034,0.13,55.07,10.83,0.068,2.047258979206049,0.23,107.67243982905768,1.9,1.57,0.76,0.44,45.38,0.0,0.0,0.0,1.0,58.4606424020119,3.79411282063752,3.634829696316158,0.0647098819064435,0.0166152882850107,0.0650401061691654,0.319222080792191,4.282082297937689,7.566435533001569,0.0630516901304388,0.0820400715650505,0.0180912164468681,46.81787560201254,0.0,0.0,0.0,0.0,0.0,0.0,0.0,0.0,0.0,0.0,0.0,0.0,0.0,2089.607327277071,7.0,0.7924647650000001,3.834217397222222,82.0,24.45454545,11.0,60.0,26.5,8.0,126.3275,127.0,565.0,43.10259186111111,438.0,91.496062992126
2025-07-15 06:00:00,2.624125430939226,1.399167701657458,1.224835496685083,1185.303314917127,4001.248309392265,0.0,2341.846281767956,1479.382955801105,232.9122143646409,108432.5464088398,2.9722890905972577,0.9769571200927134,11.67011752136752,0.6000000000000001,87.35292535853978,3.823928002317833,34.37712077616678,6.8,1.02,0.55,87.2,11.78,4.129242071252024,68.64999999999999,9.23,20.45,1.67,12.440727921043264,5.133333333333334,80.02222222222223,66.02,31.4,0.046,5.29,2.05,9.29,2.1,0.034,0.13,55.07,10.83,0.068,2.047258979206049,0.23,109.34034337202073,1.9,1.57,0.76,0.44,45.38,0.0,0.0,0.0,1.0,58.4606424020119,3.79411282063752,3.634829696316158,0.0647098819064435,0.0166152882850107,0.0650401061691654,0.319222080792191,4.282082297937689,7.566435533001569,0.0630516901304388,0.0820400715650505,0.0180912164468681,47.54310947536558,0.0,0.0,0.0,0.0,0.0,0.0,0.0,0.0,0.0,0.0,0.0,0.0,0.0,2089.607327277071,7.0,0.8458362016574585,3.704407093922652,82.0,24.45454545,11.0,60.0,26.5,8.0,126.3275,127.0,565.0,43.28577237569061,438.0,92.91338582677166
2025-07-15 07:00:00,2.611238832402234,1.398909173184357,1.212140502793296,1191.015083798883,3998.043726256984,0.0,2349.169865921788,1496.50705027933,235.6252497206704,108889.3391061452,2.957460134436751,0.9769571200927134,11.67011752136752,0.6000000000000001,87.35292535853978,3.823928002317833,33.025126666545404,6.8,1.02,0.55,87.2,11.78,3.966845953383888,68.64999999999999,9.23,20.45,1.67,11.951455099791936,5.133333333333334,80.02222222222223,66.02,31.4,0.046,5.29,2.05,9.29,2.1,0.034,0.13,55.07,10.83,0.068,2.047258979206049,0.23,105.04017230343494,1.9,1.57,0.76,0.44,45.38,0.0,0.0,0.0,1.0,58.4606424020119,3.79411282063752,3.634829696316158,0.0647098819064435,0.0166152882850107,0.0650401061691654,0.319222080792191,4.282082297937689,7.566435533001569,0.0630516901304388,0.0820400715650505,0.0180912164468681,45.67331926279078,0.0,0.0,0.0,0.0,0.0,0.0,0.0,0.0,0.0,0.0,0.0,0.0,0.0,2089.607327277071,7.0,0.7514985072625698,3.757743,82.0,24.45454545,11.0,60.0,26.5,8.0,125.3875,135.0,565.0,41.53501737430167,430.0,89.25925925925925
2025-07-15 08:00:00,2.601027966666667,1.398828805555556,1.202106538888889,1186.882222222222,3999.036166666667,0.0,2320.156197222222,1507.263088888889,235.0930416666667,108575.3025,2.966743866283906,0.9763589200347677,11.54522816166884,0.52543568013907,87.4784129182964,4.205463204403882,31.36880604354349,6.8,1.02,0.55,87.2,11.78,3.767895353520868,68.34,9.37,20.58,1.71,11.352049630237156,5.133333333333334,80.02222222222223,66.02,31.4,0.047,5.34,2.03,9.89,2.09,0.033,0.13,54.85,11.07,0.067,2.073033707865169,0.23,99.77205613883908,1.9,1.57,0.76,0.44,45.38,0.0,0.0,0.0,1.0,57.24,2.14,2.4,0.03,0.024,0.026,0.134,2.44,12.96,0.04,0.04,0.016,43.38264945311085,0.0,0.0,0.0,0.0,0.0,0.0,0.0,0.0,0.0,0.0,0.0,0.0,0.0,2089.607327277071,7.0,0.8567563655277777,3.924583661111111,82.0,24.45454545,11.0,60.0,26.5,8.0,124.50097222222225,138.0,562.8638888888889,41.52919572222222,424.86388888888894,84.78260869565217
2025-07-15 09:00:00,2.588224136111111,1.39909465,1.189003508611111,1187.907777777778,4001.048225,0.0,2335.839186111111,1519.257897222222,235.2562027777778,108156.0144444445,2.97973435284538,0.9763589200347677,11.54522816166884,0.52543568013907,87.4784129182964,4.205463204403882,31.769155949092468,6.8,1.02,0.55,87.2,11.78,3.815983780820478,68.34,9.37,20.58,1.71,11.496932160702103,5.133333333333334,80.02222222222223,66.02,31.4,0.047,5.34,2.03,9.89,2.09,0.033,0.13,54.85,11.07,0.067,2.073033707865169,0.23,101.04541455726805,1.9,1.57,0.76,0.44,45.38,0.0,0.0,0.0,1.0,57.24,2.14,2.4,0.03,0.024,0.026,0.134,2.44,12.96,0.04,0.04,0.016,43.93632814865663,0.0,0.0,0.0,0.0,0.0,0.0,0.0,0.0,0.0,0.0,0.0,0.0,0.0,2089.607327277071,7.0,1.112808663888889,3.846490813888889,82.0,24.45454545,11.0,60.0,26.5,8.0,124.3725,133.0,560.0,42.06611711111111,427.0,85.86466165413533
2025-07-15 10:00:00,2.593420402777778,1.398705219444444,1.194906502777778,1186.795277777778,4002.120966666666,0.0,2338.769747222223,1507.722002777778,234.1208613888889,107904.2002777778,2.9874834167067164,0.9763589200347677,11.54522816166884,0.52543568013907,87.4784129182964,4.205463204403882,31.627382716343064,6.8,1.02,0.55,87.2,11.78,3.798954547887973,68.34,9.37,20.58,1.71,11.445625879800744,5.133333333333334,80.02222222222223,66.02,31.4,0.047,5.34,2.03,9.89,2.09,0.033,0.13,54.85,11.07,0.067,2.073033707865169,0.23,100.5944886623767,1.9,1.57,0.76,0.44,45.38,0.0,0.0,0.0,1.0,57.24,2.14,2.4,0.03,0.024,0.026,0.134,2.44,12.96,0.04,0.04,0.016,43.740257617643614,0.0,0.0,0.0,0.0,0.0,0.0,0.0,0.0,0.0,0.0,0.0,0.0,0.0,2089.607327277071,7.0,0.8725887441666667,3.688786016666667,82.0,24.45454545,11.0,60.0,26.5,8.0,124.1375,135.0,560.0,42.22840272222223,425.0,85.48148148148148
2025-07-15 11:00:00,2.618035411111111,1.399085583333333,1.2186802125,1181.680277777778,3998.635652777778,0.0,2335.277377777778,1492.065883333333,233.7982555555556,108848.7011111111,2.9590012345463705,0.9763589200347677,11.54522816166884,0.52543568013907,87.4784129182964,4.205463204403882,31.65788044664381,6.8,1.02,0.55,87.2,11.78,3.8026178131118256,68.34,9.37,20.58,1.71,11.456662696041152,5.133333333333334,80.02222222222223,66.02,31.4,0.047,5.34,2.03,9.89,2.09,0.033,0.13,54.85,11.07,0.067,2.073033707865169,0.23,100.69149016302192,1.9,1.57,0.76,0.44,45.38,0.0,0.0,0.0,1.0,57.24,2.14,2.4,0.03,0.024,0.026,0.134,2.44,12.96,0.04,0.04,0.016,43.78243558071037,0.0,0.0,0.0,0.0,0.0,0.0,0.0,0.0,0.0,0.0,0.0,0.0,0.0,2089.607327277071,7.0,0.7906418894444444,3.657182358333334,82.0,24.45454545,11.0,60.0,26.5,8.0,124.32666666666668,133.0,559.8166666666667,43.26004538888889,426.8166666666667,85.56390977443608
2025-07-15 12:00:00,2.627535791666666,1.398651619444444,1.2288366,1187.654444444444,3997.551547222222,0.0,2362.373155555556,1483.488458333333,234.9911269444444,109225.9913888889,2.947988399058957,0.9763589200347677,11.54522816166884,0.52543568013907,87.4784129182964,4.205463204403882,31.65157773263793,6.8,1.02,0.55,87.2,11.78,3.801860756347077,68.34,9.37,20.58,1.71,11.45438180839434,5.133333333333334,80.02222222222223,66.02,31.4,0.047,5.34,2.03,9.89,2.09,0.033,0.13,54.85,11.07,0.067,2.073033707865169,0.23,100.67144366412909,1.9,1.57,0.76,0.44,45.38,0.0,0.0,0.0,1.0,57.24,2.14,2.4,0.03,0.024,0.026,0.134,2.44,12.96,0.04,0.04,0.016,43.77371900947904,0.0,0.0,0.0,0.0,0.0,0.0,0.0,0.0,0.0,0.0,0.0,0.0,0.0,2089.607327277071,7.0,0.8055796577777777,3.511549994444444,82.0,24.45454545,11.0,60.0,26.5,8.0,124.1002777777778,128.0,556.5611111111111,43.77170919444445,428.56111111111113,85.546875
2025-07-15 13:00:00,2.602956980555556,1.398679908333333,1.204233502777778,1186.097222222222,4001.095947222222,0.0,2341.287827777778,1505.247433333333,234.9142177777778,108612.4336111111,2.9672568282978986,0.9763589200347677,11.54522816166884,0.52543568013907,87.4784129182964,4.205463204403882,31.57633504026922,6.8,1.02,0.55,87.2,11.78,3.7928229054780034,68.34,9.37,20.58,1.71,11.427152248656029,5.133333333333334,80.02222222222223,66.02,31.4,0.047,5.34,2.03,9.89,2.09,0.033,0.13,54.85,11.07,0.067,2.073033707865169,0.23,100.432125721437,1.9,1.57,0.76,0.44,45.38,0.0,0.0,0.0,1.0,57.24,2.14,2.4,0.03,0.024,0.026,0.134,2.44,12.96,0.04,0.04,0.016,43.66965934771159,0.0,0.0,0.0,0.0,0.0,0.0,0.0,0.0,0.0,0.0,0.0,0.0,0.0,2089.607327277071,7.0,0.7280381983333333,3.636204294444444,82.0,24.45454545,11.0,60.0,26.5,8.0,123.6075,131.0,556.0,42.75015675,425.0,85.34351145038168
2025-07-15 14:00:00,2.593693694444445,1.398766705555555,1.194977638055556,1182.556666666667,4001.151330555556,0.0,2350.486502777778,1512.7273,234.1512763888889,108214.2783333333,2.9782078464263364,0.9763589200347677,11.54522816166884,0.52543568013907,87.4784129182964,4.205463204403882,31.574423819807315,6.8,1.02,0.55,87.2,11.78,3.7925933373303353,68.34,9.37,20.58,1.71,11.426460597545438,5.133333333333334,80.02222222222223,66.02,31.4,0.047,5.34,2.03,9.89,2.09,0.033,0.13,54.85,11.07,0.067,2.073033707865169,0.23,100.42604686733732,1.9,1.57,0.76,0.44,45.38,0.0,0.0,0.0,1.0,57.24,2.14,2.4,0.03,0.024,0.026,0.134,2.44,12.96,0.04,0.04,0.016,43.66701615475067,0.0,0.0,0.0,0.0,0.0,0.0,0.0,0.0,0.0,0.0,0.0,0.0,0.0,2089.607327277071,7.0,0.9196807894444444,3.62287005,82.0,24.45454545,11.0,60.0,26.5,8.0,123.3725,133.0,556.0,43.31451011111111,423.0,85.33834586466165
2025-07-15 15:00:00,2.618991891666667,1.398579216666667,1.220465930555555,1187.553333333333,3998.517505555555,0.0,2316.920680555555,1480.308402777778,233.4473833333333,108364.1327777778,2.9721358640085285,0.9763589200347677,11.54522816166884,0.52543568013907,87.4784129182964,4.205463204403882,31.490348995735,6.8,1.02,0.55,87.2,11.78,3.782494606172688,68.34,9.37,20.58,1.71,11.396034779801608,5.133333333333334,80.02222222222223,66.02,31.4,0.047,5.34,2.03,9.89,2.09,0.033,0.13,54.85,11.07,0.067,2.073033707865169,0.23,100.15863732501806,1.9,1.57,0.76,0.44,45.38,0.0,0.0,0.0,1.0,57.24,2.14,2.4,0.03,0.024,0.026,0.134,2.44,12.96,0.04,0.04,0.016,43.55074177008017,0.0,0.0,0.0,0.0,0.0,0.0,0.0,0.0,0.0,0.0,0.0,0.0,0.0,2089.607327277071,7.0,0.8660566391666666,3.852719886111111,82.0,24.45454545,11.0,60.0,26.5,8.0,124.3486111111111,135.0,560.8444444444444,42.42715708333333,425.8444444444444,85.11111111111111
2025-07-15 16:00:00,2.620370327777778,1.398962027777778,1.221364716666667,1186.341666666667,3999.974222222222,0.0,2330.530552777778,1481.890616666667,233.5329425,108468.3916666667,2.9703620672281943,1.026632080254962,11.85903864261915,0.8028353614370564,87.11432927712589,4.704944408228307,32.641432248842804,5.6,1.02,0.52,87.26,11.72,3.920758116581088,68.35,9.21,20.75,1.69,11.812600019794356,5.133333333333334,80.02222222222223,66.02,31.4,0.049,5.49,2.1,8.76,2.23,0.035,0.14,54.47,11.21,0.069,2.041894353369763,0.23,103.81978855883072,1.9,1.57,0.76,0.44,45.38,0.0,0.0,0.0,1.0,58.29648029389181,3.960480688565772,3.360202088030997,0.077794689110085,0.0187496429697064,0.0665724848653759,0.3144925428132397,3.992999400507089,7.684838188353002,0.0359866428116498,0.104992307598783,0.0269585900974246,45.142674889613126,0.0,0.0,0.0,0.0,0.0,0.0,0.0,0.0,0.0,0.0,0.0,0.0,0.0,2089.607327277071,7.0,0.906633413611111,3.797148266666666,82.0,24.45454545,11.0,60.0,26.5,8.0,125.3263888888889,135.0,564.7555555555556,42.896882,429.7555555555556,88.22222222222223
2025-07-15 17:00:00,2.604218883333334,1.398742591666667,1.205354303888889,1186.837777777778,4000.072091666666,0.0,2318.089672222222,1504.597230555556,234.9201952777778,108582.8772222222,2.96730497617072,1.026632080254962,11.85903864261915,0.8028353614370564,87.11432927712589,4.704944408228307,32.691351675635744,5.6,1.02,0.52,87.26,11.72,3.926754238205942,68.35,9.21,20.75,1.69,11.830665349079757,5.133333333333334,80.02222222222223,66.02,31.4,0.049,5.49,2.1,8.76,2.23,0.035,0.14,54.47,11.21,0.069,2.041894353369763,0.23,103.9785629745828,1.9,1.57,0.76,0.44,45.38,0.0,0.0,0.0,1.0,58.29648029389181,3.960480688565772,3.360202088030997,0.077794689110085,0.0187496429697064,0.0665724848653759,0.3144925428132397,3.992999400507089,7.684838188353002,0.0359866428116498,0.104992307598783,0.0269585900974246,45.21171280551124,0.0,0.0,0.0,0.0,0.0,0.0,0.0,0.0,0.0,0.0,0.0,0.0,0.0,2089.607327277071,7.0,0.8177155136111111,3.814863038888889,82.0,24.45454545,11.0,60.0,26.5,8.0,125.02708333333332,140.0,565.9083333333333,42.80563772222222,425.9083333333333,88.35714285714286
2025-07-15 18:00:00,2.572088697222222,1.398704019444444,1.173577852777778,1199.176944444444,4001.445669444445,0.0,2323.719422222222,1506.303825,233.1846761111111,105942.2833333333,3.0422550483960897,1.026632080254962,11.85903864261915,0.8028353614370564,87.11432927712589,4.704944408228307,32.54848763834342,5.6,1.02,0.52,87.26,11.72,3.909593982200285,68.35,9.21,20.75,1.69,11.778964317186244,5.133333333333334,80.02222222222223,66.02,31.4,0.049,5.49,2.1,8.76,2.23,0.035,0.14,54.47,11.21,0.069,2.041894353369763,0.23,103.52416765175268,1.9,1.57,0.76,0.44,45.38,0.0,0.0,0.0,1.0,58.29648029389181,3.960480688565772,3.360202088030997,0.077794689110085,0.0187496429697064,0.0665724848653759,0.3144925428132397,3.992999400507089,7.684838188353002,0.0359866428116498,0.104992307598783,0.0269585900974246,45.01413370604836,0.0,0.0,0.0,0.0,0.0,0.0,0.0,0.0,0.0,0.0,0.0,0.0,0.0,2089.607327277071,7.0,1.010759036666667,3.9325167,82.0,24.45454545,11.0,60.0,26.5,8.0,126.60791666666664,138.0,571.2916666666666,43.05045397222222,433.2916666666666,87.97101449275362
2025-07-15 19:00:00,2.589783422222222,1.3987643,1.190951440555555,1189.906388888889,4000.083897222222,0.0,2300.385641666667,1480.724002777778,229.9370841666667,105674.1122222222,3.048932658309869,1.026632080254962,11.85903864261915,0.8028353614370564,87.11432927712589,4.704944408228307,31.95136958435216,5.6,1.02,0.52,87.26,11.72,3.837870552943399,68.35,9.21,20.75,1.69,11.562873409084418,5.133333333333334,80.02222222222223,66.02,31.4,0.049,5.49,2.1,8.76,2.23,0.035,0.14,54.47,11.21,0.069,2.041894353369763,0.23,101.6249657528461,1.9,1.57,0.76,0.44,45.38,0.0,0.0,0.0,1.0,58.29648029389181,3.960480688565772,3.360202088030997,0.077794689110085,0.0187496429697064,0.0665724848653759,0.3144925428132397,3.992999400507089,7.684838188353002,0.0359866428116498,0.104992307598783,0.0269585900974246,44.18832722866863,0.0,0.0,0.0,0.0,0.0,0.0,0.0,0.0,0.0,0.0,0.0,0.0,0.0,2089.607327277071,7.0,1.054272671055556,4.073455166666667,82.0,24.45454545,11.0,60.0,26.5,8.0,127.16111111111113,140.0,574.4444444444445,42.66369141666667,434.44444444444446,86.35714285714286
2025-07-15 20:00:00,2.610476147222222,1.398693783333333,1.211933644166667,1187.078333333333,3999.635716666667,0.0,2311.936336111111,1488.794175,233.3903341666667,108002.2327777778,2.9829214296030955,1.026632080254962,11.85903864261915,0.8028353614370564,87.11432927712589,4.704944408228307,32.36081102098888,5.6,1.02,0.52,87.26,11.72,3.8870510185467415,68.35,9.21,20.75,1.69,11.711046071535254,5.133333333333334,80.02222222222223,66.02,31.4,0.049,5.49,2.1,8.76,2.23,0.035,0.14,54.47,11.21,0.069,2.041894353369763,0.23,102.9272408201528,1.9,1.57,0.76,0.44,45.38,0.0,0.0,0.0,1.0,58.29648029389181,3.960480688565772,3.360202088030997,0.077794689110085,0.0187496429697064,0.0665724848653759,0.3144925428132397,3.992999400507089,7.684838188353002,0.0359866428116498,0.104992307598783,0.0269585900974246,44.75457939308102,0.0,0.0,0.0,0.0,0.0,0.0,0.0,0.0,0.0,0.0,0.0,0.0,0.0,2089.607327277071,7.0,0.6962215519333333,4.081275713888889,82.0,24.45454545,11.0,60.0,26.5,8.0,126.26416666666664,138.0,569.9166666666666,42.03736111111111,431.9166666666666,87.46376811594203
2025-07-15 21:00:00,2.6134982,1.398619019444444,1.214874577777778,1188.308055555556,4001.334,0.0,2324.820466666667,1498.173266666667,235.3693538888889,108920.7908333333,2.959038242908214,1.026632080254962,11.85903864261915,0.8028353614370564,87.11432927712589,4.704944408228307,32.759061194415864,5.6,1.02,0.52,87.26,11.72,3.934887234433041,68.35,9.21,20.75,1.69,11.85516873045055,5.133333333333334,80.02222222222223,66.02,31.4,0.049,5.49,2.1,8.76,2.23,0.035,0.14,54.47,11.21,0.069,2.041894353369763,0.23,104.19392080170208,1.9,1.57,0.76,0.44,45.38,0.0,0.0,0.0,1.0,58.29648029389181,3.960480688565772,3.360202088030997,0.077794689110085,0.0187496429697064,0.0665724848653759,0.3144925428132397,3.992999400507089,7.684838188353002,0.0359866428116498,0.104992307598783,0.0269585900974246,45.30535418649971,0.0,0.0,0.0,0.0,0.0,0.0,0.0,0.0,0.0,0.0,0.0,0.0,0.0,2089.607327277071,7.0,0.8059172780555555,3.995298022222222,82.0,24.45454545,11.0,60.0,26.5,8.0,125.6525,137.0,567.0,42.58360338888889,430.0,88.54014598540147
2025-07-15 22:00:00,2.637723358333333,1.398978933333333,1.238532114722222,1185.754722222222,3996.9477,0.0,2312.189411111111,1478.937419444444,234.9577805555556,109715.3430555556,2.9344058923077725,1.026632080254962,11.85903864261915,0.8028353614370564,87.11432927712589,4.704944408228307,31.5006265247806,5.6,1.02,0.52,87.26,11.72,3.783729101801333,68.35,9.21,20.75,1.69,11.399754112301542,5.133333333333334,80.02222222222223,66.02,31.4,0.049,5.49,2.1,8.76,2.23,0.035,0.14,54.47,11.21,0.069,2.041894353369763,0.23,100.19132617531994,1.9,1.57,0.76,0.44,45.38,0.0,0.0,0.0,1.0,58.29648029389181,3.960480688565772,3.360202088030997,0.077794689110085,0.0187496429697064,0.0665724848653759,0.3144925428132397,3.992999400507089,7.684838188353002,0.0359866428116498,0.104992307598783,0.0269585900974246,43.56495545864743,0.0,0.0,0.0,0.0,0.0,0.0,0.0,0.0,0.0,0.0,0.0,0.0,0.0,2089.607327277071,7.0,0.7937476456111112,3.952409641666667,82.0,24.45454545,11.0,60.0,26.5,8.0,124.83,144.0,567.0,42.46782219444444,423.0,85.13888888888889
