Repository: saikumar-voptimai/evonith_bf_webapp

# Evonith BF2 — Blast Furnace Intelligence Platform

Monitoring, modelling and optimisation of **Blast Furnace 2 (BF2)** at Evonith Steel: live telemetry from InfluxDB,
manual plant reports from Neon PostgreSQL, a two-zone energy model of the furnace, blend and fuel optimisers, a
conversational assistant (FurnaceMind) and a live digital twin evaluated every hour.

The platform has three deployable parts that share one Python service layer, plus the shared data library:

| Part | Path | What it is |
|---|---|---|
| **Streamlit app** (legacy) | `src/app.py`, `src/custom_pages/` | The original 11-page dashboard; still the home of the model pages. Served under `/legacy` in production |

File: src/data/V13_df_filtered.csv (part 213 of 268)
NM3/HR.,STEAMKGS/HR.,RAFTOC,PERMEABILITYKGS/HR.,TUYEREVELOCITYM/S,HOT BLAST VOLUMENM3/HR.,O2 ENRICHMENT %,COKE_VM%,COKE_ASH%,COKE_IM%,COKE_FC%,COKE_MOIST%,COKE_CALC_MT,NUTCOKE_MOIST%,NUTCOKE_VM%,NUTCOKE_IM%,NUTCOKE_FC%,NUTCOKE_ASH%,NUTCOKE_CALC_MT,PCI_2_FC%,PCI_2_ASH%,PCI_2_VM%,PCI_2_IM%,PCI_2_CALC_MT,SINTER_SP_02_COLD_STRENGTH_AI,SINTER_SP_02_COLD_STRENGTH_TI,SINTER_SP_02_HOT_STRENGTH_RI,SINTER_SP_02_HOT_STRENGTH_RDI,SINTER_SP_02_P%,SINTER_SP_02_SIO2%,SINTER_SP_02_MGO%,SINTER_SP_02_FEO%,SINTER_SP_02_AL2O3%,SINTER_SP_02_NA2O%,SINTER_SP_02_TIO2%,SINTER_SP_02_FE(T)%,SINTER_SP_02_CAO%,SINTER_SP_02_K2O%,SINTER_SP_02_BASICITY,SINTER_SP_02_MNO%,SINTER_CALC_MT,FLUX_TM%,FLUX_SIO2%,FLUX_FE2O3%,FLUX_AL2O3%,FLUX_LOI%,FLUX_MGO%,FLUX_CAO%,FLUX_CALC_MT,GEOMIN TYPE,ORE_FE(T)%,ORE_LOI%,ORE_TM%,ORE_MGO%,ORE_NA2O%,ORE_P%,ORE_TIO2%,ORE_AL2O3%,ORE_SIO2%,ORE_MNO%,ORE_CAO%,ORE_K2O%,ORE_CALC_MT,LLOYDS_PELLET_PCT_SIO2,LLOYDS_PELLET_PCT_AL2O3,LLOYDS_PELLET_PCT_FE2O3,LLOYDS_PELLET_PCT_MGO,LLOYDS_PELLET_PCT_TIO2,LLOYDS_PELLET_PCT_NA2O,TOTAL_PELLET_CALC_MT,LLOYDS_PELLET_PCT_K2O,LLOYDS_PELLET_PCT_TM,LLOYDS_PELLET_PCT_LOI,LLOYDS_PELLET_PCT_MNO,LLOYDS_PELLET_PCT_CAO,LLOYDS_PELLET_PCT_P,DAILYPRODUCTION,CHARGES/HRS.,STOCKRODLEVEL,FURNACE TOP GAS ANALYSISH2%,COKE_DISCHARGE_TIME,WEIGHTED_COKE_ANGLE,TOTAL_COKE_PORTIONS,NON_COKE_DISCHARGE_TIME,WEIGHTED_NON_COKE_ANGLE,TOTAL_NON_COKE_PORTIONS,UNITCOST LAKHS/THM,ACTUALKG/THM.,ACT. FUEL RATEKG/THM.,FURNACETOPGASANALYSISCO2ETACO,COKE RATE KG/THM,PRODUCTIONTONNESPERHR
2025-07-15 23:00:00,2.628399841666667,1.398884269444445,1.22948465,1187.610555555555,4001.847280555555,0.0,2312.447852777778,1473.999308333333,233.5315880555556,108642.5527777778,2.966991439002694,1.018921705599642,11.87666375268113,0.6943236626270045,87.10441454171922,4.693795871986885,30.54611664759119,5.6,1.02,0.52,87.26,11.72,3.946761427166785,68.52,9.38,20.48,1.62,10.943062114725144,5.133333333333334,80.02222222222223,66.02,31.4,0.047,5.25,2.06,9.38,2.09,0.038,0.12,54.74,11.37,0.061,2.165714285714285,0.23,98.79747155898885,1.9,1.57,0.76,0.44,45.38,0.0,0.0,0.4069303888450012,1.0,58.29648029389181,3.960480688565772,3.360202088030997,0.077794689110085,0.0187496429697064,0.0665724848653759,0.3144925428132397,3.992999400507089,7.684838188353002,0.0359866428116498,0.104992307598783,0.0269585900974246,40.952268011553,0.0,0.0,0.0,0.0,0.0,0.0,0.0,0.0,0.0,0.0,0.0,0.0,0.0,2089.607327277071,7.0,0.7986255763888889,3.998472877777778,82.0,24.45454545,11.0,60.0,26.5,8.0,124.83,144.0,567.0,42.00845694444445,423.0,84.93055555555556
2025-07-16 00:00:00,2.633427216666667,1.398704644444444,1.234676708333333,1193.235277777778,3999.439661111111,0.0,2346.807658333333,1460.963794444444,233.0056275,108063.3358333333,2.9810899283110643,1.018921705599642,11.87666375268113,0.6943236626270045,87.10441454171922,4.693795871986885,31.43726727732553,5.6,1.02,0.52,87.26,11.72,4.061904015398478,68.52,9.38,20.48,1.62,11.262314372132089,5.133333333333334,80.02222222222223,66.02,31.4,0.047,5.25,2.06,9.38,2.09,0.038,0.12,54.74,11.37,0.061,2.165714285714285,0.23,101.67978324566592,1.9,1.57,0.76,0.44,45.38,0.0,0.0,0.4188021523316984,1.0,58.29648029389181,3.960480688565772,3.360202088030997,0.077794689110085,0.0187496429697064,0.0665724848653759,0.3144925428132397,3.992999400507089,7.684838188353002,0.0359866428116498,0.104992307598783,0.0269585900974246,42.14700709569196,0.0,0.0,0.0,0.0,0.0,0.0,0.0,0.0,0.0,0.0,0.0,0.0,0.0,2023.4955360093168,7.0,0.8632885011111111,3.839699083333334,82.0,24.54545455,11.0,60.0,26.5,8.0,123.87986111111113,140.0,561.3194444444445,43.17613011111111,421.31944444444446,84.64285714285714
2025-07-16 01:00:00,2.629279958333334,1.398990363888889,1.230367776666667,1187.482777777778,4000.264961111111,0.0,2324.481475,1473.472747222222,233.2974130555556,108486.6797222222,2.9700774054085457,1.018921705599642,11.87666375268113,0.6943236626270045,87.10441454171922,4.693795871986885,32.10050076418894,5.6,1.02,0.52,87.26,11.72,4.147598192938531,68.52,9.38,20.48,1.62,11.49991594116441,5.133333333333334,80.02222222222223,66.02,31.4,0.047,5.25,2.06,9.38,2.09,0.038,0.12,54.74,11.37,0.061,2.165714285714285,0.23,103.8249263521146,1.9,1.57,0.76,0.44,45.38,0.0,0.0,0.4276376407775148,1.0,58.29648029389181,3.960480688565772,3.360202088030997,0.077794689110085,0.0187496429697064,0.0665724848653759,0.3144925428132397,3.992999400507089,7.684838188353002,0.0359866428116498,0.104992307598783,0.0269585900974246,43.03618446057998,0.0,0.0,0.0,0.0,0.0,0.0,0.0,0.0,0.0,0.0,0.0,0.0,0.0,2023.4955360093168,7.0,0.6213131947222222,3.865772905555555,82.0,24.54545455,11.0,60.0,26.5,8.0,123.55,140.0,560.0,43.03951533333333,420.0,86.42857142857143
2025-07-16 02:00:00,2.610869977777778,1.399013883333333,1.211853891666667,1186.348333333333,4000.142469444445,0.0,2342.920913888889,1496.485275,234.6362077777778,108703.6688888889,2.964062121832612,1.018921705599642,11.87666375268113,0.6943236626270045,87.10441454171922,4.693795871986885,31.798474437863447,5.6,1.02,0.52,87.26,11.72,4.1085743828587535,68.52,9.38,20.48,1.62,11.391715842035843,5.133333333333334,80.02222222222223,66.02,31.4,0.047,5.25,2.06,9.38,2.09,0.038,0.12,54.74,11.37,0.061,2.165714285714285,0.23,102.8480611836395,1.9,1.57,0.76,0.44,45.38,0.0,0.0,0.4236140952698815,1.0,58.29648029389181,3.960480688565772,3.360202088030997,0.077794689110085,0.0187496429697064,0.0665724848653759,0.3144925428132397,3.992999400507089,7.684838188353002,0.0359866428116498,0.104992307598783,0.0269585900974246,42.63126676826175,0.0,0.0,0.0,0.0,0.0,0.0,0.0,0.0,0.0,0.0,0.0,0.0,0.0,2023.4955360093168,7.0,0.8923032847222222,3.789327741666667,82.0,24.54545455,11.0,60.0,26.5,8.0,123.67291666666664,130.0,555.7916666666666,41.74372613888889,425.7916666666666,85.61538461538461
2025-07-16 03:00:00,2.606147925,1.398729947222222,1.207385794444444,1173.189444444444,4000.362244444445,0.0,2326.606644444445,1503.979355555555,233.0759622222222,108805.1863888889,2.961461108262192,1.018921705599642,11.87666375268113,0.6943236626270045,87.10441454171922,4.693795871986885,30.53821743957736,5.6,1.02,0.52,87.26,11.72,3.945740796955297,68.52,9.38,20.48,1.62,10.940232245221608,5.133333333333334,80.02222222222223,66.02,31.4,0.047,5.25,2.06,9.38,2.09,0.038,0.12,54.74,11.37,0.061,2.165714285714285,0.23,98.77192259025776,1.9,1.57,0.76,0.44,45.38,0.0,0.0,0.406825156882925,1.0,58.29648029389181,3.960480688565772,3.360202088030997,0.077794689110085,0.0187496429697064,0.0665724848653759,0.3144925428132397,3.992999400507089,7.684838188353002,0.0359866428116498,0.104992307598783,0.0269585900974246,40.94167777884377,0.0,0.0,0.0,0.0,0.0,0.0,0.0,0.0,0.0,0.0,0.0,0.0,0.0,2023.4955360093168,7.0,0.7367814374999999,3.867452761111111,82.0,24.54545455,11.0,60.0,26.5,8.0,122.65486111111112,135.0,554.0694444444445,41.24383797222222,419.06944444444446,82.22222222222223
2025-07-16 04:00:00,2.615495580555555,1.398830022222222,1.216712791666667,1174.301388888889,3999.902772222222,0.0,2354.296425,1510.858716666667,235.3847883333333,110100.0761111111,2.9263194296117554,1.018921705599642,11.87666375268113,0.6943236626270045,87.10441454171922,4.693795871986885,29.76788402668712,5.6,1.02,0.52,87.26,11.72,3.84620859667174,68.52,9.38,20.48,1.62,10.664262422819622,5.133333333333334,80.02222222222223,66.02,31.4,0.047,5.25,2.06,9.38,2.09,0.038,0.12,54.74,11.37,0.061,2.165714285714285,0.23,96.28037859699,1.9,1.57,0.76,0.44,45.38,0.0,0.0,0.3965629006732656,1.0,58.29648029389181,3.960480688565772,3.360202088030997,0.077794689110085,0.0187496429697064,0.0665724848653759,0.3144925428132397,3.992999400507089,7.684838188353002,0.0359866428116498,0.104992307598783,0.0269585900974246,39.90891473577384,0.0,0.0,0.0,0.0,0.0,0.0,0.0,0.0,0.0,0.0,0.0,0.0,0.0,2023.4955360093168,7.0,0.8162639752777778,3.656209786111111,82.0,24.54545455,11.0,60.0,26.5,8.0,121.6375,135.0,550.0,42.183632,415.0,80.14814814814815
2025-07-16 05:00:00,2.601104311111111,1.398924019444444,1.202105952777778,1171.443611111111,4000.367997222223,0.0,2334.796541666667,1528.457130555556,235.9451522222222,110159.9436111111,2.9250701281719387,1.018921705599642,11.87666375268113,0.6943236626270045,87.10441454171922,4.693795871986885,33.12983913580096,5.6,1.02,0.52,87.26,11.72,4.2805955564806935,68.52,9.38,20.48,1.62,11.868673576302577,5.133333333333334,80.02222222222223,66.02,31.4,0.047,5.25,2.06,9.38,2.09,0.038,0.12,54.74,11.37,0.061,2.165714285714285,0.23,107.15418845332287,1.9,1.57,0.76,0.44,45.38,0.0,0.0,0.4413503188454219,1.0,58.29648029389181,3.960480688565772,3.360202088030997,0.077794689110085,0.0187496429697064,0.0665724848653759,0.3144925428132397,3.992999400507089,7.684838188353002,0.0359866428116498,0.104992307598783,0.0269585900974246,44.41618773088618,0.0,0.0,0.0,0.0,0.0,0.0,0.0,0.0,0.0,0.0,0.0,0.0,0.0,2023.4955360093168,7.0,1.116994659166667,3.700713725,82.0,24.54545455,11.0,60.0,26.5,8.0,123.05208333333334,125.0,550.9583333333334,42.64601261111111,425.95833333333337,89.2
2025-07-16 06:00:00,2.606513900414938,1.399056190871369,1.207318684647303,1172.913692946058,3998.94567219917,0.0,2329.724037344398,1523.396838174274,235.9489597510373,110158.7809128631,2.9240616824978147,1.018921705599642,11.87666375268113,0.6943236626270045,87.10441454171922,4.693795871986885,31.79501140054277,5.6,1.02,0.52,87.26,11.72,4.108126935404932,68.52,9.38,20.48,1.62,11.390475218458617,5.133333333333334,80.02222222222223,66.02,31.4,0.047,5.25,2.06,9.38,2.09,0.038,0.12,54.74,11.37,0.061,2.165714285714285,0.23,102.83686043641704,1.9,1.57,0.76,0.44,45.38,0.0,0.0,0.4235679612509569,1.0,58.29648029389181,3.960480688565772,3.360202088030997,0.077794689110085,0.0187496429697064,0.0665724848653759,0.3144925428132397,3.992999400507089,7.684838188353002,0.0359866428116498,0.104992307598783,0.0269585900974246,42.62662397735884,0.0,0.0,0.0,0.0,0.0,0.0,0.0,0.0,0.0,0.0,0.0,0.0,0.0,2023.4955360093168,7.0,1.099830003070539,3.778599012448133,82.0,24.54545455,11.0,60.0,26.5,8.0,123.24,132.0,555.0,41.81763966804979,423.0,85.60606060606061
2025-07-16 07:00:00,2.638719317991632,1.398552012552301,1.240168281171548,1176.343514644351,3999.726188284519,0.0,2320.661158995816,1479.422665271966,233.902809623431,109916.4577405858,2.9310752281043264,1.018921705599642,11.87666375268113,0.6943236626270045,87.10441454171922,4.693795871986885,31.88630091213528,5.6,1.02,0.52,87.26,11.72,4.119922147451522,68.52,9.38,20.48,1.62,11.423179434425082,5.133333333333334,80.02222222222223,66.02,31.4,0.047,5.25,2.06,9.38,2.09,0.038,0.12,54.74,11.37,0.061,2.165714285714285,0.23,103.13212457847636,1.9,1.57,0.76,0.44,45.38,0.0,0.0,0.4247841052498289,1.0,58.29648029389181,3.960480688565772,3.360202088030997,0.077794689110085,0.0187496429697064,0.0665724848653759,0.3144925428132397,3.992999400507089,7.684838188353002,0.0359866428116498,0.104992307598783,0.0269585900974246,42.74901310421615,0.0,0.0,0.0,0.0,0.0,0.0,0.0,0.0,0.0,0.0,0.0,0.0,0.0,2023.4955360093168,7.0,1.02878389623431,3.834977418410042,82.0,24.54545455,11.0,60.0,26.5,8.0,123.8864539748954,135.0,558.9958158995815,42.14611037656903,423.9958158995816,85.85185185185185
2025-07-16 08:00:00,2.644101186111111,1.398992138888889,1.245099213888889,1176.500833333333,4000.929561111111,0.0,2334.440544444445,1474.523416666667,233.5128138888889,109908.0705555555,2.9321800578302124,1.015910520685305,11.5924012571386,0.6630723519988078,87.3916882221761,5.147203771415797,31.779356128444554,9.7,1.09,0.59,86.44999999999999,12.46,4.106104170129664,68.47000000000001,8.94,21.02,1.57,11.384866760369812,5.133333333333334,80.02222222222223,66.02,31.4,0.046,5.06,1.99,10.03,2.08,0.035,0.12,55.05,11.12,0.067,2.197628458498024,0.23,102.7862254795184,1.9,1.57,0.76,0.44,45.38,0.0,0.0,0.4233594042669089,1.0,58.344465302614,4.971991281523891,4.658642496431258,0.0521810004758323,0.0126656126724892,0.0814217255828946,0.4271394035211592,4.970294402062963,5.726095412055441,0.0642488756542694,0.0542488756542694,0.0235977374940521,42.60563542073947,0.0,0.0,0.0,0.0,0.0,0.0,0.0,0.0,0.0,0.0,0.0,0.0,0.0,2023.4955360093168,7.0,1.064518243333333,3.807926652777778,82.0,24.54545455,11.0,60.0,26.5,8.0,124.3725,133.0,560.0,43.04823813888889,427.0,85.56390977443608
2025-07-16 09:00:00,2.622074280555556,1.398993405555556,1.223450271944444,1180.494166666667,3998.897119444444,0.0,2324.509005555556,1498.466794444444,235.2391713888889,109723.6197222222,2.935614787403278,1.015910520685305,11.5924012571386,0.6630723519988078,87.3916882221761,5.147203771415797,32.07888426535784,9.7,1.09,0.59,86.44999999999999,12.46,4.144805197522411,68.47000000000001,8.94,21.02,1.57,11.49217189002558,5.133333333333334,80.02222222222223,66.02,31.4,0.046,5.06,1.99,10.03,2.08,0.035,0.12,55.05,11.12,0.067,2.197628458498024,0.23,103.7550105767933,1.9,1.57,0.76,0.44,45.38,0.0,0.0,0.4273496693022437,1.0,58.344465302614,4.971991281523891,4.658642496431258,0.0521810004758323,0.0126656126724892,0.0814217255828946,0.4271394035211592,4.970294402062963,5.726095412055441,0.0642488756542694,0.0542488756542694,0.0235977374940521,43.00720386498363,0.0,0.0,0.0,0.0,0.0,0.0,0.0,0.0,0.0,0.0,0.0,0.0,0.0,2023.4955360093168,7.0,1.089127615555556,3.988795633333333,82.0,24.54545455,11.0,60.0,26.5,8.0,124.31458333333336,135.0,560.7083333333334,42.59672786111111,425.70833333333337,86.37037037037037
2025-07-16 10:00:00,2.631369694444444,1.398910763888889,1.232379366666667,1187.68,3999.253369444445,0.0,2329.081047222222,1479.539958333333,234.7627858333333,109330.8272222222,2.94641650991052,1.015910520685305,11.5924012571386,0.6630723519988078,87.3916882221761,5.147203771415797,31.716875063873708,9.7,1.09,0.59,86.44999999999999,12.46,4.098031201037667,68.47000000000001,8.94,21.02,1.57,11.362483091162982,5.133333333333334,80.02222222222223,66.02,31.4,0.046,5.06,1.99,10.03,2.08,0.035,0.12,55.05,11.12,0.067,2.197628458498024,0.23,102.58413854090256,1.9,1.57,0.76,0.44,45.38,0.0,0.0,0.4225270417052584,1.0,58.344465302614,4.971991281523891,4.658642496431258,0.0521810004758323,0.0126656126724892,0.0814217255828946,0.4271394035211592,4.970294402062963,5.726095412055441,0.0642488756542694,0.0542488756542694,0.0235977374940521,42.52186892002605,0.0,0.0,0.0,0.0,0.0,0.0,0.0,0.0,0.0,0.0,0.0,0.0,0.0,2023.4955360093168,7.0,0.9399691719444444,3.989928936111111,82.0,24.54545455,11.0,60.0,26.5,8.0,124.4175,139.0,563.0,43.03859297222223,424.0,85.39568345323741
2025-07-16 11:00:00,2.623123188888889,1.398845666666667,1.224503994444444,1187.525833333333,4000.625580555556,0.0,2323.168930555556,1484.008394444445,234.4197844444444,108897.3666666667,2.959150664764664,1.015910520685305,11.5924012571386,0.6630723519988078,87.3916882221761,5.147203771415797,31.676031332596363,9.7,1.09,0.59,86.44999999999999,12.46,4.092753919312898,68.47000000000001,8.94,21.02,1.57,11.347850936983727,5.133333333333334,80.02222222222223,66.02,31.4,0.046,5.06,1.99,10.03,2.08,0.035,0.12,55.05,11.12,0.067,2.197628458498024,0.23,102.45203476398748,1.9,1.57,0.76,0.44,45.38,0.0,0.0,0.4219829281721923,1.0,58.344465302614,4.971991281523891,4.658642496431258,0.0521810004758323,0.0126656126724892,0.0814217255828946,0.4271394035211592,4.970294402062963,5.726095412055441,0.0642488756542694,0.0542488756542694,0.0235977374940521,42.46711094705165,0.0,0.0,0.0,0.0,0.0,0.0,0.0,0.0,0.0,0.0,0.0,0.0,0.0,2023.4955360093168,7.0,0.9207441211111111,4.048233322222222,82.0,24.54545455,11.0,60.0,26.5,8.0,124.46805555555557,140.0,563.6722222222222,42.28990572222222,423.6722222222222,85.28571428571429
2025-07-16 12:00:00,2.615141972222222,1.398798069444444,1.216399928888889,1193.305277777778,4000.917613888889,0.0,2317.625691666667,1483.089091666666,234.0244788888889,108025.8233333333,2.9832256362865586,1.015910520685305,11.5924012571386,0.6630723519988078,87.3916882221761,5.147203771415797,32.604558214205134,9.7,1.09,0.59,86.44999999999999,12.46,4.212725767868972,68.47000000000001,8.94,21.02,1.57,11.680493133628977,5.133333333333334,80.02222222222223,66.02,31.4,0.046,5.06,1.99,10.03,2.08,0.035,0.12,55.05,11.12,0.067,2.197628458498024,0.23,105.45523511301558,1.9,1.57,0.76,0.44,45.38,0.0,0.0,0.4343526119963353,1.0,58.344465302614,4.971991281523891,4.658642496431258,0.0521810004758323,0.0126656126724892,0.0814217255828946,0.4271394035211592,4.970294402062963,5.726095412055441,0.0642488756542694,0.0542488756542694,0.0235977374940521,43.71195925789488,0.0,0.0,0.0,0.0,0.0,0.0,0.0,0.0,0.0,0.0,0.0,0.0,0.0,2023.4955360093168,7.0,0.9356988105555556,4.055017016666667,82.0,24.54545455,11.0,60.0,26.5,8.0,125.06041666666664,140.0,566.0416666666666,42.09369202777778,426.0416666666666,87.78571428571429
2025-07-16 13:00:00,2.605802263888889,1.398512347222222,1.207301630555556,1195.643055555556,3998.967697222222,0.0,2318.869758333333,1488.450444444444,234.3373886111111,107769.7375,2.9888531169590244,1.015910520685305,11.5924012571386,0.6630723519988078,87.3916882221761,5.147203771415797,31.7025606720709,9.7,1.09,0.59,86.44999999999999,12.46,4.0961816864145,68.47000000000001,8.94,21.02,1.57,11.357354999745018,5.133333333333334,80.02222222222223,66.02,31.4,0.046,5.06,1.99,10.03,2.08,0.035,0.12,55.05,11.12,0.067,2.197628458498024,0.23,102.5378404882454,1.9,1.57,0.76,0.44,45.38,0.0,0.0,0.422336347710025,1.0,58.344465302614,4.971991281523891,4.658642496431258,0.0521810004758323,0.0126656126724892,0.0814217255828946,0.4271394035211592,4.970294402062963,5.726095412055441,0.0642488756542694,0.0542488756542694,0.0235977374940521,42.50267804164717,0.0,0.0,0.0,0.0,0.0,0.0,0.0,0.0,0.0,0.0,0.0,0.0,0.0,2023.4955360093168,7.0,0.8189814758333334,3.978644208333333,82.0,24.54545455,11.0,60.0,26.5,8.0,125.78611111111113,140.0,568.9444444444445,43.042975,428.94444444444446,85.35714285714286
2025-07-16 14:00:00,2.633150022222222,1.398945738888889,1.234122522222222,1186.292222222222,4000.802488888889,0.0,2312.336336111111,1469.432319444444,233.1682863888889,108726.1213888889,2.9639390802155887,1.015910520685305,11.5924012571386,0.6630723519988078,87.3916882221761,5.147203771415797,32.024437623038175,9.7,1.09,0.59,86.44999999999999,12.46,4.137770329220651,68.47000000000001,8.94,21.02,1.57,11.472666530450216,5.133333333333334,80.02222222222223,66.02,31.4,0.046,5.06,1.99,10.03,2.08,0.035,0.12,55.05,11.12,0.067,2.197628458498024,0.23,103.5789099399065,1.9,1.57,0.76,0.44,45.38,0.0,0.0,0.4266243400047079,1.0,58.344465302614,4.971991281523891,4.658642496431258,0.0521810004758323,0.0126656126724892,0.0814217255828946,0.4271394035211592,4.970294402062963,5.726095412055441,0.0642488756542694,0.0542488756542694,0.0235977374940521,42.93420887467675,0.0,0.0,0.0,0.0,0.0,0.0,0.0,0.0,0.0,0.0,0.0,0.0,0.0,2023.4955360093168,7.0,0.920490963888889,3.998826536111111,82.0,24.54545455,11.0,60.0,26.5,8.0,124.37805555555556,143.0,564.7222222222222,43.103811,421.7222222222222,86.22377622377623
2025-07-16 15:00:00,2.646906269444445,1.39886195,1.248002960277778,1176.455277777778,3998.926125,0.0,2313.185236111111,1475.706138888889,234.0633683333334,110256.5272222222,2.9214569150818264,1.015910520685305,11.5924012571386,0.6630723519988078,87.3916882221761,5.147203771415797,32.75412217153259,9.7,1.09,0.59,86.44999999999999,12.46,4.232050425876554,68.47000000000001,8.94,21.02,1.57,11.734074009196265,5.133333333333334,80.02222222222223,66.02,31.4,0.046,5.06,1.99,10.03,2.08,0.035,0.12,55.05,11.12,0.067,2.197628458498024,0.23,105.938980428035,1.9,1.57,0.76,0.44,45.38,0.0,0.0,0.4363450786661455,1.0,58.344465302614,4.971991281523891,4.658642496431258,0.0521810004758323,0.0126656126724892,0.0814217255828946,0.4271394035211592,4.970294402062963,5.726095412055441,0.0642488756542694,0.0542488756542694,0.0235977374940521,43.912475196991366,0.0,0.0,0.0,0.0,0.0,0.0,0.0,0.0,0.0,0.0,0.0,0.0,0.0,2023.4955360093168,7.0,0.7582007161111111,3.837320013888889,82.0,24.54545455,11.0,60.0,26.5,8.0,123.785,138.0,560.0,43.01914377777778,422.0,88.18840579710145
2025-07-16 16:00:00,2.663684688888889,1.398874633333333,1.264789794444444,1176.419722222222,3998.496094444445,0.0,2316.933222222222,1451.699594444445,232.5800186111111,110061.5205555556,2.92631506638784,1.031251310628197,11.84376441691016,0.6740387972557973,87.12498427246162,5.170499821701341,33.15184866188353,9.7,1.09,0.59,86.44999999999999,12.46,4.283439333631651,68.3,9.06,20.98,1.66,11.876558428371204,5.133333333333334,80.02222222222223,66.02,31.4,0.046,5.16,2.06,9.46,2.14,0.035,0.13,55.03,10.91,0.067,2.114341085271318,0.23,107.2253754245591,1.9,1.57,0.76,0.44,45.38,0.0,0.0,0.4416435261656978,1.0,58.344465302614,4.971991281523891,4.658642496431258,0.0521810004758323,0.0126656126724892,0.0814217255828946,0.4271394035211592,4.970294402062963,5.726095412055441,0.0642488756542694,0.0542488756542694,0.0235977374940521,44.44569524640247,0.0,0.0,0.0,0.0,0.0,0.0,0.0,0.0,0.0,0.0,0.0,0.0,0.0,2023.4955360093168,7.0,1.145452359166667,3.773839372222222,82.0,24.54545455,11.0,60.0,26.5,8.0,123.92083333333332,135.0,559.1333333333333,42.68368769444444,424.1333333333333,89.25925925925925
2025-07-16 17:00:00,2.655241191666667,1.398829397222222,1.256340511666667,1168.521388888889,4000.874061111111,0.0,2318.151358333334,1464.362338888889,231.8316536111111,110027.1222222222,2.9289689676815662,1.031251310628197,11.84376441691016,0.6740387972557973,87.12498427246162,5.170499821701341,31.24219860471865,9.7,1.09,0.59,86.44999999999999,12.46,4.036699845533758,68.3,9.06,20.98,1.66,11.19243155771082,5.133333333333334,80.02222222222223,66.02,31.4,0.046,5.16,2.06,9.46,2.14,0.035,0.13,55.03,10.91,0.067,2.114341085271318,0.23,101.0488588025928,1.9,1.57,0.76,0.44,45.38,0.0,0.0,0.4162034792593994,1.0,58.344465302614,4.971991281523891,4.658642496431258,0.0521810004758323,0.0126656126724892,0.0814217255828946,0.4271394035211592,4.970294402062963,5.726095412055441,0.0642488756542694,0.0542488756542694,0.0235977374940521,41.88548434131314,0.0,0.0,0.0,0.0,0.0,0.0,0.0,0.0,0.0,0.0,0.0,0.0,0.0,2023.4955360093168,7.0,1.019282885,3.781925172222222,82.0,24.54545455,11.0,60.0,26.5,8.0,123.19638888888888,136.0,556.7055555555555,42.08462113888889,420.7055555555555,84.11764705882354
2025-07-16 18:00:00,2.516155416666667,1.345859894444444,1.170487573055556,1150.810555555556,3566.842433333334,0.0,2300.817383333334,1400.186291666667,212.5510908333333,98540.72008333332,2.9156084942618,1.031251310628197,11.84376441691016,0.6740387972557973,87.12498427246162,5.170499821701341,29.341449458837165,9.7,1.09,0.59,86.44999999999999,12.46,3.7911104143719134,68.3,9.06,20.98,1.66,10.511493413989948,5.133333333333334,80.02222222222223,66.02,31.4,0.046,5.16,2.06,9.46,2.14,0.035,0.13,55.03,10.91,0.067,2.114341085271318,0.23,94.9011310292882,1.9,1.57,0.76,0.44,45.38,0.0,0.0,0.3908820088429185,1.0,58.344465302614,4.971991281523891,4.658642496431258,0.0521810004758323,0.0126656126724892,0.0814217255828946,0.4271394035211592,4.970294402062963,5.726095412055441,0.0642488756542694,0.0542488756542694,0.0235977374940521,39.33720662264584,0.0,0.0,0.0,0.0,0.0,0.0,0.0,0.0,0.0,0.0,0.0,0.0,0.0,2023.4955360093168,7.0,1.031047506666667,3.75037775,82.0,24.54545455,11.0,60.0,26.5,8.0,122.725,130.0,552.0,41.51628027777777,422.0,79.0
2025-07-16 20:00:00,2.393357675,1.298561122222222,1.094334843611111,1146.403333333333,3166.717013888889,0.0,2314.099375,1437.951119444444,209.6644522222222,94083.46469444444,2.711302158633867,1.031251310628197,11.84376441691016,0.6740387972557973,87.12498427246162,5.170499821701341,26.94887321506387,9.7,1.09,0.59,86.44999999999999,12.46,3.4819736511157995,68.3,9.06,20.98,1.66,9.654359567750555,5.133333333333334,80.02222222222223,66.02,31.4,0.046,5.16,2.06,9.46,2.14,0.035,0.13,55.03,10.91,0.067,2.114341085271318,0.23,87.16265199039718,1.9,1.57,0.76,0.44,45.38,0.0,0.0,0.3590084979658244,1.0,58.344465302614,4.971991281523891,4.658642496431258,0.0521810004758323,0.0126656126724892,0.0814217255828946,0.4271394035211592,4.970294402062963,5.726095412055441,0.0642488756542694,0.0542488756542694,0.0235977374940521,36.12955097517074,0.0,0.0,0.0,0.0,0.0,0.0,0.0,0.0,0.0,0.0,0.0,0.0,0.0,2023.4955360093168,7.0,1.28453416,3.741801727777778,82.0,24.54545455,11.0,60.0,26.5,8.0,122.3425,129.0,550.0,41.22735413888889,421.0,72.55813953488372
2025-07-16 21:00:00,2.635131316666667,1.398770905555555,1.236438966666667,1174.757222222222,3997.508572222222,0.0,2358.925833333334,1490.511522222222,234.7225897222222,110352.0958333333,2.9178945792183733,1.031251310628197,11.84376441691016,0.6740387972557973,87.12498427246162,5.170499821701341,29.13702958722717,9.7,1.09,0.59,86.44999999999999,12.46,3.76469800740298,68.3,9.06,20.98,1.66,10.438260558294406,5.133333333333334,80.02222222222223,66.02,31.4,0.046,5.16,2.06,9.46,2.14,0.035,0.13,55.03,10.91,0.067,2.114341085271318,0.23,94.2399613400448,1.9,1.57,0.76,0.44,45.38,0.0,0.0,0.3881587606211691,1.0,58.344465302614,4.971991281523891,4.658642496431258,0.0521810004758323,0.0126656126724892,0.0814217255828946,0.4271394035211592,4.970294402062963,5.726095412055441,0.0642488756542694,0.0542488756542694,0.0235977374940521,39.06314699452221,0.0,0.0,0.0,0.0,0.0,0.0,0.0,0.0,0.0,0.0,0.0,0.0,0.0,2023.4955360093168,7.0,1.175648705555556,3.864848538888889,82.0,24.54545455,11.0,60.0,26.5,8.0,122.95708333333334,129.0,552.4583333333334,40.84405994444445,423.45833333333337,78.44961240310077
2025-07-16 22:00:00,2.658850086111111,1.399050011111111,1.259751263888889,1165.928611111111,4001.385816666667,0.0,2320.880877777778,1440.793430555556,228.5284938888889,108793.2991666667,2.9625417656586777,1.031251310628197,11.84376441691016,0.6740387972557973,87.12498427246162,5.170499821701341,33.02698692737659,9.7,1.09,0.59,86.44999999999999,12.46,4.267306367102174,68.3,9.06,20.98,1.66,11.831827056058794,5.133333333333334,80.02222222222223,66.02,31.4,0.046,5.16,2.06,9.46,2.14,0.035,0.13,55.03,10.91,0.067,2.114341085271318,0.23,106.82152626081516,1.9,1.57,0.76,0.44,45.38,0.0,0.0,0.439980138483363,1.0,58.344465302614,4.971991281523891,4.658642496431258,0.0521810004758323,0.0126656126724892,0.0814217255828946,0.4271394035211592,4.970294402062963,5.726095412055441,0.0642488756542694,0.0542488756542694,0.0235977374940521,44.2782968410697,0.0,0.0,0.0,0.0,0.0,0.0,0.0,0.0,0.0,0.0,0.0,0.0,0.0,2023.4955360093168,7.0,1.346817144444445,3.971008575,82.0,24.54545455,11.0,60.0,26.5,8.0,122.86736111111112,130.0,552.5694444444445,41.70754072222222,422.56944444444446,88.92307692307692
2025-07-16 23:00:00,2.617123158333333,1.398936697222222,1.218427994166667,1149.5825,4002.544661111111,0.0,2328.969911111111,1494.033805555556,228.7000933333333,108866.7088888889,2.9614023015904003,1.015803987334707,11.8335835396856,1.449770289332941,87.15061247297969,5.362327983397099,34.639390806318005,7.5,1.03,0.5,87.19,11.78,4.930260979477347,68.06,9.36,20.9,1.68,11.658281628759031,5.133333333333334,80.02222222222223,66.02,31.4,0.047,5.14,1.93,9.68,2.15,0.029,0.13,55.28,10.73,0.071,2.087548638132296,0.23,106.30620647388945,0.4,95.14,1.08,0.68,1.28,0.0,0.0,0.6539025627287444,1.0,58.50234123762831,3.733405458172316,4.839058992148098,0.0737609497976788,0.0240710228359704,0.0675367368232738,0.3114506099622864,4.017010197233375,7.804432988944465,0.0618804748988394,0.0877003537646828,0.0279270930387672,42.49320835480744,0.0,0.0,0.0,0.0,0.0,0.0,0.0,0.0,0.0,0.0,0.0,0.0,0.0,2023.4955360093168,7.0,1.770189544444444,4.014274638888889,82.0,24.54545455,11.0,60.0,26.5,8.0,123.4,120.0,550.0,41.20591466666666,430.0,88.91666666666667
2025-07-17 00:00:00,2.606384994444444,1.3990982,1.207136272222222,1172.174166666667,3999.565138888889,0.0,2336.006175,1485.753986111111,230.0519577777778,107417.9958333333,2.99908090647676,1.015803987334707,11.8335835396856,1.449770289332941,87.15061247297969,5.362327983397099,32.88787822792326,7.5,1.03,0.5,87.19,11.78,4.680966349308842,68.06,9.36,20.9,1.68,11.06879011519825,5.133333333333334,80.02222222222223,66.02,31.4,0.047,5.14,1.93,9.68,2.15,0.029,0.13,55.28,10.73,0.071,2.087548638132296,0.23,100.93091974204296,0.4,95.14,1.08,0.68,1.28,0.0,0.0,0.6208385123224348,1.0,58.50234123762831,3.733405458172316,4.839058992148098,0.0737609497976788,0.0240710228359704,0.0675367368232738,0.3114506099622864,4.017010197233375,7.804432988944465,0.0618804748988394,0.0877003537646828,0.0279270930387672,40.3445738899017,0.0,0.0,0.0,0.0,0.0,0.0,0.0,0.0,0.0,0.0,0.0,0.0,0.0,2046.600583435724,7.0,1.993041072222222,4.074684886111111,82.0,24.54545455,11.0,61.0,26.5,8.0,122.61041666666664,130.0,551.5416666666666,41.47580944444444,421.5416666666666,85.38461538461539
2025-07-17 01:00:00,2.628890111111111,1.398816116666667,1.230066563888889,1198.400833333333,3997.034452777777,0.0,2379.232863888889,1466.371138888889,233.96307,108005.1655555556,2.9809018874156124,1.015803987334707,11.8335835396856,1.449770289332941,87.15061247297969,5.362327983397099,32.32374741579744,7.5,1.03,0.5,87.19,11.78,4.60067301661439,68.06,9.36,20.9,1.68,10.878925463132148,5.133333333333334,80.02222222222223,66.02,31.4,0.047,5.14,1.93,9.68,2.15,0.029,0.13,55.28,10.73,0.071,2.087548638132296,0.23,99.19963621781908,0.4,95.14,1.08,0.68,1.28,0.0,0.0,0.6101891742371923,1.0,58.50234123762831,3.733405458172316,4.839058992148098,0.0737609497976788,0.0240710228359704,0.0675367368232738,0.3114506099622864,4.017010197233375,7.804432988944465,0.0618804748988394,0.0877003537646828,0.0279270930387672,39.65253723506951,0.0,0.0,0.0,0.0,0.0,0.0,0.0,0.0,0.0,0.0,0.0,0.0,0.0,2046.600583435724,7.0,1.530543497222222,3.919238683333333,82.0,24.54545455,11.0,61.0,26.5,8.0,124.0625,125.0,555.0,41.25247902777777,430.0,83.92
2025-07-17 02:00:00,2.641312141666667,1.398768525,1.242640368611111,1195.103888888889,3999.430094444444,0.0,2369.193277777777,1454.715325,233.1117588888889,108297.7036111111,2.974635950248654,1.015803987334707,11.8335835396856,1.449770289332941,87.15061247297969,5.362327983397099,32.35456128368667,7.5,1.03,0.5,87.19,11.78,4.605058786887616,68.06,9.36,20.9,1.68,10.88929622143828,5.133333333333334,80.02222222222223,66.02,31.4,0.047,5.14,1.93,9.68,2.15,0.029,0.13,55.28,10.73,0.071,2.087548638132296,0.23,99.2942021246044,0.4,95.14,1.08,0.68,1.28,0.0,0.0,0.6107708607712601,1.0,58.50234123762831,3.733405458172316,4.839058992148098,0.0737609497976788,0.0240710228359704,0.0675367368232738,0.3114506099622864,4.017010197233375,7.804432988944465,0.0618804748988394,0.0877003537646828,0.0279270930387672,39.690337556551945,0.0,0.0,0.0,0.0,0.0,0.0,0.0,0.0,0.0,0.0,0.0,0.0,0.0,2046.600583435724,7.0,1.501461263888889,4.076525494444445,82.0,24.54545455,11.0,61.0,26.5,8.0,124.67708333333334,125.0,557.4583333333334,40.94915194444444,432.45833333333337,84.0
2025-07-17 03:00:00,2.648260613888889,1.399061475,1.249154505555556,1175.125555555556,4000.411383333333,0.0,2338.402044444445,1464.194047222222,232.4167761111111,109596.8144444444,2.94012112866373,1.015803987334707,11.8335835396856,1.449770289332941,87.15061247297969,5.362327983397099,32.62121975580496,7.5,1.03,0.5,87.19,11.78,4.6430125680982295,68.06,9.36,20.9,1.68,10.979043168318263,5.133333333333334,80.02222222222223,66.02,31.4,0.047,5.14,1.93,9.68,2.15,0.029,0.13,55.28,10.73,0.071,2.087548638132296,0.23,100.11256093332366,0.4,95.14,1.08,0.68,1.28,0.0,0.0,0.6158046865468475,1.0,58.50234123762831,3.733405458172316,4.839058992148098,0.0737609497976788,0.0240710228359704,0.0675367368232738,0.3114506099622864,4.017010197233375,7.804432988944465,0.0618804748988394,0.0877003537646828,0.0279270930387672,40.01745572322682,0.0,0.0,0.0,0.0,0.0,0.0,0.0,0.0,0.0,0.0,0.0,0.0,0.0,2046.600583435724,7.0,1.474184994444445,4.148316925,82.0,24.54545455,11.0,61.0,26.5,8.0,123.31527777777777,130.0,554.3611111111111,41.13820866666666,424.3611111111111,84.6923076923077
2025-07-17 04:00:00,2.658902330555556,1.398981886111111,1.259935922222222,1173.528888888889,3996.831794444444,0.0,2335.093227777778,1452.339858333333,231.5678122222222,109605.0791666667,2.9372707699833995,1.015803987334707,11.8335835396856,1.449770289332941,87.15061247297969,5.362327983397099,33.03602182354454,7.5,1.03,0.5,87.19,11.78,4.702051783314737,68.06,9.36,20.9,1.68,11.118649530131576,5.133333333333334,80.02222222222223,66.02,31.4,0.047,5.14,1.93,9.68,2.15,0.029,0.13,55.28,10.73,0.071,2.087548638132296,0.23,101.38556352466476,0.4,95.14,1.08,0.68,1.28,0.0,0.0,0.6236350821977611,1.0,58.50234123762831,3.733405458172316,4.839058992148098,0.0737609497976788,0.0240710228359704,0.0675367368232738,0.3114506099622864,4.017010197233375,7.804432988944465,0.0618804748988394,0.0877003537646828,0.0279270930387672,40.526306204721074,0.0,0.0,0.0,0.0,0.0,0.0,0.0,0.0,0.0,0.0,0.0,0.0,0.0,2046.600583435724,7.0,1.472767177777778,4.135826544444444,82.0,24.54545455,11.0,61.0,26.5,8.0,123.27708333333334,130.0,554.2083333333334,41.71255208333333,424.20833333333337,85.76923076923077
2025-07-17 05:00:00,2.621053505555555,1.399013855555555,1.222123502222222,1185.196666666667,4003.163186111111,0.0,2334.412075,1497.112577777778,235.6316152777778,109491.4586111111,2.944971221226566,1.015803987334707,11.8335835396856,1.449770289332941,87.15061247297969,5.362327983397099,35.40513420471998,7.5,1.03,0.5,87.19,11.78,5.039250043937021,68.06,9.36,20.9,1.68,11.916001293745316,5.133333333333334,80.02222222222223,66.02,31.4,0.047,5.14,1.93,9.68,2.15,0.029,0.13,55.28,10.73,0.071,2.087548638132296,0.23,108.65622689635282,0.4,95.14,1.08,0.68,1.28,0.0,0.0,0.668357827643979,1.0,58.50234123762831,3.733405458172316,4.839058992148098,0.0737609497976788,0.0240710228359704,0.0675367368232738,0.3114506099622864,4.017010197233375,7.804432988944465,0.0618804748988394,0.0877003537646828,0.0279270930387672,43.43256938331256,0.0,0.0,0.0,0.0,0.0,0.0,0.0,0.0,0.0,0.0,0.0,0.0,0.0,2046.600583435724,7.0,1.458808352777778,4.310755841666666,82.0,24.54545455,11.0,61.0,26.5,8.0,123.81597222222224,125.0,554.0138888888889,40.67404088888889,429.0138888888889,91.92
2025-07-17 06:00:00,2.59538567755102,1.398985824489796,1.196434404081633,1195.028979591837,4000.925293877551,0.0,2342.635730612245,1522.548795918367,237.9237028571429,109101.1995918367,2.953847081455347,1.015803987334707,11.8335835396856,1.449770289332941,87.15061247297969,5.362327983397099,32.870056441983856,7.5,1.03,0.5,87.19,11.78,4.678429755744221,68.06,9.36,20.9,1.68,11.062791990093489,5.133333333333334,80.02222222222223,66.02,31.4,0.047,5.14,1.93,9.68,2.15,0.029,0.13,55.28,10.73,0.071,2.087548638132296,0.23,100.87622575315608,0.4,95.14,1.08,0.68,1.28,0.0,0.0,0.620502082863749,1.0,58.50234123762831,3.733405458172316,4.839058992148098,0.0737609497976788,0.0240710228359704,0.0675367368232738,0.3114506099622864,4.017010197233375,7.804432988944465,0.0618804748988394,0.0877003537646828,0.0279270930387672,40.32271135578809,0.0,0.0,0.0,0.0,0.0,0.0,0.0,0.0,0.0,0.0,0.0,0.0,0.0,2046.600583435724,7.0,1.536061514285714,4.336120526530612,82.0,24.54545455,11.0,61.0,26.5,8.0,124.3725,133.0,560.0,40.5403246122449,427.0,85.33834586466165
2025-07-17 07:00:00,2.652677699588478,1.399176148148148,1.253700131687243,1199.686008230453,4000.079769547325,0.0,2342.865909465021,1453.444448559671,235.206878600823,109243.6654320988,2.9493746238415106,1.015803987334707,11.8335835396856,1.449770289332941,87.15061247297969,5.362327983397099,32.950595954536645,7.5,1.03,0.5,87.19,11.78,4.689893029398929,68.06,9.36,20.9,1.68,11.089898480644475,5.133333333333334,80.02222222222223,66.02,31.4,0.047,5.14,1.93,9.68,2.15,0.029,0.13,55.28,10.73,0.071,2.087548638132296,0.23,101.12339667191203,0.4,95.14,1.08,0.68,1.28,0.0,0.0,0.6220224616127189,1.0,58.50234123762831,3.733405458172316,4.839058992148098,0.0737609497976788,0.0240710228359704,0.0675367368232738,0.3114506099622864,4.017010197233375,7.804432988944465,0.0618804748988394,0.0877003537646828,0.0279270930387672,40.421511658219394,0.0,0.0,0.0,0.0,0.0,0.0,0.0,0.0,0.0,0.0,0.0,0.0,0.0,2046.600583435724,7.0,1.443819329218107,4.266665736625515,82.0,24.54545455,11.0,61.0,26.5,8.0,123.9025,137.0,560.0,40.33173695473251,423.0,85.54744525547446
2025-07-17 08:00:00,2.628837863888889,1.399038577777778,1.229855796388889,1199.325277777778,4001.231105555556,0.0,2323.626947222222,1486.947947222222,237.3126430555556,109516.1108333333,2.942888715110591,1.003246559667942,11.55522212468413,0.7124962070085348,87.44153131564794,5.381010940052975,33.53759371157657,7.5,1.03,0.5,87.19,11.78,4.773441038448984,67.98,9.31,20.74,1.97,11.28745926354869,5.133333333333334,80.02222222222223,66.02,31.4,0.047,5.47,2.01,10.16,2.29,0.032,0.13,54.69,10.98,0.069,2.007312614259598,0.21,102.9248574743986,0.4,95.14,1.08,0.68,1.28,0.0,0.0,0.6331034687756514,1.0,56.36,2.3,2.2,0.05,0.024,0.024,0.171,3.14,13.42,0.05,0.07,0.026,41.14159989918097,0.0,0.0,0.0,0.0,0.0,0.0,0.0,0.0,0.0,0.0,0.0,0.0,0.0,2046.600583435724,7.0,1.364877475833333,4.406507205555555,82.0,24.54545455,11.0,61.0,26.5,8.0,124.25694444444444,140.0,562.8277777777778,39.98493325,422.8277777777778,87.07142857142857
2025-07-17 09:00:00,2.594726513888889,1.399045194444444,1.195880458333333,1197.621111111111,3999.860008333333,0.0,2342.691586111111,1522.143552777778,238.3690063888889,109071.5025,2.953864613565891,1.003246559667942,11.55522212468413,0.7124962070085348,87.44153131564794,5.381010940052975,32.90720130561299,7.5,1.03,0.5,87.19,11.78,4.683716623309611,67.98,9.31,20.74,1.97,11.075293517146076,5.133333333333334,80.02222222222223,66.02,31.4,0.047,5.47,2.01,10.16,2.29,0.032,0.13,54.69,10.98,0.069,2.007312614259598,0.21,100.9902211049936,0.4,95.14,1.08,0.68,1.28,0.0,0.0,0.6212032823061729,1.0,56.36,2.3,2.2,0.05,0.024,0.024,0.171,3.14,13.42,0.05,0.07,0.026,40.368278104878144,0.0,0.0,0.0,0.0,0.0,0.0,0.0,0.0,0.0,0.0,0.0,0.0,0.0,2046.600583435724,7.0,1.601941097777778,4.367380372222223,82.0,24.54545455,11.0,61.0,26.5,8.0,124.52944444444444,138.0,562.9777777777778,39.98903941666667,424.97777777777776,85.43478260869566
2025-07-17 10:00:00,2.587661502777778,1.398857733333333,1.188790335833333,1198.418055555556,4000.834294444444,0.0,2317.769505555555,1501.824361111111,234.2876311111111,106932.8227777778,3.013633904151842,1.003246559667942,11.55522212468413,0.7124962070085348,87.44153131564794,5.381010940052975,33.291906215981285,7.5,1.03,0.5,87.19,11.78,4.73847207841583,67.98,9.31,20.74,1.97,11.204770337743684,5.133333333333334,80.02222222222223,66.02,31.4,0.047,5.47,2.01,10.16,2.29,0.032,0.13,54.69,10.98,0.069,2.007312614259598,0.21,102.17085733101152,0.4,95.14,1.08,0.68,1.28,0.0,0.0,0.6284655210733247,1.0,56.36,2.3,2.2,0.05,0.024,0.024,0.171,3.14,13.42,0.05,0.07,0.026,40.84020747577273,0.0,0.0,0.0,0.0,0.0,0.0,0.0,0.0,0.0,0.0,0.0,0.0,0.0,2046.600583435724,7.0,1.662502461111111,4.525253941666667,82.0,24.54545455,11.0,61.0,26.5,8.0,125.6975,143.0,570.0,39.55681741666667,427.0,86.43356643356644
2025-07-17 11:00:00,2.610472077777778,1.398709413888889,1.211818731666667,1197.122777777778,4002.8289,0.0,2340.195972222222,1468.309552777778,231.5092005555556,106426.8566666667,3.029459343336786,1.003246559667942,11.55522212468413,0.7124962070085348,87.44153131564794,5.381010940052975,32.851379081175985,7.5,1.03,0.5,87.19,11.78,4.675771387307389,67.98,9.31,20.74,1.97,11.056505911519023,5.133333333333334,80.02222222222223,66.02,31.4,0.047,5.47,2.01,10.16,2.29,0.032,0.13,54.69,10.98,0.069,2.007312614259598,0.21,100.81890605646944,0.4,95.14,1.08,0.68,1.28,0.0,0.0,0.6201495023531515,1.0,56.36,2.3,2.2,0.05,0.024,0.024,0.171,3.14,13.42,0.05,0.07,0.026,40.29979926161287,0.0,0.0,0.0,0.0,0.0,0.0,0.0,0.0,0.0,0.0,0.0,0.0,0.0,2046.600583435724,7.0,1.39370662,4.439806708333333,82.0,24.54545455,11.0,61.0,26.5,8.0,126.285,138.0,570.0,40.42001436111111,432.0,85.28985507246377
2025-07-17 12:00:00,2.551934555555555,1.398814936111111,1.152918930833333,1198.248611111111,3999.32475,0.0,2338.000258333333,1532.018766666667,234.0279005555556,105792.105,3.0449569709722866,1.003246559667942,11.55522212468413,0.7124962070085348,87.44153131564794,5.381010940052975,33.30779604572745,7.5,1.03,0.5,87.19,11.78,4.740733694620517,67.98,9.31,20.74,1.97,11.210118240980483,5.133333333333334,80.02222222222223,66.02,31.4,0.047,5.47,2.01,10.16,2.29,0.032,0.13,54.69,10.98,0.069,2.007312614259598,0.21,102.2196222625681,0.4,95.14,1.08,0.68,1.28,0.0,0.0,0.628765480170482,1.0,56.36,2.3,2.2,0.05,0.024,0.024,0.171,3.14,13.42,0.05,0.07,0.026,40.85970001967749,0.0,0.0,0.0,0.0,0.0,0.0,0.0,0.0,0.0,0.0,0.0,0.0,0.0,2046.600583435724,7.0,1.228850796944444,4.326461283333333,82.0,24.54545455,11.0,61.0,26.5,8.0,126.02375,139.0,569.425,40.88028005555556,430.425,86.4748201438849
2025-07-17 13:00:00,2.570461069444444,1.398763708333333,1.171663275555556,1198.934444444445,3999.275463888889,0.0,2325.068958333333,1542.118994444445,238.2547925,108160.3597222222,2.9782954655445053,1.003246559667942,11.55522212468413,0.7124962070085348,87.44153131564794,5.381010940052975,33.114208721233545,7.5,1.03,0.5,87.19,11.78,4.7131802068178485,67.98,9.31,20.74,1.97,11.144964221346386,5.133333333333334,80.02222222222223,66.02,31.4,0.047,5.47,2.01,10.16,2.29,0.032,0.13,54.69,10.98,0.069,2.007312614259598,0.21,101.6255144099374,0.4,95.14,1.08,0.68,1.28,0.0,0.0,0.6251110496319611,1.0,56.36,2.3,2.2,0.05,0.024,0.024,0.171,3.14,13.42,0.05,0.07,0.026,40.62222048198686,0.0,0.0,0.0,0.0,0.0,0.0,0.0,0.0,0.0,0.0,0.0,0.0,0.0,2046.600583435724,7.0,1.302358239444444,4.308440997222222,82.0,24.54545455,11.0,61.0,26.5,8.0,124.9313888888889,144.0,567.4055555555556,40.21355169444444,423.4055555555556,85.97222222222223
