Repository: saikumar-voptimai/evonith_bf_webapp

# Evonith BF2 — Blast Furnace Intelligence Platform

Monitoring, modelling and optimisation of **Blast Furnace 2 (BF2)** at Evonith Steel: live telemetry from InfluxDB,
manual plant reports from Neon PostgreSQL, a two-zone energy model of the furnace, blend and fuel optimisers, a
conversational assistant (FurnaceMind) and a live digital twin evaluated every hour.

The platform has three deployable parts that share one Python service layer, plus the shared data library:

| Part | Path | What it is |
|---|---|---|
| **Streamlit app** (legacy) | `src/app.py`, `src/custom_pages/` | The original 11-page dashboard; still the home of the model pages. Served under `/legacy` in production |

File: src/data/V13_df_filtered.csv (part 214 of 268)
NM3/HR.,STEAMKGS/HR.,RAFTOC,PERMEABILITYKGS/HR.,TUYEREVELOCITYM/S,HOT BLAST VOLUMENM3/HR.,O2 ENRICHMENT %,COKE_VM%,COKE_ASH%,COKE_IM%,COKE_FC%,COKE_MOIST%,COKE_CALC_MT,NUTCOKE_MOIST%,NUTCOKE_VM%,NUTCOKE_IM%,NUTCOKE_FC%,NUTCOKE_ASH%,NUTCOKE_CALC_MT,PCI_2_FC%,PCI_2_ASH%,PCI_2_VM%,PCI_2_IM%,PCI_2_CALC_MT,SINTER_SP_02_COLD_STRENGTH_AI,SINTER_SP_02_COLD_STRENGTH_TI,SINTER_SP_02_HOT_STRENGTH_RI,SINTER_SP_02_HOT_STRENGTH_RDI,SINTER_SP_02_P%,SINTER_SP_02_SIO2%,SINTER_SP_02_MGO%,SINTER_SP_02_FEO%,SINTER_SP_02_AL2O3%,SINTER_SP_02_NA2O%,SINTER_SP_02_TIO2%,SINTER_SP_02_FE(T)%,SINTER_SP_02_CAO%,SINTER_SP_02_K2O%,SINTER_SP_02_BASICITY,SINTER_SP_02_MNO%,SINTER_CALC_MT,FLUX_TM%,FLUX_SIO2%,FLUX_FE2O3%,FLUX_AL2O3%,FLUX_LOI%,FLUX_MGO%,FLUX_CAO%,FLUX_CALC_MT,GEOMIN TYPE,ORE_FE(T)%,ORE_LOI%,ORE_TM%,ORE_MGO%,ORE_NA2O%,ORE_P%,ORE_TIO2%,ORE_AL2O3%,ORE_SIO2%,ORE_MNO%,ORE_CAO%,ORE_K2O%,ORE_CALC_MT,LLOYDS_PELLET_PCT_SIO2,LLOYDS_PELLET_PCT_AL2O3,LLOYDS_PELLET_PCT_FE2O3,LLOYDS_PELLET_PCT_MGO,LLOYDS_PELLET_PCT_TIO2,LLOYDS_PELLET_PCT_NA2O,TOTAL_PELLET_CALC_MT,LLOYDS_PELLET_PCT_K2O,LLOYDS_PELLET_PCT_TM,LLOYDS_PELLET_PCT_LOI,LLOYDS_PELLET_PCT_MNO,LLOYDS_PELLET_PCT_CAO,LLOYDS_PELLET_PCT_P,DAILYPRODUCTION,CHARGES/HRS.,STOCKRODLEVEL,FURNACE TOP GAS ANALYSISH2%,COKE_DISCHARGE_TIME,WEIGHTED_COKE_ANGLE,TOTAL_COKE_PORTIONS,NON_COKE_DISCHARGE_TIME,WEIGHTED_NON_COKE_ANGLE,TOTAL_NON_COKE_PORTIONS,UNITCOST LAKHS/THM,ACTUALKG/THM.,ACT. FUEL RATEKG/THM.,FURNACETOPGASANALYSISCO2ETACO,COKE RATE KG/THM,PRODUCTIONTONNESPERHR
2025-07-17 14:00:00,2.609206163888889,1.398782994444444,1.210358305555556,1196.546388888889,3996.669144444445,0.0,2326.226286111111,1477.612811111111,233.1143436111111,107281.4377777778,3.0007229286915944,1.003246559667942,11.55522212468413,0.7124962070085348,87.44153131564794,5.381010940052975,33.33648207381867,7.5,1.03,0.5,87.19,11.78,4.744816607214019,67.98,9.31,20.74,1.97,11.219772850559728,5.133333333333334,80.02222222222223,66.02,31.4,0.047,5.47,2.01,10.16,2.29,0.032,0.13,54.69,10.98,0.069,2.007312614259598,0.21,102.30765795702447,0.4,95.14,1.08,0.68,1.28,0.0,0.0,0.62930699856462,1.0,56.36,2.3,2.2,0.05,0.024,0.024,0.171,3.14,13.42,0.05,0.07,0.026,40.89489005449558,0.0,0.0,0.0,0.0,0.0,0.0,0.0,0.0,0.0,0.0,0.0,0.0,0.0,2046.600583435724,7.0,1.439802776666667,4.340776091666667,82.0,24.54545455,11.0,61.0,26.5,8.0,125.815,142.0,570.0,40.89267566666667,428.0,86.54929577464789
2025-07-17 15:00:00,2.617279908333333,1.398963219444444,1.218308047222222,1198.827222222222,3999.224711111111,0.0,2322.833858333333,1471.115386111111,233.3785088888889,107377.4030555556,2.9999586853820723,1.003246559667942,11.55522212468413,0.7124962070085348,87.44153131564794,5.381010940052975,32.88384710967506,7.5,1.03,0.5,87.19,11.78,4.680392596002558,67.98,9.31,20.74,1.97,11.067433396424557,5.133333333333334,80.02222222222223,66.02,31.4,0.047,5.47,2.01,10.16,2.29,0.032,0.13,54.69,10.98,0.069,2.007312614259598,0.21,100.91854848265186,0.4,95.14,1.08,0.68,1.28,0.0,0.0,0.6207624151829702,1.0,56.36,2.3,2.2,0.05,0.024,0.024,0.171,3.14,13.42,0.05,0.07,0.026,40.33962879289981,0.0,0.0,0.0,0.0,0.0,0.0,0.0,0.0,0.0,0.0,0.0,0.0,0.0,2046.600583435724,7.0,1.562258922222222,4.513342330555556,82.0,24.54545455,11.0,61.0,26.5,8.0,124.48513888888893,147.0,567.0305555555556,39.46418697222222,420.0305555555556,85.37414965986395
2025-07-17 17:00:00,2.652584811111111,1.398961380555556,1.253804075,1193.594444444444,4000.952594444444,0.0,2343.839641666666,1464.711280555556,236.0371530555556,110079.3805555556,2.9276368754870603,0.9876722830002944,11.61944874767854,0.4825574276667648,87.39287896932117,5.527565280047089,32.79637777180423,8.7,1.08,0.56,86.53,12.39,4.667942993011082,68.27999999999999,9.2,20.87,1.65,11.03799459421002,5.133333333333334,80.02222222222223,66.02,31.4,0.047,5.25,1.99,9.91,2.25,0.036,0.13,55.16,10.58,0.068,2.015238095238095,0.22,100.65011034689417,0.5,95.88,0.7600000000000001,0.55,1.2,0.0,0.0,0.6191112191641449,1.0,58.34038440498559,3.796479177934017,4.517004385606606,0.0711734108768421,0.0239476136653888,0.0686868929202597,0.3222866931326633,4.12464354149367,7.84116081557185,0.059705354659177,0.0977003537646828,0.0255880559694817,40.23232746016031,0.0,0.0,0.0,0.0,0.0,0.0,0.0,0.0,0.0,0.0,0.0,0.0,0.0,2046.600583435724,7.0,1.433962663888889,3.651692702416667,82.0,24.54545455,11.0,61.0,26.5,8.0,123.24916666666664,136.0,556.9166666666666,38.02803361111111,420.9166666666666,85.1470588235294
2025-07-17 18:00:00,2.635890830555556,1.398904108333333,1.236931672222222,1197.252777777778,4001.525280555556,0.0,2353.225133333333,1485.242202777778,237.7944663888889,110059.5808333333,2.9285820336316988,0.9876722830002944,11.61944874767854,0.4825574276667648,87.39287896932117,5.527565280047089,32.71099035255457,8.7,1.08,0.56,86.53,12.39,4.655789711689861,68.27999999999999,9.2,20.87,1.65,11.009256485427114,5.133333333333334,80.02222222222223,66.02,31.4,0.047,5.25,1.99,9.91,2.25,0.036,0.13,55.16,10.58,0.068,2.015238095238095,0.22,100.38806149413628,0.5,95.88,0.7600000000000001,0.55,1.2,0.0,0.0,0.6174993244115974,1.0,58.34038440498559,3.796479177934017,4.517004385606606,0.0711734108768421,0.0239476136653888,0.0686868929202597,0.3222866931326633,4.12464354149367,7.84116081557185,0.059705354659177,0.0977003537646828,0.0255880559694817,40.12758008116214,0.0,0.0,0.0,0.0,0.0,0.0,0.0,0.0,0.0,0.0,0.0,0.0,0.0,2046.600583435724,7.0,1.29903317,4.28506785,82.0,24.54545455,11.0,61.0,26.5,8.0,126.4675,134.0,568.85,39.41239819444444,434.85,84.92537313432835
2025-07-17 19:00:00,2.626334166666667,1.398852891666667,1.227529148611111,1198.6175,4000.146075,0.0,2345.788938888889,1492.816583333333,237.8721766666667,109821.7002777778,2.933910250086239,0.9876722830002944,11.61944874767854,0.4825574276667648,87.39287896932117,5.527565280047089,32.79809423057703,8.7,1.08,0.56,86.53,12.39,4.668187298396178,68.27999999999999,9.2,20.87,1.65,11.038572287965932,5.133333333333334,80.02222222222223,66.02,31.4,0.047,5.25,1.99,9.91,2.25,0.036,0.13,55.16,10.58,0.068,2.015238095238095,0.22,100.65537805560548,0.5,95.88,0.7600000000000001,0.55,1.2,0.0,0.0,0.6191436214889038,1.0,58.34038440498559,3.796479177934017,4.517004385606606,0.0711734108768421,0.0239476136653888,0.0686868929202597,0.3222866931326633,4.12464354149367,7.84116081557185,0.059705354659177,0.0977003537646828,0.0255880559694817,40.234433093041474,0.0,0.0,0.0,0.0,0.0,0.0,0.0,0.0,0.0,0.0,0.0,0.0,0.0,2046.600583435724,7.0,1.246168538361111,4.157736938888889,82.0,24.54545455,11.0,61.0,26.5,8.0,127.15666666666664,132.0,570.6666666666666,40.59488680555556,438.6666666666666,85.15151515151516
2025-07-17 20:00:00,2.639728758333333,1.398884252777778,1.240815425,1197.667222222222,3997.581261111111,0.0,2339.659930555556,1466.690788888889,235.2657161111111,109020.1388888889,2.95357286767469,0.9876722830002944,11.61944874767854,0.4825574276667648,87.39287896932117,5.527565280047089,29.887135020376512,8.7,1.08,0.56,86.53,12.39,4.253867407866112,68.27999999999999,9.2,20.87,1.65,10.058855800684125,5.133333333333334,80.02222222222223,66.02,31.4,0.047,5.25,1.99,9.91,2.25,0.036,0.13,55.16,10.58,0.068,2.015238095238095,0.22,91.72181936322212,0.5,95.88,0.7600000000000001,0.55,1.2,0.0,0.0,0.5641922022162017,1.0,58.34038440498559,3.796479177934017,4.517004385606606,0.0711734108768421,0.0239476136653888,0.0686868929202597,0.3222866931326633,4.12464354149367,7.84116081557185,0.059705354659177,0.0977003537646828,0.0255880559694817,36.66346970852273,0.0,0.0,0.0,0.0,0.0,0.0,0.0,0.0,0.0,0.0,0.0,0.0,0.0,2046.600583435724,7.0,1.502710241666667,4.104343441666667,82.0,24.54545455,11.0,61.0,26.5,8.0,127.22944444444444,133.0,571.4277777777778,41.73858191666667,438.4277777777778,77.59398496240601
2025-07-17 21:00:00,2.666232627777778,1.398973416666667,1.2672525,1175.368055555556,3999.310488888889,0.0,2321.128316666667,1438.796663888889,230.5652022222222,109269.5927777778,2.94810860319215,0.9876722830002944,11.61944874767854,0.4825574276667648,87.39287896932117,5.527565280047089,32.82346796895749,8.7,1.08,0.56,86.53,12.39,4.671798769306278,68.27999999999999,9.2,20.87,1.65,11.0471121087055,5.133333333333334,80.02222222222223,66.02,31.4,0.047,5.25,1.99,9.91,2.25,0.036,0.13,55.16,10.58,0.068,2.015238095238095,0.22,100.73324853220736,0.5,95.88,0.7600000000000001,0.55,1.2,0.0,0.0,0.6196226123766408,1.0,58.34038440498559,3.796479177934017,4.517004385606606,0.0711734108768421,0.0239476136653888,0.0686868929202597,0.3222866931326633,4.12464354149367,7.84116081557185,0.059705354659177,0.0977003537646828,0.0255880559694817,40.26555983998024,0.0,0.0,0.0,0.0,0.0,0.0,0.0,0.0,0.0,0.0,0.0,0.0,0.0,2046.600583435724,7.0,1.767505822222222,4.157857477777778,82.0,24.54545455,11.0,61.0,26.5,8.0,125.36694444444444,138.0,566.3277777777778,40.42063366666667,428.3277777777778,85.21739130434783
2025-07-17 22:00:00,2.680828727777778,1.398752194444445,1.282151109444444,1177.638888888889,4001.222988888889,0.0,2326.342311111111,1429.673463888889,230.91027,109624.8322222222,2.9399661446405325,0.9876722830002944,11.61944874767854,0.4825574276667648,87.39287896932117,5.527565280047089,32.48981299388747,8.7,1.08,0.56,86.53,12.39,4.624309305262465,68.27999999999999,9.2,20.87,1.65,10.934816725453745,5.133333333333334,80.02222222222223,66.02,31.4,0.047,5.25,1.99,9.91,2.25,0.036,0.13,55.16,10.58,0.068,2.015238095238095,0.22,99.70928148644845,0.5,95.88,0.7600000000000001,0.55,1.2,0.0,0.0,0.6133240650238482,1.0,58.34038440498559,3.796479177934017,4.517004385606606,0.0711734108768421,0.0239476136653888,0.0686868929202597,0.3222866931326633,4.12464354149367,7.84116081557185,0.059705354659177,0.0977003537646828,0.0255880559694817,39.8562549981733,0.0,0.0,0.0,0.0,0.0,0.0,0.0,0.0,0.0,0.0,0.0,0.0,0.0,2046.600583435724,7.0,1.582007177777778,4.115017291666667,82.0,24.54545455,11.0,61.0,26.5,8.0,126.36444444444446,131.0,567.0277777777778,40.89672241666666,436.0277777777778,84.35114503816794
2025-07-17 23:00:00,2.708606491666667,1.399008413888889,1.309559355555556,1123.955555555556,3999.045194444444,0.0,2294.251891666667,1396.203233333333,220.48997,109560.6411111111,2.9400874652288955,0.9792757365765784,11.5423009199723,0.5145039594733198,87.47842334345113,4.971029463063139,31.421967147267743,8.7,1.08,0.56,86.53,12.39,5.35215218173605,68.12,8.96,20.94,1.98,10.21981604557594,5.133333333333334,80.02222222222223,66.02,31.4,0.048,5.33,2.01,9.72,2.27,0.034,0.13,55.12,10.57,0.068,1.983114446529081,0.23,97.13880346799756,0.5,95.88,0.7600000000000001,0.55,1.2,0.0,0.0,0.8296749972008705,1.0,58.34038440498559,3.796479177934017,4.517004385606606,0.0711734108768421,0.0239476136653888,0.0686868929202597,0.3222866931326633,4.12464354149367,7.84116081557185,0.059705354659177,0.0977003537646828,0.0255880559694817,30.29045830015352,0.0,0.0,0.0,0.0,0.0,0.0,0.0,0.0,0.0,0.0,0.0,0.0,0.0,2046.600583435724,7.0,1.420915311111111,3.988458063888889,82.0,24.54545455,11.0,61.0,26.5,8.0,124.22777777777776,135.0,560.3611111111111,41.34263138888889,425.3611111111111,83.70370370370371
2025-07-18 00:00:00,2.673390027777778,1.398822736111111,1.274618345833333,1133.818333333333,4000.743452777778,0.0,2330.388544444445,1437.977122222222,224.4941008333333,109760.7363888889,2.935976775795641,0.9792757365765784,11.5423009199723,0.5145039594733198,87.47842334345113,4.971029463063139,31.904357886091432,8.7,1.08,0.56,86.53,12.39,5.434318541122272,68.12,8.96,20.94,1.98,10.376710888911555,5.133333333333334,80.02222222222223,66.02,31.4,0.048,5.33,2.01,9.72,2.27,0.034,0.13,55.12,10.57,0.068,1.983114446529081,0.23,98.63008054030048,0.5,95.88,0.7600000000000001,0.55,1.2,0.0,0.0,0.8424121862192246,1.0,58.34038440498559,3.796479177934017,4.517004385606606,0.0711734108768421,0.0239476136653888,0.0686868929202597,0.3222866931326633,4.12464354149367,7.84116081557185,0.059705354659177,0.0977003537646828,0.0255880559694817,30.755478089978794,0.0,0.0,0.0,0.0,0.0,0.0,0.0,0.0,0.0,0.0,0.0,0.0,0.0,2039.1040836453856,7.0,1.317667344166667,3.788572216666667,82.0,24.54545455,11.0,62.0,26.5,8.0,124.20430555555556,124.0,555.0972222222222,42.00503686111112,431.0972222222222,84.6774193548387
2025-07-18 01:00:00,2.647143383333333,1.39887515,1.248396008333333,1154.220277777778,3998.948875,0.0,2314.390880555555,1466.873036111111,229.3880844444444,109750.5963888889,2.934931672279113,0.9792757365765784,11.5423009199723,0.5145039594733198,87.47842334345113,4.971029463063139,32.17081186404121,8.7,1.08,0.56,86.53,12.39,5.479704058608567,68.12,8.96,20.94,1.98,10.46337352930247,5.133333333333334,80.02222222222223,66.02,31.4,0.048,5.33,2.01,9.72,2.27,0.034,0.13,55.12,10.57,0.068,1.983114446529081,0.23,99.45380428986785,0.5,95.88,0.7600000000000001,0.55,1.2,0.0,0.0,0.8494477165656711,1.0,58.34038440498559,3.796479177934017,4.517004385606606,0.0711734108768421,0.0239476136653888,0.0686868929202597,0.3222866931326633,4.12464354149367,7.84116081557185,0.059705354659177,0.0977003537646828,0.0255880559694817,31.012337027873123,0.0,0.0,0.0,0.0,0.0,0.0,0.0,0.0,0.0,0.0,0.0,0.0,0.0,2039.1040836453856,7.0,1.437692929166667,3.860492219444445,82.0,24.54545455,11.0,62.0,26.5,8.0,124.725,130.0,560.0,42.096707,430.0,85.38461538461539
2025-07-18 02:00:00,2.637952477777778,1.39898855,1.238979447222222,1158.040277777778,4000.728963888889,0.0,2335.465663888889,1463.234733333333,228.2354355555556,108609.6147222222,2.967061812134596,0.9792757365765784,11.5423009199723,0.5145039594733198,87.47842334345113,4.971029463063139,32.04073196929408,8.7,1.08,0.56,86.53,12.39,5.45754734928455,68.12,8.96,20.94,1.98,10.421065783599818,5.133333333333334,80.02222222222223,66.02,31.4,0.048,5.33,2.01,9.72,2.27,0.034,0.13,55.12,10.57,0.068,1.983114446529081,0.23,99.05167143574836,0.5,95.88,0.7600000000000001,0.55,1.2,0.0,0.0,0.8460130482075634,1.0,58.34038440498559,3.796479177934017,4.517004385606606,0.0711734108768421,0.0239476136653888,0.0686868929202597,0.3222866931326633,4.12464354149367,7.84116081557185,0.059705354659177,0.0977003537646828,0.0255880559694817,30.88694132590896,0.0,0.0,0.0,0.0,0.0,0.0,0.0,0.0,0.0,0.0,0.0,0.0,0.0,2039.1040836453856,7.0,1.575441280555556,3.833478,82.0,24.54545455,11.0,62.0,26.5,8.0,125.0775,127.0,560.0,41.63075219444444,433.0,85.03937007874016
2025-07-18 03:00:00,2.649671211111111,1.399227869444444,1.250461237222222,1160.516944444444,3999.538322222223,0.0,2329.55255,1457.866777777778,229.05234,109149.4561111111,2.9515192304386098,0.9792757365765784,11.5423009199723,0.5145039594733198,87.47842334345113,4.971029463063139,32.08476943366159,8.7,1.08,0.56,86.53,12.39,5.465048318586951,68.12,8.96,20.94,1.98,10.435388718342905,5.133333333333334,80.02222222222223,66.02,31.4,0.048,5.33,2.01,9.72,2.27,0.034,0.13,55.12,10.57,0.068,1.983114446529081,0.23,99.18781016240337,0.5,95.88,0.7600000000000001,0.55,1.2,0.0,0.0,0.8471758265579644,1.0,58.34038440498559,3.796479177934017,4.517004385606606,0.0711734108768421,0.0239476136653888,0.0686868929202597,0.3222866931326633,4.12464354149367,7.84116081557185,0.059705354659177,0.0977003537646828,0.0255880559694817,30.929392995844744,0.0,0.0,0.0,0.0,0.0,0.0,0.0,0.0,0.0,0.0,0.0,0.0,0.0,2039.1040836453856,7.0,1.449423668888889,3.858539102777778,82.0,24.54545455,11.0,62.0,26.5,8.0,124.65791666666664,128.0,558.7916666666666,40.81768594444444,430.7916666666666,85.15625
2025-07-18 04:00:00,2.658761702777778,1.399053052777778,1.259577247222222,1156.108055555556,3999.660744444444,0.0,2341.967936111111,1458.710366666666,229.6728183333333,110046.2872222222,2.927571749087868,0.9792757365765784,11.5423009199723,0.5145039594733198,87.47842334345113,4.971029463063139,31.96512809158876,8.7,1.08,0.56,86.53,12.39,5.444669624057744,68.12,8.96,20.94,1.98,10.396476052509486,5.133333333333334,80.02222222222223,66.02,31.4,0.048,5.33,2.01,9.72,2.27,0.034,0.13,55.12,10.57,0.068,1.983114446529081,0.23,98.81794736037726,0.5,95.88,0.7600000000000001,0.55,1.2,0.0,0.0,0.8440167808596424,1.0,58.34038440498559,3.796479177934017,4.517004385606606,0.0711734108768421,0.0239476136653888,0.0686868929202597,0.3222866931326633,4.12464354149367,7.84116081557185,0.059705354659177,0.0977003537646828,0.0255880559694817,30.814059953007327,0.0,0.0,0.0,0.0,0.0,0.0,0.0,0.0,0.0,0.0,0.0,0.0,0.0,2039.1040836453856,7.0,1.608625121666666,3.784087227777778,82.0,24.54545455,11.0,62.0,26.5,8.0,124.18,124.0,555.0,40.72106505555556,431.0,84.83870967741936
2025-07-18 05:00:00,2.651085791666667,1.399042783333333,1.252055916666667,1169.541944444444,4000.261647222222,0.0,2337.754630555556,1437.826755555556,227.5023247222222,107797.1880555556,2.989058720272247,0.9792757365765784,11.5423009199723,0.5145039594733198,87.47842334345113,4.971029463063139,32.07111132997607,8.7,1.08,0.56,86.53,12.39,5.462721912697204,68.12,8.96,20.94,1.98,10.43094649782427,5.133333333333334,80.02222222222223,66.02,31.4,0.048,5.33,2.01,9.72,2.27,0.034,0.13,55.12,10.57,0.068,1.983114446529081,0.23,99.14558709459112,0.5,95.88,0.7600000000000001,0.55,1.2,0.0,0.0,0.8468151939125306,1.0,58.34038440498559,3.796479177934017,4.517004385606606,0.0711734108768421,0.0239476136653888,0.0686868929202597,0.3222866931326633,4.12464354149367,7.84116081557185,0.059705354659177,0.0977003537646828,0.0255880559694817,30.91622672212908,0.0,0.0,0.0,0.0,0.0,0.0,0.0,0.0,0.0,0.0,0.0,0.0,0.0,2039.1040836453856,7.0,1.690301888888889,3.924021027777778,82.0,24.54545455,11.0,62.0,26.5,8.0,124.0625,125.0,555.0,40.75432655555555,430.0,85.12
2025-07-18 06:00:00,2.66398983127572,1.398757308641975,1.265194454320988,1174.133744855967,4000.675724279835,0.0,2369.759823045267,1453.49758436214,232.2241181069959,110068.9827160494,2.927710773499048,0.9792757365765784,11.5423009199723,0.5145039594733198,87.47842334345113,4.971029463063139,32.10125335190274,8.7,1.08,0.56,86.53,12.39,5.467856049833197,68.12,8.96,20.94,1.98,10.440750018968842,5.133333333333334,80.02222222222223,66.02,31.4,0.048,5.33,2.01,9.72,2.27,0.034,0.13,55.12,10.57,0.068,1.983114446529081,0.23,99.2387690373492,0.5,95.88,0.7600000000000001,0.55,1.2,0.0,0.0,0.8476110728541777,1.0,58.34038440498559,3.796479177934017,4.517004385606606,0.0711734108768421,0.0239476136653888,0.0686868929202597,0.3222866931326633,4.12464354149367,7.84116081557185,0.059705354659177,0.0977003537646828,0.0255880559694817,30.94528332619124,0.0,0.0,0.0,0.0,0.0,0.0,0.0,0.0,0.0,0.0,0.0,0.0,0.0,2039.1040836453856,7.0,1.285583174897119,3.836353053497942,82.0,24.54545455,11.0,62.0,26.5,8.0,124.6746399176955,125.0,557.448559670782,40.94845777777778,432.448559670782,85.2
2025-07-18 07:00:00,2.685822119341564,1.398792098765432,1.287122679012346,1172.583127572017,3999.728699588477,0.0,2334.920086419753,1428.178341563786,230.7400407407407,110170.5012345679,2.9243229253215546,0.9792757365765784,11.5423009199723,0.5145039594733198,87.47842334345113,4.971029463063139,32.23194727510041,8.7,1.08,0.56,86.53,12.39,5.490117347571295,68.12,8.96,20.94,1.98,10.483257473931632,5.133333333333334,80.02222222222223,66.02,31.4,0.048,5.33,2.01,9.72,2.27,0.034,0.13,55.12,10.57,0.068,1.983114446529081,0.23,99.64280011727678,0.5,95.88,0.7600000000000001,0.55,1.2,0.0,0.0,0.8510619542027257,1.0,58.34038440498559,3.796479177934017,4.517004385606606,0.0711734108768421,0.0239476136653888,0.0686868929202597,0.3222866931326633,4.12464354149367,7.84116081557185,0.059705354659177,0.0977003537646828,0.0255880559694817,31.07127094536697,0.0,0.0,0.0,0.0,0.0,0.0,0.0,0.0,0.0,0.0,0.0,0.0,0.0,2039.1040836453856,7.0,1.377629209876543,3.899117448559671,82.0,24.54545455,11.0,62.0,26.5,8.0,124.96,128.0,560.0,42.19205004115226,432.0,85.546875
2025-07-18 08:00:00,2.670689394444445,1.398840225,1.271386445555556,1164.523611111111,4003.168461111111,0.0,2331.715205555556,1446.124916666667,230.1576647222223,110035.6208333333,2.930421303279686,1.000267817629939,11.61543554206517,0.5245039594733198,87.38429664030488,4.713390881496946,31.82301930334887,8.1,1.03,0.53,87.39,11.58,5.420464014731719,68.11999999999999,9.04,20.98,1.86,10.350255977634331,5.133333333333334,80.02222222222223,66.02,31.4,0.048,5.42,2.09,9.94,2.27,0.036,0.13,55.06,10.57,0.066,1.950184501845019,0.24,98.37862802727469,0.5,95.88,0.7600000000000001,0.55,1.2,0.0,0.0,0.8402644980082044,1.0,58.39365441165946,4.936153421642331,4.344705515627957,0.0567058273441935,0.0213137010418638,0.1008744260683835,0.3486702710181829,4.616075619814338,6.557564764614481,0.0870979536465233,0.1197253557302509,0.022960787369767,30.677068519463685,0.0,0.0,0.0,0.0,0.0,0.0,0.0,0.0,0.0,0.0,0.0,0.0,0.0,2039.1040836453856,6.966111111111112,1.191632964166667,3.887723486111111,82.0,24.54545455,11.0,62.0,26.5,8.0,124.50625,130.0,559.125,42.3275585,429.125,84.46153846153847
2025-07-18 09:00:00,2.617191430555555,1.399232669444444,1.218419558333333,1172.521388888889,3999.912502777778,0.0,2328.016183333333,1509.995469444444,235.1426141666667,110147.6533333333,2.925063417382156,1.000267817629939,11.61543554206517,0.5245039594733198,87.38429664030488,4.713390881496946,31.98275609012996,8.1,1.03,0.53,87.39,11.58,5.447672228268031,68.11999999999999,9.04,20.98,1.86,10.402209458743997,5.133333333333334,80.02222222222223,66.02,31.4,0.048,5.42,2.09,9.94,2.27,0.036,0.13,55.06,10.57,0.066,1.950184501845019,0.24,98.87244307917813,0.5,95.88,0.7600000000000001,0.55,1.2,0.0,0.0,0.8444822357935039,1.0,58.39365441165946,4.936153421642331,4.344705515627957,0.0567058273441935,0.0213137010418638,0.1008744260683835,0.3486702710181829,4.616075619814338,6.557564764614481,0.0870979536465233,0.1197253557302509,0.022960787369767,30.831053165183537,0.0,0.0,0.0,0.0,0.0,0.0,0.0,0.0,0.0,0.0,0.0,0.0,0.0,2039.1040836453856,6.8,1.898198842777778,3.9979504,82.0,24.54545455,11.0,62.0,26.5,8.0,124.58319444444446,131.0,559.9027777777778,41.38407588888889,428.9027777777778,84.8854961832061
2025-07-18 10:00:00,2.550572205555556,1.398904658333333,1.151297567777778,1193.6625,4001.250033333334,0.0,2342.456008333333,1559.3365,237.2227875,107541.6055555556,2.996897238121932,1.000267817629939,11.61543554206517,0.5245039594733198,87.38429664030488,4.713390881496946,32.09672071702655,8.1,1.03,0.53,87.39,11.58,5.467083999136055,68.11999999999999,9.04,20.98,1.86,10.43927580526289,5.133333333333334,80.02222222222223,66.02,31.4,0.048,5.42,2.09,9.94,2.27,0.036,0.13,55.06,10.57,0.066,1.950184501845019,0.24,99.22475671512991,0.5,95.88,0.7600000000000001,0.55,1.2,0.0,0.0,0.8474913918103208,1.0,58.39365441165946,4.936153421642331,4.344705515627957,0.0567058273441935,0.0213137010418638,0.1008744260683835,0.3486702710181829,4.616075619814338,6.557564764614481,0.0870979536465233,0.1197253557302509,0.022960787369767,30.940913912046547,0.0,0.0,0.0,0.0,0.0,0.0,0.0,0.0,0.0,0.0,0.0,0.0,0.0,2039.1040836453856,6.8,2.531848011111111,4.127596122222222,82.0,24.54545455,11.0,62.0,26.5,8.0,125.6225,133.0,565.0,39.98071619444444,432.0,85.18796992481202
2025-07-18 11:00:00,2.6127346,1.398661208333333,1.213877540277778,1193.960555555556,4000.541116666666,0.0,2349.237569444444,1481.436830555555,233.4574347222222,107636.2572222222,2.9937336004346413,1.000267817629939,11.61543554206517,0.5245039594733198,87.38429664030488,4.713390881496946,32.14364057023712,8.1,1.03,0.53,87.39,11.58,5.475075930180688,68.11999999999999,9.04,20.98,1.86,10.454536220578396,5.133333333333334,80.02222222222223,66.02,31.4,0.048,5.42,2.09,9.94,2.27,0.036,0.13,55.06,10.57,0.066,1.950184501845019,0.24,99.36980614435274,0.5,95.88,0.7600000000000001,0.55,1.2,0.0,0.0,0.8487302776158689,1.0,58.39365441165946,4.936153421642331,4.344705515627957,0.0567058273441935,0.0213137010418638,0.1008744260683835,0.3486702710181829,4.616075619814338,6.557564764614481,0.0870979536465233,0.1197253557302509,0.022960787369767,30.986144175653635,0.0,0.0,0.0,0.0,0.0,0.0,0.0,0.0,0.0,0.0,0.0,0.0,0.0,2039.1040836453856,6.978333333333333,1.811779052777778,3.917735663888889,82.0,24.54545455,11.0,62.0,26.5,8.0,125.92527777777778,128.0,563.8611111111111,40.62120366666667,435.8611111111111,85.3125
2025-07-18 12:00:00,2.618477458333333,1.399124713888889,1.219808666666667,1176.763611111111,3999.738416666667,0.0,2358.818069444445,1504.094336111111,235.2363505555556,109924.2252777778,2.930877208170731,1.000267817629939,11.61543554206517,0.5245039594733198,87.38429664030488,4.713390881496946,32.19437504565993,8.1,1.03,0.53,87.39,11.58,5.483717611716755,68.11999999999999,9.04,20.98,1.86,10.471037320065893,5.133333333333334,80.02222222222223,66.02,31.4,0.048,5.42,2.09,9.94,2.27,0.036,0.13,55.06,10.57,0.066,1.950184501845019,0.24,99.52664821009772,0.5,95.88,0.7600000000000001,0.55,1.2,0.0,0.0,0.8500698858446323,1.0,58.39365441165946,4.936153421642331,4.344705515627957,0.0567058273441935,0.0213137010418638,0.1008744260683835,0.3486702710181829,4.616075619814338,6.557564764614481,0.0870979536465233,0.1197253557302509,0.022960787369767,31.03505169646455,0.0,0.0,0.0,0.0,0.0,0.0,0.0,0.0,0.0,0.0,0.0,0.0,0.0,2039.1040836453856,7.0,1.1985194375,3.658789863888888,82.0,24.54545455,11.0,62.0,26.5,8.0,124.85305555555554,123.0,557.2222222222222,42.59310505555555,434.2222222222222,85.44715447154472
2025-07-18 13:00:00,2.600372861111111,1.398591852777778,1.201702863888889,1177.498888888889,3993.953902777778,0.0,2362.135038888889,1522.498525,235.9164863888889,109687.1327777778,2.932963090786032,1.000267817629939,11.61543554206517,0.5245039594733198,87.38429664030488,4.713390881496946,31.994500357579124,8.1,1.03,0.53,87.39,11.58,5.449672647476554,68.11999999999999,9.04,20.98,1.86,10.40602921491515,5.133333333333334,80.02222222222223,66.02,31.4,0.048,5.42,2.09,9.94,2.27,0.036,0.13,55.06,10.57,0.066,1.950184501845019,0.24,98.90874965674767,0.5,95.88,0.7600000000000001,0.55,1.2,0.0,0.0,0.8447923349358442,1.0,58.39365441165946,4.936153421642331,4.344705515627957,0.0567058273441935,0.0213137010418638,0.1008744260683835,0.3486702710181829,4.616075619814338,6.557564764614481,0.0870979536465233,0.1197253557302509,0.022960787369767,30.84237452013778,0.0,0.0,0.0,0.0,0.0,0.0,0.0,0.0,0.0,0.0,0.0,0.0,0.0,2039.1040836453856,7.0,1.406905882222222,3.645343077777778,82.0,24.54545455,11.0,62.0,26.5,8.0,124.65,120.0,555.0,41.76361774999999,435.0,84.91666666666667
2025-07-18 14:00:00,2.654606252777778,1.398667244444445,1.256032491666667,1178.743611111111,3999.515669444444,0.0,2362.765308333333,1453.383647222222,231.9028377777778,109250.2230555555,2.948782101139696,1.000267817629939,11.61543554206517,0.5245039594733198,87.38429664030488,4.713390881496946,32.242080831396194,8.1,1.03,0.53,87.39,11.58,5.491843411862019,68.11999999999999,9.04,20.98,1.86,10.48655335546397,5.133333333333334,80.02222222222223,66.02,31.4,0.048,5.42,2.09,9.94,2.27,0.036,0.13,55.06,10.57,0.066,1.950184501845019,0.24,99.67412729449757,0.5,95.88,0.7600000000000001,0.55,1.2,0.0,0.0,0.8513295236471191,1.0,58.39365441165946,4.936153421642331,4.344705515627957,0.0567058273441935,0.0213137010418638,0.1008744260683835,0.3486702710181829,4.616075619814338,6.557564764614481,0.0870979536465233,0.1197253557302509,0.022960787369767,31.08103959107177,0.0,0.0,0.0,0.0,0.0,0.0,0.0,0.0,0.0,0.0,0.0,0.0,0.0,2039.1040836453856,7.0,1.430181844444444,3.699717072222222,82.0,24.54545455,11.0,62.0,26.5,8.0,124.415,122.0,555.0,41.48989402777777,433.0,85.57377049180327
2025-07-18 15:00:00,2.651198344444444,1.398602708333333,1.252608286111111,1181.531111111111,4003.828361111111,0.0,2357.588736111111,1455.388683333333,232.4445527777778,109252.4425,2.9518996413158725,1.000267817629939,11.61543554206517,0.5245039594733198,87.38429664030488,4.713390881496946,32.763067311597005,8.1,1.03,0.53,87.39,11.58,5.580583843471318,68.11999999999999,9.04,20.98,1.86,10.656001244099654,5.133333333333334,80.02222222222223,66.02,31.4,0.048,5.42,2.09,9.94,2.27,0.036,0.13,55.06,10.57,0.066,1.950184501845019,0.24,101.28472038921127,0.5,95.88,0.7600000000000001,0.55,1.2,0.0,0.0,0.8650858061381688,1.0,58.39365441165946,4.936153421642331,4.344705515627957,0.0567058273441935,0.0213137010418638,0.1008744260683835,0.3486702710181829,4.616075619814338,6.557564764614481,0.0870979536465233,0.1197253557302509,0.022960787369767,31.583265284947167,0.0,0.0,0.0,0.0,0.0,0.0,0.0,0.0,0.0,0.0,0.0,0.0,0.0,2039.1040836453856,7.0,1.298273504722222,3.758929691666666,82.0,24.54545455,11.0,62.0,26.5,8.0,125.43333333333332,115.0,555.7833333333333,42.17483025,440.7833333333333,86.95652173913044
2025-07-18 16:00:00,2.455086080555556,1.330938397222222,1.124100919444444,1189.228611111111,2949.656441111111,0.0,2327.209491666667,1445.070719444444,218.8039538888889,97427.2222777778,2.4389394124441,1.010267817629939,11.5835608186556,0.5135118784199593,87.40617136371446,4.28551473153157,30.83004634021277,8.1,1.03,0.53,87.39,11.58,5.2513293967065096,68.08000000000001,9.08,20.96,1.88,10.027297170697771,5.133333333333334,80.02222222222223,66.02,31.4,0.046,5.36,2.12,9.68,2.17,0.034,0.13,54.81,10.91,0.067,2.03544776119403,0.24,95.3089218862478,0.5,95.88,0.7600000000000001,0.55,1.2,0.0,0.0,0.8140457435760167,1.0,58.39365441165946,4.936153421642331,4.344705515627957,0.0567058273441935,0.0213137010418638,0.1008744260683835,0.3486702710181829,4.616075619814338,6.557564764614481,0.0870979536465233,0.1197253557302509,0.022960787369767,29.71985263313528,0.0,0.0,0.0,0.0,0.0,0.0,0.0,0.0,0.0,0.0,0.0,0.0,0.0,2039.1040836453856,7.0,1.925829502777778,3.635119288888889,82.0,24.54545455,11.0,62.0,26.5,8.0,125.2375,115.0,555.0,42.59212533333334,440.0,81.82608695652173
2025-07-18 17:00:00,2.646572761111111,1.362163622222222,1.284522390555555,1184.365833333333,3965.167372222222,0.0,2372.440516666667,1424.856830555555,234.0211252777778,109570.9325,2.9149240945782893,1.010267817629939,11.5835608186556,0.5135118784199593,87.40617136371446,4.28551473153157,32.97588723601421,8.1,1.03,0.53,87.39,11.58,5.616833789804978,68.08000000000001,9.08,20.96,1.88,10.725219713719444,5.133333333333334,80.02222222222223,66.02,31.4,0.046,5.36,2.12,9.68,2.17,0.034,0.13,54.81,10.91,0.067,2.03544776119403,0.24,101.94263823105572,0.5,95.88,0.7600000000000001,0.55,1.2,0.0,0.0,0.8707051669301773,1.0,58.39365441165946,4.936153421642331,4.344705515627957,0.0567058273441935,0.0213137010418638,0.1008744260683835,0.3486702710181829,4.616075619814338,6.557564764614481,0.0870979536465233,0.1197253557302509,0.022960787369767,31.78842153808016,0.0,0.0,0.0,0.0,0.0,0.0,0.0,0.0,0.0,0.0,0.0,0.0,0.0,2039.1040836453856,7.0,1.383950696944444,3.630361027777778,82.0,24.54545455,11.0,62.0,26.5,8.0,125.0025,117.0,555.0,41.10523680555556,438.0,87.52136752136752
2025-07-18 18:00:00,2.644744188888889,1.391670319444444,1.253077505555556,1185.297777777778,3999.500338888889,0.0,2361.429116666667,1462.105830555556,234.6946494444445,109829.1791666667,2.9332373462840806,1.010267817629939,11.5835608186556,0.5135118784199593,87.40617136371446,4.28551473153157,33.38556559051734,8.1,1.03,0.53,87.39,11.58,5.686614936497272,68.08000000000001,9.08,20.96,1.88,10.858465267737548,5.133333333333334,80.02222222222223,66.02,31.4,0.046,5.36,2.12,9.68,2.17,0.034,0.13,54.81,10.91,0.067,2.03544776119403,0.24,103.20913007660629,0.5,95.88,0.7600000000000001,0.55,1.2,0.0,0.0,0.8815224364547939,1.0,58.39365441165946,4.936153421642331,4.344705515627957,0.0567058273441935,0.0213137010418638,0.1008744260683835,0.3486702710181829,4.616075619814338,6.557564764614481,0.0870979536465233,0.1197253557302509,0.022960787369767,32.18334732536116,0.0,0.0,0.0,0.0,0.0,0.0,0.0,0.0,0.0,0.0,0.0,0.0,0.0,2039.1040836453856,7.0,1.249865003888889,3.714562425,82.0,24.54545455,11.0,62.0,26.5,8.0,125.00416666666668,115.0,554.0666666666667,40.59041233333333,439.0666666666667,88.6086956521739
2025-07-18 19:00:00,2.648204325,1.398462244444445,1.249666938888889,1166.632777777778,4001.464263888889,0.0,2367.907002777778,1475.826944444444,232.6492963888889,110381.6697222222,2.9199979527231505,1.010267817629939,11.5835608186556,0.5135118784199593,87.40617136371446,4.28551473153157,31.719969655736328,8.1,1.03,0.53,87.39,11.58,5.402911409138578,68.08000000000001,9.08,20.96,1.88,10.31673966602896,5.133333333333334,80.02222222222223,66.02,31.4,0.046,5.36,2.12,9.68,2.17,0.034,0.13,54.81,10.91,0.067,2.03544776119403,0.24,98.06005728280265,0.5,95.88,0.7600000000000001,0.55,1.2,0.0,0.0,0.8375435443615475,1.0,58.39365441165946,4.936153421642331,4.344705515627957,0.0567058273441935,0.0213137010418638,0.1008744260683835,0.3486702710181829,4.616075619814338,6.557564764614481,0.0870979536465233,0.1197253557302509,0.022960787369767,30.577729702157185,0.0,0.0,0.0,0.0,0.0,0.0,0.0,0.0,0.0,0.0,0.0,0.0,0.0,2039.1040836453856,7.0,1.375426775,3.660646527777778,82.0,24.54545455,11.0,62.0,26.5,8.0,123.7525,117.0,550.0,41.15098480555556,433.0,84.1880341880342
2025-07-18 20:00:00,2.653235869444444,1.398713019444444,1.2545909475,1126.526944444445,3997.090502777778,0.0,2271.016661111111,1466.141563888889,225.2262238888889,109993.0244444444,2.9271074985553973,1.010267817629939,11.5835608186556,0.5135118784199593,87.40617136371446,4.28551473153157,31.913187745009846,8.1,1.03,0.53,87.39,11.58,5.435822544625716,68.08000000000001,9.08,20.96,1.88,10.379582750289034,5.133333333333334,80.02222222222223,66.02,31.4,0.046,5.36,2.12,9.68,2.17,0.034,0.13,54.81,10.91,0.067,2.03544776119403,0.24,98.65737742868772,0.5,95.88,0.7600000000000001,0.55,1.2,0.0,0.0,0.8426453324490291,1.0,58.39365441165946,4.936153421642331,4.344705515627957,0.0567058273441935,0.0213137010418638,0.1008744260683835,0.3486702710181829,4.616075619814338,6.557564764614481,0.0870979536465233,0.1197253557302509,0.022960787369767,30.76398998460688,0.0,0.0,0.0,0.0,0.0,0.0,0.0,0.0,0.0,0.0,0.0,0.0,0.0,2039.1040836453856,7.0,1.339896832777778,4.055314438888889,82.0,24.54545455,11.0,62.0,26.5,8.0,123.7525,117.0,550.0,41.26901388888889,433.0,84.7008547008547
2025-07-18 21:00:00,2.661277391666666,1.398076458333333,1.263159366666667,1151.216944444444,4002.712211111111,0.0,2327.912702777778,1466.577311111111,230.6511708333333,111019.8963888889,2.9041279033082787,1.010267817629939,11.5835608186556,0.5135118784199593,87.40617136371446,4.28551473153157,29.60377153512157,8.1,1.03,0.53,87.39,11.58,5.0424561157080126,68.08000000000001,9.08,20.96,1.88,9.628458266990044,5.133333333333334,80.02222222222223,66.02,31.4,0.046,5.36,2.12,9.68,2.17,0.034,0.13,54.81,10.91,0.067,2.03544776119403,0.24,91.51797949453731,0.5,95.88,0.7600000000000001,0.55,1.2,0.0,0.0,0.7816668176891309,1.0,58.39365441165946,4.936153421642331,4.344705515627957,0.0567058273441935,0.0213137010418638,0.1008744260683835,0.3486702710181829,4.616075619814338,6.557564764614481,0.0870979536465233,0.1197253557302509,0.022960787369767,28.53773613247012,0.0,0.0,0.0,0.0,0.0,0.0,0.0,0.0,0.0,0.0,0.0,0.0,0.0,2039.1040836453856,7.0,1.188290916666667,3.791706819444444,82.0,24.54545455,11.0,62.0,26.5,8.0,124.34,112.0,550.0,41.37808794444445,438.0,78.57142857142857
2025-07-18 22:00:00,2.630043488888889,1.377512611111111,1.252656316666667,1120.788611111111,4002.603933333333,0.0,2280.433625,1465.334163888889,225.4406563888889,109930.4119444444,2.932810563683009,1.010267817629939,11.5835608186556,0.5135118784199593,87.40617136371446,4.28551473153157,29.94713816421233,8.1,1.03,0.53,87.39,11.58,5.100942283821239,68.08000000000001,9.08,20.96,1.88,9.740136309585226,5.133333333333334,80.02222222222223,66.02,31.4,0.046,5.36,2.12,9.68,2.17,0.034,0.13,54.81,10.91,0.067,2.03544776119403,0.24,92.5794733005868,0.5,95.88,0.7600000000000001,0.55,1.2,0.0,0.0,0.790733172627845,1.0,58.39365441165946,4.936153421642331,4.344705515627957,0.0567058273441935,0.0213137010418638,0.1008744260683835,0.3486702710181829,4.616075619814338,6.557564764614481,0.0870979536465233,0.1197253557302509,0.022960787369767,28.86873808761161,0.0,0.0,0.0,0.0,0.0,0.0,0.0,0.0,0.0,0.0,0.0,0.0,0.0,2039.1040836453856,7.0,1.2299479375,4.037832777777778,82.0,24.54545455,11.0,62.0,26.5,8.0,122.65472222222223,116.0,545.1388888888889,41.02635119444444,429.1388888888889,79.48275862068965
2025-07-18 23:00:00,2.624798963888889,1.372189708333333,1.252441141388889,1166.704166666667,4000.055161111111,0.0,2352.775575,1477.458666666667,234.9747663888889,110758.0586111111,2.9090576716914285,1.004199752755616,11.54669666220082,0.5048399505511233,87.44910358504356,4.925992582668489,36.00921703257664,10.0,1.06,0.54,86.56,12.38,4.722758184458993,68.22,9.09,20.91,1.78,10.975727124232542,5.133333333333334,80.02222222222223,66.02,31.4,0.048,5.42,2.03,9.98,2.21,0.034,0.13,54.84,10.92,0.067,2.014760147601476,0.23,112.47004669325332,0.2,96.57,0.68,0.65,1.2,0.0,0.0,1.8215357567034047,1.0,54.08777368601703,7.128239932681555,3.729835136242345,0.1056907337489066,0.0228674247373141,0.1338565098486442,0.5517299622440959,6.221221165450579,7.967743060553384,0.1108288804986879,0.1662433207480319,0.0262098918254592,26.551584313052448,0.0,0.0,0.0,0.0,0.0,0.0,0.0,0.0,0.0,0.0,0.0,0.0,0.0,2039.1040836453856,7.0,1.385891663888889,3.755063672222223,82.0,24.54545455,11.0,62.0,26.5,8.0,122.28541666666663,120.0,545.5416666666666,40.91856411111111,425.5416666666666,90.5
2025-07-19 00:00:00,2.645945847222222,1.398804638888889,1.247205625,1169.001666666667,3999.591602777778,0.0,2370.48115,1483.587741666667,234.2476225,110905.6363888889,2.904852910969016,1.004199752755616,11.54669666220082,0.5048399505511233,87.44910358504356,4.925992582668489,35.27702980408634,10.0,1.06,0.54,86.56,12.38,4.626728792240312,68.22,9.09,20.91,1.78,10.752554062277673,5.133333333333334,80.02222222222223,66.02,31.4,0.048,5.42,2.03,9.98,2.21,0.034,0.13,54.84,10.92,0.067,2.014760147601476,0.23,110.18315632010224,0.2,96.57,0.68,0.65,1.2,0.0,0.0,1.7844978723170246,1.0,54.08777368601703,7.128239932681555,3.729835136242345,0.1056907337489066,0.0228674247373141,0.1338565098486442,0.5517299622440959,6.221221165450579,7.967743060553384,0.1108288804986879,0.1662433207480319,0.0262098918254592,26.01170223473309,0.0,0.0,0.0,0.0,0.0,0.0,0.0,0.0,0.0,0.0,0.0,0.0,0.0,2050.099931342092,7.0,1.493190619444444,3.662318352777778,82.0,24.54545455,11.0,63.0,26.5,8.0,123.91861111111112,116.0,550.1944444444445,41.66044658333333,434.19444444444446,89.13793103448276
2025-07-19 01:00:00,2.634528415041783,1.378973373259053,1.255668665181058,1178.709749303621,4001.443922005571,0.0,2367.572295264624,1476.080133704736,236.6588844011142,110923.4406685237,2.9057311516296203,1.004199752755616,11.54669666220082,0.5048399505511233,87.44910358504356,4.925992582668489,33.67412699409375,10.0,1.06,0.54,86.56,12.38,4.416501439672876,68.22,9.09,20.91,1.78,10.263984043295356,5.133333333333334,80.02222222222223,66.02,31.4,0.048,5.42,2.03,9.98,2.21,0.034,0.13,54.84,10.92,0.067,2.014760147601476,0.23,105.17670050848268,0.2,96.57,0.68,0.65,1.2,0.0,0.0,1.70341461020998,1.0,54.08777368601703,7.128239932681555,3.729835136242345,0.1056907337489066,0.0228674247373141,0.1338565098486442,0.5517299622440959,6.221221165450579,7.967743060553384,0.1108288804986879,0.1662433207480319,0.0262098918254592,24.82979347324449,0.0,0.0,0.0,0.0,0.0,0.0,0.0,0.0,0.0,0.0,0.0,0.0,0.0,2050.099931342092,7.0,1.54185286908078,3.770754328690808,82.0,24.54545455,11.0,63.0,26.5,8.0,124.63076601671308,114.0,552.1030640668523,41.90814766016713,438.1030640668523,85.08771929824562
2025-07-19 02:00:00,2.660397272222222,1.38412065,1.276461297222222,1175.363888888889,4000.564819444444,0.0,2361.726111111111,1447.260155555556,233.9498761111111,110726.1708333333,2.9102653725832965,1.004199752755616,11.54669666220082,0.5048399505511233,87.44910358504356,4.925992582668489,33.72544569950833,10.0,1.06,0.54,86.56,12.38,4.423232100764265,68.22,9.09,20.91,1.78,10.279626152550044,5.133333333333334,80.02222222222223,66.02,31.4,0.048,5.42,2.03,9.98,2.21,0.034,0.13,54.84,10.92,0.067,2.014760147601476,0.23,105.33698772575242,0.2,96.57,0.68,0.65,1.2,0.0,0.0,1.7060105804810306,1.0,54.08777368601703,7.128239932681555,3.729835136242345,0.1056907337489066,0.0228674247373141,0.1338565098486442,0.5517299622440959,6.221221165450579,7.967743060553384,0.1108288804986879,0.1662433207480319,0.0262098918254592,24.8676335888021,0.0,0.0,0.0,0.0,0.0,0.0,0.0,0.0,0.0,0.0,0.0,0.0,0.0,2050.099931342092,7.0,1.528028566666667,3.800298994444444,82.0,24.54545455,11.0,63.0,26.5,8.0,123.9875,115.0,550.0,41.73195302777778,435.0,85.21739130434783
2025-07-19 03:00:00,2.665505172222222,1.398901122222222,1.266661711111111,1174.3625,3999.61025,0.0,2371.751630555555,1455.490630555556,233.0298613888889,110459.2380555556,2.9165977862553625,1.004199752755616,11.54669666220082,0.5048399505511233,87.44910358504356,4.925992582668489,33.79427313971141,10.0,1.06,0.54,86.56,12.38,4.432259105051539,68.22,9.09,20.91,1.78,10.3006049814328,5.133333333333334,80.02222222222223,66.02,31.4,0.048,5.42,2.03,9.98,2.21,0.034,0.13,54.84,10.92,0.067,2.014760147601476,0.23,105.55196117009068,0.2,96.57,0.68,0.65,1.2,0.0,0.0,1.7094922347269104,1.0,54.08777368601703,7.128239932681555,3.729835136242345,0.1056907337489066,0.0228674247373141,0.1338565098486442,0.5517299622440959,6.221221165450579,7.967743060553384,0.1108288804986879,0.1662433207480319,0.0262098918254592,24.918383861432307,0.0,0.0,0.0,0.0,0.0,0.0,0.0,0.0,0.0,0.0,0.0,0.0,0.0,2050.099931342092,7.0,1.578580786111111,3.831741880555556,82.0,24.54545455,11.0,63.0,26.5,8.0,123.65763888888888,115.0,548.6805555555555,41.50063219444444,433.68055555555554,85.3913043478261
