Repository: saikumar-voptimai/evonith_bf_webapp

# Evonith BF2 — Blast Furnace Intelligence Platform

Monitoring, modelling and optimisation of **Blast Furnace 2 (BF2)** at Evonith Steel: live telemetry from InfluxDB,
manual plant reports from Neon PostgreSQL, a two-zone energy model of the furnace, blend and fuel optimisers, a
conversational assistant (FurnaceMind) and a live digital twin evaluated every hour.

The platform has three deployable parts that share one Python service layer, plus the shared data library:

| Part | Path | What it is |
|---|---|---|
| **Streamlit app** (legacy) | `src/app.py`, `src/custom_pages/` | The original 11-page dashboard; still the home of the model pages. Served under `/legacy` in production |

File: src/data/V13_df_filtered.csv (part 219 of 268)
NM3/HR.,STEAMKGS/HR.,RAFTOC,PERMEABILITYKGS/HR.,TUYEREVELOCITYM/S,HOT BLAST VOLUMENM3/HR.,O2 ENRICHMENT %,COKE_VM%,COKE_ASH%,COKE_IM%,COKE_FC%,COKE_MOIST%,COKE_CALC_MT,NUTCOKE_MOIST%,NUTCOKE_VM%,NUTCOKE_IM%,NUTCOKE_FC%,NUTCOKE_ASH%,NUTCOKE_CALC_MT,PCI_2_FC%,PCI_2_ASH%,PCI_2_VM%,PCI_2_IM%,PCI_2_CALC_MT,SINTER_SP_02_COLD_STRENGTH_AI,SINTER_SP_02_COLD_STRENGTH_TI,SINTER_SP_02_HOT_STRENGTH_RI,SINTER_SP_02_HOT_STRENGTH_RDI,SINTER_SP_02_P%,SINTER_SP_02_SIO2%,SINTER_SP_02_MGO%,SINTER_SP_02_FEO%,SINTER_SP_02_AL2O3%,SINTER_SP_02_NA2O%,SINTER_SP_02_TIO2%,SINTER_SP_02_FE(T)%,SINTER_SP_02_CAO%,SINTER_SP_02_K2O%,SINTER_SP_02_BASICITY,SINTER_SP_02_MNO%,SINTER_CALC_MT,FLUX_TM%,FLUX_SIO2%,FLUX_FE2O3%,FLUX_AL2O3%,FLUX_LOI%,FLUX_MGO%,FLUX_CAO%,FLUX_CALC_MT,GEOMIN TYPE,ORE_FE(T)%,ORE_LOI%,ORE_TM%,ORE_MGO%,ORE_NA2O%,ORE_P%,ORE_TIO2%,ORE_AL2O3%,ORE_SIO2%,ORE_MNO%,ORE_CAO%,ORE_K2O%,ORE_CALC_MT,LLOYDS_PELLET_PCT_SIO2,LLOYDS_PELLET_PCT_AL2O3,LLOYDS_PELLET_PCT_FE2O3,LLOYDS_PELLET_PCT_MGO,LLOYDS_PELLET_PCT_TIO2,LLOYDS_PELLET_PCT_NA2O,TOTAL_PELLET_CALC_MT,LLOYDS_PELLET_PCT_K2O,LLOYDS_PELLET_PCT_TM,LLOYDS_PELLET_PCT_LOI,LLOYDS_PELLET_PCT_MNO,LLOYDS_PELLET_PCT_CAO,LLOYDS_PELLET_PCT_P,DAILYPRODUCTION,CHARGES/HRS.,STOCKRODLEVEL,FURNACE TOP GAS ANALYSISH2%,COKE_DISCHARGE_TIME,WEIGHTED_COKE_ANGLE,TOTAL_COKE_PORTIONS,NON_COKE_DISCHARGE_TIME,WEIGHTED_NON_COKE_ANGLE,TOTAL_NON_COKE_PORTIONS,UNITCOST LAKHS/THM,ACTUALKG/THM.,ACT. FUEL RATEKG/THM.,FURNACETOPGASANALYSISCO2ETACO,COKE RATE KG/THM,PRODUCTIONTONNESPERHR
2025-07-26 05:00:00,2.682584955555555,1.348307361111111,1.334270813888889,1164.540833333333,3798.483733333333,0.0,2323.778372222223,1388.472463888889,231.3994130555556,110938.08,2.7580795936849647,1.067000012965068,11.79657151747475,0.7243928890924886,87.13642846956017,6.161428923337555,38.81881006668889,7.5,1.03,0.54,87.59,11.38,11.86825591341217,68.01,9.16,20.98,1.85,10.731788530954482,5.133333333333334,80.02222222222223,66.02,31.4,0.049,5.44,1.96,9.44,2.2,0.032,0.13,55.1,10.74,0.07,1.974264705882353,0.18,109.0122479985476,0.4,96.27,0.95,0.58,1.3,0.0,0.0,2.6763205007709368,1.0,65.02632323325113,2.150479200378753,2.979997102821569,0.0543200463548549,0.0170800115887137,0.0368799826169294,0.0675759096080329,1.692797508426549,2.601998841128628,0.0456799536451451,0.0695999420564313,0.017407972187087,35.61193960141673,0.0,0.0,0.0,0.0,0.0,0.0,0.0,0.0,0.0,0.0,0.0,0.0,0.0,2072.22462114489,7.0,1.794933952777778,3.926046494444444,83.0,24.45454545,11.0,68.0,26.44444444,9.0,125.99541666666664,123.0,561.7916666666666,41.041472,438.7916666666666,86.91056910569105
2025-07-26 06:00:00,2.683744351239669,1.347966566115703,1.336024396694215,1141.576859504132,3801.23473553719,0.0,2329.392921487603,1385.13726446281,227.4382181818182,110918.2789256198,2.7605682020481908,1.067000012965068,11.79657151747475,0.7243928890924886,87.13642846956017,6.161428923337555,38.23779887766455,7.5,1.03,0.54,87.59,11.38,11.690620651845665,68.01,9.16,20.98,1.85,10.571163071183411,5.133333333333334,80.02222222222223,66.02,31.4,0.049,5.44,1.96,9.44,2.2,0.032,0.13,55.1,10.74,0.07,1.974264705882353,0.18,107.38063343542622,0.4,96.27,0.95,0.58,1.3,0.0,0.0,2.636263318345928,1.0,65.02632323325113,2.150479200378753,2.979997102821569,0.0543200463548549,0.0170800115887137,0.0368799826169294,0.0675759096080329,1.692797508426549,2.601998841128628,0.0456799536451451,0.0695999420564313,0.017407972187087,35.07892647361255,0.0,0.0,0.0,0.0,0.0,0.0,0.0,0.0,0.0,0.0,0.0,0.0,0.0,2072.22462114489,7.0,1.631682640495868,3.80812144214876,83.0,24.45454545,11.0,68.0,26.44444444,9.0,125.5578305785124,123.0,560.0413223140496,41.46910421487604,437.0413223140496,85.60975609756098
2025-07-26 07:00:00,2.667402025,1.348330883333333,1.318924120833333,1158.208333333333,3802.928279166667,0.0,2312.800758333333,1406.067108333333,231.3818979166667,110991.0208333333,2.7599884385036617,1.067000012965068,11.79657151747475,0.7243928890924886,87.13642846956017,6.161428923337555,36.2597302725118,7.5,1.03,0.54,87.59,11.38,11.085856508382532,68.01,9.16,20.98,1.85,10.024309266706911,5.133333333333334,80.02222222222223,66.02,31.4,0.049,5.44,1.96,9.44,2.2,0.032,0.13,55.1,10.74,0.07,1.974264705882353,0.18,101.8257566895238,0.4,96.27,0.95,0.58,1.3,0.0,0.0,2.499887536841885,1.0,65.02632323325113,2.150479200378753,2.979997102821569,0.0543200463548549,0.0170800115887137,0.0368799826169294,0.0675759096080329,1.692797508426549,2.601998841128628,0.0456799536451451,0.0695999420564313,0.017407972187087,33.264268590665054,0.0,0.0,0.0,0.0,0.0,0.0,0.0,0.0,0.0,0.0,0.0,0.0,0.0,2072.22462114489,7.0,1.532602716666667,3.928373329166667,83.0,24.45454545,11.0,68.0,26.44444444,9.0,125.94000000000004,127.0,563.45,41.87277516666666,436.4500000000001,81.18110236220473
2025-07-26 08:00:00,2.741419841666667,1.348203672222222,1.393371744444444,1147.811944444444,3661.456344444444,0.0,2311.20735,1258.145475,213.1896586111111,105051.1598611111,2.807534528704068,1.083892869644887,12.25067869969013,0.7102143125704976,86.66542843066497,6.237143190530315,37.88844085667793,7.5,1.03,0.54,87.59,11.38,11.583809794136494,68.01,9.09,21.74,1.52,10.474580089984862,5.133333333333334,80.02222222222223,66.02,31.4,0.047,5.25,1.97,10.21,2.12,0.036,0.13,55.17,10.77,0.069,2.051428571428571,0.19,106.39955485113556,0.4,96.27,0.95,0.58,1.3,0.0,0.0,2.6121772108102004,1.0,65.02632323325113,2.150479200378753,2.979997102821569,0.0543200463548549,0.0170800115887137,0.0368799826169294,0.0675759096080329,1.692797508426549,2.601998841128628,0.0456799536451451,0.0695999420564313,0.017407972187087,34.7584293558165,0.0,0.0,0.0,0.0,0.0,0.0,0.0,0.0,0.0,0.0,0.0,0.0,0.0,2072.22462114489,7.0,1.738575447222222,3.765978636111111,83.0,24.45454545,11.0,68.0,26.44444444,9.0,127.10888888888888,116.0,562.9555555555555,42.56868075,446.9555555555555,84.82758620689656
2025-07-26 09:00:00,2.713891227777778,1.347989083333333,1.365544736111111,1142.382777777778,3463.439983333334,0.0,2298.199647222222,1232.971211111111,205.1682327777778,100668.6751111111,2.7713356169499725,1.083892869644887,12.25067869969013,0.7102143125704976,86.66542843066497,6.237143190530315,38.002670912106254,7.5,1.03,0.54,87.59,11.38,11.618733881930469,68.01,9.09,21.74,1.52,10.50615995543231,5.133333333333334,80.02222222222223,66.02,31.4,0.047,5.25,1.97,10.21,2.12,0.036,0.13,55.17,10.77,0.069,2.051428571428571,0.19,106.72033941691302,0.4,96.27,0.95,0.58,1.3,0.0,0.0,2.6200526773333066,1.0,65.02632323325113,2.150479200378753,2.979997102821569,0.0543200463548549,0.0170800115887137,0.0368799826169294,0.0675759096080329,1.692797508426549,2.601998841128628,0.0456799536451451,0.0695999420564313,0.017407972187087,34.86322272345429,0.0,0.0,0.0,0.0,0.0,0.0,0.0,0.0,0.0,0.0,0.0,0.0,0.0,2072.22462114489,7.0,1.340993925,3.713726533333333,83.0,24.45454545,11.0,68.0,26.44444444,9.0,127.1826388888889,120.0,565.1305555555556,42.65212313888889,445.1305555555556,85.08333333333333
2025-07-26 10:00:00,2.682175030555556,1.348322433333333,1.334223786111111,1171.118055555556,3796.446458333334,0.0,2325.900505555556,1262.382402777778,211.406735,100974.0910555556,3.028424633974918,1.083892869644887,12.25067869969013,0.7102143125704976,86.66542843066497,6.237143190530315,38.34063785812186,7.5,1.03,0.54,87.59,11.38,11.722062093142936,68.01,9.09,21.74,1.52,10.599593777562893,5.133333333333334,80.02222222222223,66.02,31.4,0.047,5.25,1.97,10.21,2.12,0.036,0.13,55.17,10.77,0.069,2.051428571428571,0.19,107.66942921309872,0.4,96.27,0.95,0.58,1.3,0.0,0.0,2.6433534396351543,1.0,65.02632323325113,2.150479200378753,2.979997102821569,0.0543200463548549,0.0170800115887137,0.0368799826169294,0.0675759096080329,1.692797508426549,2.601998841128628,0.0456799536451451,0.0695999420564313,0.017407972187087,35.17326979723389,0.0,0.0,0.0,0.0,0.0,0.0,0.0,0.0,0.0,0.0,0.0,0.0,0.0,2072.22462114489,7.0,1.589670183333333,3.934252838888889,83.0,24.45454545,11.0,68.0,26.44444444,9.0,127.43194444444444,125.0,568.4777777777778,41.59424377777778,443.47777777777776,85.84
2025-07-26 11:00:00,2.706183233333333,1.348029444444445,1.358158022222222,1176.925555555556,3800.733819444445,0.0,2319.987163888889,1238.756738888889,210.592385,100769.3903611111,3.0379966154543965,1.083892869644887,12.25067869969013,0.7102143125704976,86.66542843066497,6.237143190530315,43.16448325499646,7.5,1.03,0.54,87.59,11.38,13.19687885229885,68.01,9.09,21.74,1.52,11.933186657312186,5.133333333333334,80.02222222222223,66.02,31.4,0.047,5.25,1.97,10.21,2.12,0.036,0.13,55.17,10.77,0.069,2.051428571428571,0.19,121.215909123414,0.4,96.27,0.95,0.58,1.3,0.0,0.0,2.9759281967187943,1.0,65.02632323325113,2.150479200378753,2.979997102821569,0.0543200463548549,0.0170800115887137,0.0368799826169294,0.0675759096080329,1.692797508426549,2.601998841128628,0.0456799536451451,0.0695999420564313,0.017407972187087,39.59861129082809,0.0,0.0,0.0,0.0,0.0,0.0,0.0,0.0,0.0,0.0,0.0,0.0,0.0,2072.22462114489,7.0,1.735841116666667,4.099834402777778,83.0,24.45454545,11.0,68.0,26.44444444,9.0,127.87083333333334,125.0,570.2333333333333,40.4983555,445.23333333333335,96.64
2025-07-26 12:00:00,2.6922541,1.348150052777778,1.344172877777778,1182.525277777778,3800.896858333333,0.0,2306.793808333333,1225.875177777778,207.7624716666666,98631.19763888889,3.1039411330934783,1.083892869644887,12.25067869969013,0.7102143125704976,86.66542843066497,6.237143190530315,39.84138975937174,7.5,1.03,0.54,87.59,11.38,12.18089397376922,68.01,9.09,21.74,1.52,11.01448934015156,5.133333333333334,80.02222222222223,66.02,31.4,0.047,5.25,1.97,10.21,2.12,0.036,0.13,55.17,10.77,0.069,2.051428571428571,0.19,111.88388962964125,0.4,96.27,0.95,0.58,1.3,0.0,0.0,2.7468211418389537,1.0,65.02632323325113,2.150479200378753,2.979997102821569,0.0543200463548549,0.0170800115887137,0.0368799826169294,0.0675759096080329,1.692797508426549,2.601998841128628,0.0456799536451451,0.0695999420564313,0.017407972187087,36.55004270635209,0.0,0.0,0.0,0.0,0.0,0.0,0.0,0.0,0.0,0.0,0.0,0.0,0.0,2072.22462114489,7.0,1.573230183333334,4.215036663888889,83.0,24.45454545,11.0,68.0,26.44444444,9.0,129.0625,125.0,575.0,40.61001527777778,450.0,89.2
2025-07-26 13:00:00,2.665432819444445,1.348168702777778,1.317124308333333,1179.994444444445,3802.143527777778,0.0,2306.658505555556,1214.629961111111,202.8863880555556,95818.90319444444,3.1960205696559214,1.083892869644887,12.25067869969013,0.7102143125704976,86.66542843066497,6.237143190530315,38.48081798076608,7.5,1.03,0.54,87.59,11.38,11.76492001605858,68.01,9.09,21.74,1.52,10.638347758683814,5.133333333333334,80.02222222222223,66.02,31.4,0.047,5.25,1.97,10.21,2.12,0.036,0.13,55.17,10.77,0.069,2.051428571428571,0.19,108.06308760365488,0.4,96.27,0.95,0.58,1.3,0.0,0.0,2.653018005225619,1.0,65.02632323325113,2.150479200378753,2.979997102821569,0.0543200463548549,0.0170800115887137,0.0368799826169294,0.0675759096080329,1.692797508426549,2.601998841128628,0.0456799536451451,0.0695999420564313,0.017407972187087,35.3018694645691,0.0,0.0,0.0,0.0,0.0,0.0,0.0,0.0,0.0,0.0,0.0,0.0,0.0,2072.22462114489,7.0,1.478657927777778,4.148140102777778,83.0,24.45454545,11.0,68.0,26.44444444,9.0,128.475,130.0,575.0,40.78001411111111,445.0,86.15384615384616
2025-07-26 14:00:00,2.694576963888889,1.348389902777778,1.346176069444444,1186.570833333333,3798.585738888888,0.0,2307.546536111111,1230.805566666667,209.5606330555556,99355.92591666666,3.0794444127312737,1.083892869644887,12.25067869969013,0.7102143125704976,86.66542843066497,6.237143190530315,35.547366462281566,7.5,1.03,0.54,87.59,11.38,10.868062197100418,68.01,9.09,21.74,1.52,9.827370263286612,5.133333333333334,80.02222222222223,66.02,31.4,0.047,5.25,1.97,10.21,2.12,0.036,0.13,55.17,10.77,0.069,2.051428571428571,0.19,99.82527341317922,0.4,96.27,0.95,0.58,1.3,0.0,0.0,2.4507743912804645,1.0,65.02632323325113,2.150479200378753,2.979997102821569,0.0543200463548549,0.0170800115887137,0.0368799826169294,0.0675759096080329,1.692797508426549,2.601998841128628,0.0456799536451451,0.0695999420564313,0.017407972187087,32.610754046026216,0.0,0.0,0.0,0.0,0.0,0.0,0.0,0.0,0.0,0.0,0.0,0.0,0.0,2072.22462114489,7.0,1.443178506388889,4.265488391666667,83.0,24.45454545,11.0,68.0,26.44444444,9.0,127.77847222222223,145.0,579.2638888888889,39.96111611111111,434.2638888888889,79.58620689655173
2025-07-26 15:00:00,2.675588286111111,1.348260913888889,1.327430447222222,1153.991944444444,3799.561994444444,0.0,2302.175152777778,1236.595325,203.8285433333333,98266.87444444445,3.114347165480954,1.083892869644887,12.25067869969013,0.7102143125704976,86.66542843066497,6.237143190530315,38.233441293746864,7.5,1.03,0.54,87.59,11.38,11.689288387383916,68.01,9.09,21.74,1.52,10.56995838023513,5.133333333333334,80.02222222222223,66.02,31.4,0.047,5.25,1.97,10.21,2.12,0.036,0.13,55.17,10.77,0.069,2.051428571428571,0.19,107.3683963262028,0.4,96.27,0.95,0.58,1.3,0.0,0.0,2.63596288947774,1.0,65.02632323325113,2.150479200378753,2.979997102821569,0.0543200463548549,0.0170800115887137,0.0368799826169294,0.0675759096080329,1.692797508426549,2.601998841128628,0.0456799536451451,0.0695999420564313,0.017407972187087,35.074928875154015,0.0,0.0,0.0,0.0,0.0,0.0,0.0,0.0,0.0,0.0,0.0,0.0,0.0,2072.22462114489,7.0,1.220529523611111,4.142867466666667,83.0,24.45454545,11.0,68.0,26.44444444,9.0,128.23263888888889,125.0,571.6805555555555,40.35075180555555,446.68055555555554,85.6
2025-07-26 16:00:00,2.697864383333333,1.348248244444445,1.349702530555556,1170.265277777778,3799.908819444444,0.0,2329.294130555556,1222.409738888889,206.0896430555556,98890.73419444443,3.094996697110762,1.032821436443077,12.23700014261574,0.7306071757328505,86.73017842094117,6.461428923337554,38.4047800646741,8.5,1.04,0.52,87.50999999999999,11.45,11.741672589211856,67.88999999999999,9.15,21.34,1.62,10.61732643334098,5.133333333333334,80.02222222222223,66.02,31.4,0.048,5.28,1.9,9.51,2.11,0.035,0.12,55.38,10.52,0.038,1.992424242424242,0.18,107.84955544870034,0.8,95.52,1.36,0.9,1.21,0.0,0.0,2.647775654073607,1.0,65.03136280446871,2.27263922355618,3.440797218708707,0.0321600231774274,0.0125120162241992,0.0313119872524149,0.0919358168983231,1.631837659079828,2.629679084491616,0.0535199304677176,0.0704000579435686,0.0140159733459584,35.23211313585545,0.0,0.0,0.0,0.0,0.0,0.0,0.0,0.0,0.0,0.0,0.0,0.0,0.0,2072.22462114489,7.0,1.448360347777778,3.994429944444444,83.0,24.45454545,11.0,68.0,26.44444444,9.0,126.915,122.0,565.0,41.06498577777778,443.0,85.98360655737704
2025-07-26 17:00:00,2.666968002777778,1.348245847222222,1.318677958333333,1167.876944444444,3797.225227777777,0.0,2330.715233333333,1247.342308333333,206.7348702777778,98663.71333333332,3.09992374701152,1.032821436443077,12.23700014261574,0.7306071757328505,86.73017842094117,6.461428923337554,38.24230051394315,8.5,1.04,0.52,87.50999999999999,11.45,11.691996958107802,67.88999999999999,9.15,21.34,1.62,10.572407586625854,5.133333333333334,80.02222222222223,66.02,31.4,0.048,5.28,1.9,9.51,2.11,0.035,0.12,55.38,10.52,0.038,1.992424242424242,0.18,107.39327507718592,0.8,95.52,1.36,0.9,1.21,0.0,0.0,2.636573678746948,1.0,65.03136280446871,2.27263922355618,3.440797218708707,0.0321600231774274,0.0125120162241992,0.0313119872524149,0.0919358168983231,1.631837659079828,2.629679084491616,0.0535199304677176,0.0704000579435686,0.0140159733459584,35.08305622408624,0.0,0.0,0.0,0.0,0.0,0.0,0.0,0.0,0.0,0.0,0.0,0.0,0.0,2072.22462114489,7.0,1.469762736111111,4.018381872222222,83.0,24.45454545,11.0,68.0,26.44444444,9.0,127.0325,121.0,565.0,40.71619575,444.0,85.6198347107438
2025-07-26 18:00:00,2.683830808333333,1.348406844444444,1.335475272222222,1167.938611111111,3802.412513888888,0.0,2326.147411111111,1256.756113888889,210.0503691666667,100547.1801111111,3.046049601573234,1.032821436443077,12.23700014261574,0.7306071757328505,86.73017842094117,6.461428923337554,38.38995418388116,8.5,1.04,0.52,87.50999999999999,11.45,11.737139803505904,67.88999999999999,9.15,21.34,1.62,10.613227693137924,5.133333333333334,80.02222222222223,66.02,31.4,0.048,5.28,1.9,9.51,2.11,0.035,0.12,55.38,10.52,0.038,1.992424242424242,0.18,107.8079209269048,0.8,95.52,1.36,0.9,1.21,0.0,0.0,2.646753499900411,1.0,65.03136280446871,2.27263922355618,3.440797218708707,0.0321600231774274,0.0125120162241992,0.0313119872524149,0.0919358168983231,1.631837659079828,2.629679084491616,0.0535199304677176,0.0704000579435686,0.0140159733459584,35.21851203962325,0.0,0.0,0.0,0.0,0.0,0.0,0.0,0.0,0.0,0.0,0.0,0.0,0.0,2072.22462114489,7.0,1.249493609444444,4.110468102777777,83.0,24.45454545,11.0,68.0,26.44444444,9.0,127.93875,121.0,568.625,39.93553591666667,447.625,85.9504132231405
2025-07-26 19:00:00,2.697390130555555,1.348145805555556,1.349387269444444,1169.059444444445,3799.505691666667,0.0,2323.322652777778,1250.065713888889,210.4723466666667,100956.9136944444,3.0313785571112604,1.032821436443077,12.23700014261574,0.7306071757328505,86.73017842094117,6.461428923337554,38.27467074158341,8.5,1.04,0.52,87.50999999999999,11.45,11.701893658829691,67.88999999999999,9.15,21.34,1.62,10.581356609976575,5.133333333333334,80.02222222222223,66.02,31.4,0.048,5.28,1.9,9.51,2.11,0.035,0.12,55.38,10.52,0.038,1.992424242424242,0.18,107.48417820577816,0.8,95.52,1.36,0.9,1.21,0.0,0.0,2.6388054087690533,1.0,65.03136280446871,2.27263922355618,3.440797218708707,0.0321600231774274,0.0125120162241992,0.0313119872524149,0.0919358168983231,1.631837659079828,2.629679084491616,0.0535199304677176,0.0704000579435686,0.0140159733459584,35.112752306723195,0.0,0.0,0.0,0.0,0.0,0.0,0.0,0.0,0.0,0.0,0.0,0.0,0.0,2072.22462114489,7.0,1.155360211666667,4.085816897222222,83.0,24.45454545,11.0,68.0,26.44444444,9.0,127.225,130.0,570.0,40.35327319444445,440.0,85.6923076923077
2025-07-26 20:00:00,2.693809377777778,1.348426108333333,1.345179016666667,1168.993888888889,3800.283238888889,0.0,2303.782008333334,1255.004986111111,210.8053888888889,101036.0397222222,3.0296256660797063,1.032821436443077,12.23700014261574,0.7306071757328505,86.73017842094117,6.461428923337554,38.33210479827111,8.5,1.04,0.52,87.50999999999999,11.45,11.719453240943212,67.88999999999999,9.15,21.34,1.62,10.597234740959689,5.133333333333334,80.02222222222223,66.02,31.4,0.048,5.28,1.9,9.51,2.11,0.035,0.12,55.38,10.52,0.038,1.992424242424242,0.18,107.64546639623136,0.8,95.52,1.36,0.9,1.21,0.0,0.0,2.642765137135062,1.0,65.03136280446871,2.27263922355618,3.440797218708707,0.0321600231774274,0.0125120162241992,0.0313119872524149,0.0919358168983231,1.631837659079828,2.629679084491616,0.0535199304677176,0.0704000579435686,0.0140159733459584,35.165441664133,0.0,0.0,0.0,0.0,0.0,0.0,0.0,0.0,0.0,0.0,0.0,0.0,0.0,2072.22462114489,7.0,1.335896469722222,4.163194419444444,83.0,24.45454545,11.0,68.0,26.44444444,9.0,126.755,134.0,570.0,41.06738272222222,436.0,85.82089552238806
2025-07-26 21:00:00,2.692647980555556,1.348442977777778,1.344193377777778,1149.205,3798.512533333334,0.0,2310.506502777778,1256.584422222222,208.1750880555556,101173.7768888889,3.024095404273158,1.032821436443077,12.23700014261574,0.7306071757328505,86.73017842094117,6.461428923337554,38.233441293746864,8.5,1.04,0.52,87.50999999999999,11.45,11.689288387383916,67.88999999999999,9.15,21.34,1.62,10.56995838023513,5.133333333333334,80.02222222222223,66.02,31.4,0.048,5.28,1.9,9.51,2.11,0.035,0.12,55.38,10.52,0.038,1.992424242424242,0.18,107.3683963262028,0.8,95.52,1.36,0.9,1.21,0.0,0.0,2.63596288947774,1.0,65.03136280446871,2.27263922355618,3.440797218708707,0.0321600231774274,0.0125120162241992,0.0313119872524149,0.0919358168983231,1.631837659079828,2.629679084491616,0.0535199304677176,0.0704000579435686,0.0140159733459584,35.074928875154015,0.0,0.0,0.0,0.0,0.0,0.0,0.0,0.0,0.0,0.0,0.0,0.0,0.0,2072.22462114489,7.0,1.3642529425,3.97385385,83.0,24.45454545,11.0,68.0,26.44444444,9.0,127.51736111111111,125.0,568.8194444444445,41.46425080555555,443.81944444444446,85.6
2025-07-26 22:00:00,2.694516716666667,1.348227761111111,1.346358277777778,1170.248611111111,3800.030219444444,0.0,2304.241105555555,1253.380402777778,211.0716302777778,101152.0162222222,3.025953175006784,1.032821436443077,12.23700014261574,0.7306071757328505,86.73017842094117,6.461428923337554,38.30902861478052,8.5,1.04,0.52,87.50999999999999,11.45,11.712398051701175,67.88999999999999,9.15,21.34,1.62,10.590855134761116,5.133333333333334,80.02222222222223,66.02,31.4,0.048,5.28,1.9,9.51,2.11,0.035,0.12,55.38,10.52,0.038,1.992424242424242,0.18,107.58066310542426,0.8,95.52,1.36,0.9,1.21,0.0,0.0,2.641174174845148,1.0,65.03136280446871,2.27263922355618,3.440797218708707,0.0321600231774274,0.0125120162241992,0.0313119872524149,0.0919358168983231,1.631837659079828,2.629679084491616,0.0535199304677176,0.0704000579435686,0.0140159733459584,35.14427183303085,0.0,0.0,0.0,0.0,0.0,0.0,0.0,0.0,0.0,0.0,0.0,0.0,0.0,2072.22462114489,7.0,1.099086145277778,4.070907269444445,83.0,24.45454545,11.0,68.0,26.44444444,9.0,127.45416666666664,130.0,570.9166666666666,41.75154402777778,440.9166666666666,85.76923076923077
2025-07-26 23:00:00,2.670544711111111,1.348407436111111,1.322157655555556,1169.406944444444,3801.573052777777,0.0,2314.555741666667,1282.888963888889,213.2190483333333,101644.2923888889,3.012530254132919,1.053482388182181,12.30862440099186,0.7111264377084892,86.63789321082598,5.932072683805524,35.02805637260046,8.5,1.04,0.52,87.50999999999999,11.45,11.3660729958316,67.98,9.1,21.26,1.66,10.058526817213965,5.133333333333334,80.02222222222223,66.02,31.4,0.05,5.39,2.0,9.44,2.16,0.02,0.13,55.06,10.87,0.062,2.01669758812616,0.18,104.53798051933124,0.8,95.52,1.36,0.9,1.21,0.0,0.0,2.535504757062732,1.0,65.03136280446871,2.27263922355618,3.440797218708707,0.0321600231774274,0.0125120162241992,0.0313119872524149,0.0919358168983231,1.631837659079828,2.629679084491616,0.0535199304677176,0.0704000579435686,0.0140159733459584,34.10233129042648,0.0,0.0,0.0,0.0,0.0,0.0,0.0,0.0,0.0,0.0,0.0,0.0,0.0,2072.22462114489,7.0,1.293699413055555,3.977149227777777,83.0,24.45454545,11.0,68.0,26.44444444,9.0,128.475,130.0,575.0,41.78345641666667,445.0,86.07692307692308
2025-07-27 00:00:00,2.697691527777778,1.348110844444445,1.349426019444445,1155.870555555556,3798.488194444445,0.0,2296.553141666667,1256.671525,209.8482713888889,101667.8517222222,3.009390388475964,1.053482388182181,12.30862440099186,0.7111264377084892,86.63789321082598,5.932072683805524,35.86890322735457,8.5,1.04,0.52,87.50999999999999,11.45,11.638915046437823,67.98,9.1,21.26,1.66,10.299981282964168,5.133333333333334,80.02222222222223,66.02,31.4,0.05,5.39,2.0,9.44,2.16,0.02,0.13,55.06,10.87,0.062,2.01669758812616,0.18,107.04740985183578,0.8,95.52,1.36,0.9,1.21,0.0,0.0,2.596369430155411,1.0,65.03136280446871,2.27263922355618,3.440797218708707,0.0321600231774274,0.0125120162241992,0.0313119872524149,0.0919358168983231,1.631837659079828,2.629679084491616,0.0535199304677176,0.0704000579435686,0.0140159733459584,34.92095615788466,0.0,0.0,0.0,0.0,0.0,0.0,0.0,0.0,0.0,0.0,0.0,0.0,0.0,2022.5564805234844,7.0,1.077835690555556,4.013286052777778,83.0,23.18181818,11.0,68.0,25.22222222,9.0,128.05541666666664,131.0,573.7916666666666,41.77736105555555,442.7916666666666,86.03053435114504
2025-07-27 01:00:00,2.673024305555556,1.348320030555556,1.324696883333333,1140.971666666667,3801.808230555555,0.0,2305.010161111111,1250.265772222222,204.0480897222222,99329.74213888888,3.0828667808797263,1.053482388182181,12.30862440099186,0.7111264377084892,86.63789321082598,5.932072683805524,35.72736413828897,8.5,1.04,0.52,87.50999999999999,11.45,11.592987758866666,67.98,9.1,21.26,1.66,10.259337442840511,5.133333333333334,80.02222222222223,66.02,31.4,0.05,5.39,2.0,9.44,2.16,0.02,0.13,55.06,10.87,0.062,2.01669758812616,0.18,106.62499958795834,0.8,95.52,1.36,0.9,1.21,0.0,0.0,2.5861241276522184,1.0,65.03136280446871,2.27263922355618,3.440797218708707,0.0321600231774274,0.0125120162241992,0.0313119872524149,0.0919358168983231,1.631837659079828,2.629679084491616,0.0535199304677176,0.0704000579435686,0.0140159733459584,34.783157678445306,0.0,0.0,0.0,0.0,0.0,0.0,0.0,0.0,0.0,0.0,0.0,0.0,0.0,2022.5564805234844,7.0,1.097718945277778,3.822209330555556,83.0,23.18181818,11.0,68.0,25.22222222,9.0,126.82527777777776,123.0,565.1111111111111,42.23027372222222,442.1111111111111,85.6910569105691
2025-07-27 02:00:00,2.646046255555556,1.348183775,1.297949509444444,1166.412222222222,3798.501872222223,0.0,2328.368663888889,1282.255486111111,210.1460641666667,99698.99183333332,3.068787960179627,1.053482388182181,12.30862440099186,0.7111264377084892,86.63789321082598,5.932072683805524,35.960405531505984,8.5,1.04,0.52,87.50999999999999,11.45,11.668606156250164,67.98,9.1,21.26,1.66,10.326256745420707,5.133333333333334,80.02222222222223,66.02,31.4,0.05,5.39,2.0,9.44,2.16,0.02,0.13,55.06,10.87,0.062,2.01669758812616,0.18,107.32048997900884,0.8,95.52,1.36,0.9,1.21,0.0,0.0,2.602992821558869,1.0,65.03136280446871,2.27263922355618,3.440797218708707,0.0321600231774274,0.0125120162241992,0.0313119872524149,0.0919358168983231,1.631837659079828,2.629679084491616,0.0535199304677176,0.0704000579435686,0.0140159733459584,35.010040229716004,0.0,0.0,0.0,0.0,0.0,0.0,0.0,0.0,0.0,0.0,0.0,0.0,0.0,2022.5564805234844,7.0,1.277934531944444,3.788853491666667,83.0,23.18181818,11.0,68.0,25.22222222,9.0,126.70555555555556,120.0,563.2222222222222,42.25958749999999,443.2222222222222,86.25
2025-07-27 03:00:00,2.695629902777778,1.348296511111111,1.347132533333333,1158.38,3800.705541666667,0.0,2339.341375,1252.367452777778,209.1959558333333,101036.3806388889,3.029951873178508,1.053482388182181,12.30862440099186,0.7111264377084892,86.63789321082598,5.932072683805524,33.55962768537788,8.5,1.04,0.52,87.50999999999999,11.45,10.889590159598637,67.98,9.1,21.26,1.66,9.636858278929092,5.133333333333334,80.02222222222223,66.02,31.4,0.05,5.39,2.0,9.44,2.16,0.02,0.13,55.06,10.87,0.062,2.01669758812616,0.18,100.1555915033373,0.8,95.52,1.36,0.9,1.21,0.0,0.0,2.4292125927971577,1.0,65.03136280446871,2.27263922355618,3.440797218708707,0.0321600231774274,0.0125120162241992,0.0313119872524149,0.0919358168983231,1.631837659079828,2.629679084491616,0.0535199304677176,0.0704000579435686,0.0140159733459584,32.67271038781764,0.0,0.0,0.0,0.0,0.0,0.0,0.0,0.0,0.0,0.0,0.0,0.0,0.0,2022.5564805234844,7.0,1.206131861944445,3.715309925,83.0,23.18181818,11.0,68.0,25.22222222,9.0,125.29,122.0,558.5,41.30971186111111,436.5,80.49180327868852
2025-07-27 04:00:00,2.685297655555556,1.348211491666667,1.337245702777778,1151.37,3800.861586111111,0.0,2340.554480555556,1245.771433333333,206.1247633333333,99926.03911111112,3.063720937397889,1.053482388182181,12.30862440099186,0.7111264377084892,86.63789321082598,5.932072683805524,33.45968801129044,8.5,1.04,0.52,87.50999999999999,11.45,10.857161251218034,67.98,9.1,21.26,1.66,9.608159972599468,5.133333333333334,80.02222222222223,66.02,31.4,0.05,5.39,2.0,9.44,2.16,0.02,0.13,55.06,10.87,0.062,2.01669758812616,0.18,99.85733082932988,0.8,95.52,1.36,0.9,1.21,0.0,0.0,2.4219784626366776,1.0,65.03136280446871,2.27263922355618,3.440797218708707,0.0321600231774274,0.0125120162241992,0.0313119872524149,0.0919358168983231,1.631837659079828,2.629679084491616,0.0535199304677176,0.0704000579435686,0.0140159733459584,32.5754119297321,0.0,0.0,0.0,0.0,0.0,0.0,0.0,0.0,0.0,0.0,0.0,0.0,0.0,2022.5564805234844,7.0,1.09993009,3.715438513888889,83.0,23.18181818,11.0,68.0,25.22222222,9.0,124.62861111111113,119.0,554.4444444444445,41.31774566666667,435.44444444444446,80.25210084033614
2025-07-27 05:00:00,2.652227086111111,1.348101772222222,1.30408177,1120.584444444444,3800.609808333333,0.0,2330.065358333333,1267.866425,201.7545597222222,98999.54233333336,3.0921674454654138,1.053482388182181,12.30862440099186,0.7111264377084892,86.63789321082598,5.932072683805524,33.537444060402734,8.5,1.04,0.52,87.50999999999999,11.45,10.88239190977005,67.98,9.1,21.26,1.66,9.630488111417026,5.133333333333334,80.02222222222223,66.02,31.4,0.05,5.39,2.0,9.44,2.16,0.02,0.13,55.06,10.87,0.062,2.01669758812616,0.18,100.08938653521597,0.8,95.52,1.36,0.9,1.21,0.0,0.0,2.427606831802169,1.0,65.03136280446871,2.27263922355618,3.440797218708707,0.0321600231774274,0.0125120162241992,0.0313119872524149,0.0919358168983231,1.631837659079828,2.629679084491616,0.0535199304677176,0.0704000579435686,0.0140159733459584,32.65111303396854,0.0,0.0,0.0,0.0,0.0,0.0,0.0,0.0,0.0,0.0,0.0,0.0,0.0,2022.5564805234844,7.0,1.329026836388889,3.651724875,83.0,23.18181818,11.0,68.0,25.22222222,9.0,124.105,114.0,550.0,41.24991,436.0,80.43859649122807
2025-07-27 06:00:00,2.668094182572614,1.348555838174274,1.319323377593361,1116.342738589211,3797.843477178424,0.0,2322.901875518672,1271.40877593361,203.2201751037344,100428.4814937759,3.045985334826728,1.053482388182181,12.30862440099186,0.7111264377084892,86.63789321082598,5.932072683805524,35.43924023394793,8.5,1.04,0.52,87.50999999999999,11.45,11.499495922101612,67.98,9.1,21.26,1.66,10.17660085055954,5.133333333333334,80.02222222222223,66.02,31.4,0.05,5.39,2.0,9.44,2.16,0.02,0.13,55.06,10.87,0.062,2.01669758812616,0.18,105.7651205590232,0.8,95.52,1.36,0.9,1.21,0.0,0.0,2.565268287913088,1.0,65.03136280446871,2.27263922355618,3.440797218708707,0.0321600231774274,0.0125120162241992,0.0313119872524149,0.0919358168983231,1.631837659079828,2.629679084491616,0.0535199304677176,0.0704000579435686,0.0140159733459584,34.50264834232881,0.0,0.0,0.0,0.0,0.0,0.0,0.0,0.0,0.0,0.0,0.0,0.0,0.0,2022.5564805234844,7.0,1.542423041493776,3.743540593360996,83.0,23.18181818,11.0,68.0,25.22222222,9.0,124.81,108.0,550.0,40.87990941908714,442.0,85.0
2025-07-27 07:00:00,2.690607479338843,1.348057152892562,1.342699549586777,1124.17520661157,3801.546995867769,0.0,2325.990814049587,1251.688157024793,203.7913545454545,100678.435661157,3.0413893332540702,1.053482388182181,12.30862440099186,0.7111264377084892,86.63789321082598,5.932072683805524,35.77427506809239,8.5,1.04,0.52,87.50999999999999,11.45,11.608209644054254,67.98,9.1,21.26,1.66,10.27280821154172,5.133333333333334,80.02222222222223,66.02,31.4,0.05,5.39,2.0,9.44,2.16,0.02,0.13,55.06,10.87,0.062,2.01669758812616,0.18,106.76500090044252,0.8,95.52,1.36,0.9,1.21,0.0,0.0,2.5895197738282327,1.0,65.03136280446871,2.27263922355618,3.440797218708707,0.0321600231774274,0.0125120162241992,0.0313119872524149,0.0919358168983231,1.631837659079828,2.629679084491616,0.0535199304677176,0.0704000579435686,0.0140159733459584,34.82882884136344,0.0,0.0,0.0,0.0,0.0,0.0,0.0,0.0,0.0,0.0,0.0,0.0,0.0,2022.5564805234844,7.0,1.348979797107438,3.656881314049587,83.0,23.18181818,11.0,68.0,25.22222222,9.0,124.34,112.0,550.0,41.14429260330578,438.0,85.80357142857143
2025-07-27 08:00:00,2.679623105555556,1.348028802777778,1.331541283333333,1136.29,3798.983619444445,0.0,2324.740675,1264.087375,206.1919863888889,100734.0546944444,3.0376630705974783,1.040722284348174,12.24992288344526,0.6732072683805523,86.70935483220657,5.428461262064656,35.62210525063497,9.0,1.04,0.505,87.21000000000001,11.75,11.558832846364265,67.39000000000001,9.13,21.66,1.82,10.229111690861703,5.133333333333334,80.02222222222223,66.02,31.4,0.047,5.31,2.04,9.84,2.14,0.031,0.12,55.03,10.86,0.071,2.045197740112994,0.17,106.3108642151585,0.2,94.79,1.42,1.03,1.14,0.0,0.0,2.578504966385292,1.0,65.05477093070978,2.061699380158846,3.117647322982274,0.04,0.0160326760696906,0.0409934647860618,0.0575620957591588,1.699542759559263,2.519542535024331,0.0480392112836287,0.0779738591442474,0.0273986929572123,34.6806805835173,0.0,0.0,0.0,0.0,0.0,0.0,0.0,0.0,0.0,0.0,0.0,0.0,0.0,2022.5564805234844,7.0,1.578850833333333,3.827393552777778,83.0,23.18181818,11.0,68.0,25.22222222,9.0,126.39666666666665,114.0,559.1666666666666,40.51356833333333,445.1666666666666,85.43859649122807
2025-07-27 09:00:00,2.672803261111111,1.348119872222222,1.324709169444444,1154.010555555556,3801.586552777778,0.0,2325.451402777778,1267.9381,208.7306972222222,100556.4466388889,3.0451079748675447,1.040722284348174,12.24992288344526,0.6732072683805523,86.70935483220657,5.428461262064656,35.50990671497274,9.0,1.04,0.505,87.21000000000001,11.75,11.522426123342091,67.39000000000001,9.13,21.66,1.82,10.196893175286476,5.133333333333334,80.02222222222223,66.02,31.4,0.047,5.31,2.04,9.84,2.14,0.031,0.12,55.03,10.86,0.071,2.045197740112994,0.17,105.97601810749582,0.2,94.79,1.42,1.03,1.14,0.0,0.0,2.5703834789159057,1.0,65.05477093070978,2.061699380158846,3.117647322982274,0.04,0.0160326760696906,0.0409934647860618,0.0575620957591588,1.699542759559263,2.519542535024331,0.0480392112836287,0.0779738591442474,0.0273986929572123,34.57144724231351,0.0,0.0,0.0,0.0,0.0,0.0,0.0,0.0,0.0,0.0,0.0,0.0,0.0,2022.5564805234844,7.0,1.342800023055556,3.990788944444444,83.0,23.18181818,11.0,68.0,25.22222222,9.0,126.67319444444446,118.0,562.1527777777778,39.81070369444444,444.1527777777778,85.16949152542372
2025-07-27 10:00:00,2.655040338888889,1.348439369444445,1.306393994444444,1172.695277777778,3799.527688888889,0.0,2332.523602777778,1281.043255555556,211.7693030555556,100281.2621388889,3.051805614626652,1.040722284348174,12.24992288344526,0.6732072683805523,86.70935483220657,5.428461262064656,35.795157998133924,9.0,1.04,0.505,87.21000000000001,11.75,11.614985838105504,67.39000000000001,9.13,21.66,1.82,10.278804876318388,5.133333333333334,80.02222222222223,66.02,31.4,0.047,5.31,2.04,9.84,2.14,0.031,0.12,55.03,10.86,0.071,2.045197740112994,0.17,106.82732406535489,0.2,94.79,1.42,1.03,1.14,0.0,0.0,2.5910313840614263,1.0,65.05477093070978,2.061699380158846,3.117647322982274,0.04,0.0160326760696906,0.0409934647860618,0.0575620957591588,1.699542759559263,2.519542535024331,0.0480392112836287,0.0779738591442474,0.0273986929572123,34.8491598751786,0.0,0.0,0.0,0.0,0.0,0.0,0.0,0.0,0.0,0.0,0.0,0.0,0.0,2022.5564805234844,7.0,1.198806448611111,4.050435625,83.0,23.18181818,11.0,68.0,25.22222222,9.0,127.13847222222223,123.0,566.3638888888889,40.23777194444445,443.36388888888894,85.85365853658537
2025-07-27 11:00:00,2.700532830555555,1.348317563888889,1.352137666666667,1170.399444444444,3797.686191666667,0.0,2339.219238888889,1233.112730555556,208.1546947222222,99866.87602777778,3.062975411175259,1.040722284348174,12.24992288344526,0.6732072683805523,86.70935483220657,5.428461262064656,35.6386426086658,9.0,1.04,0.505,87.21000000000001,11.75,11.564198968210626,67.39000000000001,9.13,21.66,1.82,10.233860497289031,5.133333333333334,80.02222222222223,66.02,31.4,0.047,5.31,2.04,9.84,2.14,0.031,0.12,55.03,10.86,0.071,2.045197740112994,0.17,106.3602184240612,0.2,94.79,1.42,1.03,1.14,0.0,0.0,2.579702022525387,1.0,65.05477093070978,2.061699380158846,3.117647322982274,0.04,0.0160326760696906,0.0409934647860618,0.0575620957591588,1.699542759559263,2.519542535024331,0.0480392112836287,0.0779738591442474,0.0273986929572123,34.69678089054652,0.0,0.0,0.0,0.0,0.0,0.0,0.0,0.0,0.0,0.0,0.0,0.0,0.0,2022.5564805234844,7.0,1.268009775555555,3.857638880555555,83.0,23.18181818,11.0,68.0,25.22222222,9.0,126.90625,115.0,561.675,41.51538072222223,446.675,85.47826086956522
2025-07-27 12:00:00,2.695887116666666,1.34845985,1.347342294444444,1167.045833333333,3800.774086111112,0.0,2349.835005555556,1233.916669444444,207.3960002777778,99655.1885,3.0719710489528573,1.040722284348174,12.24992288344526,0.6732072683805523,86.70935483220657,5.428461262064656,35.45768856306503,9.0,1.04,0.505,87.21000000000001,11.75,11.505482125080322,67.39000000000001,9.13,21.66,1.82,10.181898404359934,5.133333333333334,80.02222222222223,66.02,31.4,0.047,5.31,2.04,9.84,2.14,0.031,0.12,55.03,10.86,0.071,2.045197740112994,0.17,105.82017788362444,0.2,94.79,1.42,1.03,1.14,0.0,0.0,2.5666036696350627,1.0,65.05477093070978,2.061699380158846,3.117647322982274,0.04,0.0160326760696906,0.0409934647860618,0.0575620957591588,1.699542759559263,2.519542535024331,0.0480392112836287,0.0779738591442474,0.0273986929572123,34.520609117103575,0.0,0.0,0.0,0.0,0.0,0.0,0.0,0.0,0.0,0.0,0.0,0.0,0.0,2022.5564805234844,7.0,1.150752349444444,3.872789736111111,83.0,23.18181818,11.0,68.0,25.22222222,9.0,126.31972222222224,113.0,558.3888888888889,41.82576830555556,445.3888888888889,85.04424778761062
2025-07-27 13:00:00,2.697406225,1.348336863888889,1.348992991666667,1146.322222222222,3800.666747222223,0.0,2333.756269444445,1231.811413888889,204.0335297222222,99505.85833333334,3.0764910384717794,1.040722284348174,12.24992288344526,0.6732072683805523,86.70935483220657,5.428461262064656,35.71115256310866,9.0,1.04,0.505,87.21000000000001,11.75,11.587727348613903,67.39000000000001,9.13,21.66,1.82,10.254682187008846,5.133333333333334,80.02222222222223,66.02,31.4,0.047,5.31,2.04,9.84,2.14,0.031,0.12,55.03,10.86,0.071,2.045197740112994,0.17,106.57661764771136,0.2,94.79,1.42,1.03,1.14,0.0,0.0,2.584950653293496,1.0,65.05477093070978,2.061699380158846,3.117647322982274,0.04,0.0160326760696906,0.0409934647860618,0.0575620957591588,1.699542759559263,2.519542535024331,0.0480392112836287,0.0779738591442474,0.0273986929572123,34.76737454444387,0.0,0.0,0.0,0.0,0.0,0.0,0.0,0.0,0.0,0.0,0.0,0.0,0.0,2022.5564805234844,7.0,1.306831160555556,3.877748855555555,83.0,23.18181818,11.0,68.0,25.22222222,9.0,125.93888888888888,115.0,557.8055555555555,40.91455883333333,442.80555555555554,85.65217391304348
2025-07-27 14:00:00,2.694484555555555,1.348436952777778,1.346011658333333,1145.278888888889,3800.276733333334,0.0,2337.854225,1234.630369444445,204.2324919444445,99523.1785,3.0756406038278747,1.040722284348174,12.24992288344526,0.6732072683805523,86.70935483220657,5.428461262064656,35.47646632663064,9.0,1.04,0.505,87.21000000000001,11.75,11.511575224540794,67.39000000000001,9.13,21.66,1.82,10.187290557335338,5.133333333333334,80.02222222222223,66.02,31.4,0.047,5.31,2.04,9.84,2.14,0.031,0.12,55.03,10.86,0.071,2.045197740112994,0.17,105.87621837473644,0.2,94.79,1.42,1.03,1.14,0.0,0.0,2.567962897459215,1.0,65.05477093070978,2.061699380158846,3.117647322982274,0.04,0.0160326760696906,0.0409934647860618,0.0575620957591588,1.699542759559263,2.519542535024331,0.0480392112836287,0.0779738591442474,0.0273986929572123,34.53889061999933,0.0,0.0,0.0,0.0,0.0,0.0,0.0,0.0,0.0,0.0,0.0,0.0,0.0,2022.5564805234844,7.0,1.5125169,3.887651116666667,83.0,23.18181818,11.0,68.0,25.22222222,9.0,125.74972222222225,112.0,555.6388888888889,40.80306272222222,443.6388888888889,85.08928571428571
2025-07-27 15:00:00,2.676637155555555,1.348388686111111,1.328288711111111,1151.333611111111,3801.709366666666,0.0,2326.518905555556,1246.633716666667,205.3553144444444,99334.22625,3.0826476101339004,1.040722284348174,12.24992288344526,0.6732072683805523,86.70935483220657,5.428461262064656,36.03990532265891,9.0,1.04,0.505,87.21000000000001,11.75,11.694402632645708,67.39000000000001,9.13,21.66,1.82,10.349085610738513,5.133333333333334,80.02222222222223,66.02,31.4,0.047,5.31,2.04,9.84,2.14,0.031,0.12,55.03,10.86,0.071,2.045197740112994,0.17,107.55774972104054,0.2,94.79,1.42,1.03,1.14,0.0,0.0,2.6087474114370384,1.0,65.05477093070978,2.061699380158846,3.117647322982274,0.04,0.0160326760696906,0.0409934647860618,0.0575620957591588,1.699542759559263,2.519542535024331,0.0480392112836287,0.0779738591442474,0.0273986929572123,35.087438992198784,0.0,0.0,0.0,0.0,0.0,0.0,0.0,0.0,0.0,0.0,0.0,0.0,0.0,2022.5564805234844,7.0,1.332773996388889,3.926850211111111,83.0,23.18181818,11.0,68.0,25.22222222,9.0,126.0725,118.0,559.75,41.48208302777778,441.75,86.44067796610169
2025-07-27 16:00:00,2.669395402777778,1.348438752777778,1.320895141666667,1160.385277777778,3798.591966666667,0.0,2335.257766666667,1256.629258333333,207.4984697222222,99433.4821388889,3.0770492900256627,1.08108342652226,12.38503893775296,0.7466896565627339,86.53387763572479,5.373259185384498,35.295470496690534,9.0,1.04,0.505,87.21000000000001,11.75,11.452844823026153,67.55000000000001,9.18,21.5,1.77,10.135316465770252,5.133333333333334,80.02222222222223,66.02,31.4,0.05,5.44,1.93,10.33,2.19,0.03,0.13,54.84,11.05,0.074,2.03125,0.18,105.33605313282028,0.2,94.79,1.42,1.03,1.14,0.0,0.0,2.554861520010804,1.0,65.05477093070978,2.061699380158846,3.117647322982274,0.04,0.0160326760696906,0.0409934647860618,0.0575620957591588,1.699542759559263,2.519542535024331,0.0480392112836287,0.0779738591442474,0.0273986929572123,34.362678166497865,0.0,0.0,0.0,0.0,0.0,0.0,0.0,0.0,0.0,0.0,0.0,0.0,0.0,2022.5564805234844,7.0,1.070290811944445,3.900053083333333,83.0,23.18181818,11.0,68.0,25.22222222,9.0,126.37,116.0,560.0,42.63225608333333,444.0,84.65517241379311
2025-07-27 17:00:00,2.649904316666666,1.3483381,1.301662258333333,1153.536944444444,3801.120788888889,0.0,2306.255269444444,1277.970133333333,208.1209188888889,99661.55797222222,3.0720548595240267,1.08108342652226,12.38503893775296,0.7466896565627339,86.53387763572479,5.373259185384498,35.55236138380549,9.0,1.04,0.505,87.21000000000001,11.75,11.536202019436182,67.55000000000001,9.18,21.5,1.77,10.209084300606923,5.133333333333334,80.02222222222223,66.02,31.4,0.05,5.44,1.93,10.33,2.19,0.03,0.13,54.84,11.05,0.074,2.03125,0.18,106.10272012305109,0.2,94.79,1.42,1.03,1.14,0.0,0.0,2.57345655878194,1.0,65.05477093070978,2.061699380158846,3.117647322982274,0.04,0.0160326760696906,0.0409934647860618,0.0575620957591588,1.699542759559263,2.519542535024331,0.0480392112836287,0.0779738591442474,0.0273986929572123,34.612779914784944,0.0,0.0,0.0,0.0,0.0,0.0,0.0,0.0,0.0,0.0,0.0,0.0,0.0,2022.5564805234844,7.0,1.064940213833333,3.944090791666667,83.0,23.18181818,11.0,68.0,25.22222222,9.0,124.8425,129.0,560.0,42.85950094444445,431.0,85.27131782945736
