Repository: saikumar-voptimai/evonith_bf_webapp

# Evonith BF2 — Blast Furnace Intelligence Platform

Monitoring, modelling and optimisation of **Blast Furnace 2 (BF2)** at Evonith Steel: live telemetry from InfluxDB,
manual plant reports from Neon PostgreSQL, a two-zone energy model of the furnace, blend and fuel optimisers, a
conversational assistant (FurnaceMind) and a live digital twin evaluated every hour.

The platform has three deployable parts that share one Python service layer, plus the shared data library:

| Part | Path | What it is |
|---|---|---|
| **Streamlit app** (legacy) | `src/app.py`, `src/custom_pages/` | The original 11-page dashboard; still the home of the model pages. Served under `/legacy` in production |

File: src/data/V13_df_filtered.csv (part 221 of 268)
NM3/HR.,STEAMKGS/HR.,RAFTOC,PERMEABILITYKGS/HR.,TUYEREVELOCITYM/S,HOT BLAST VOLUMENM3/HR.,O2 ENRICHMENT %,COKE_VM%,COKE_ASH%,COKE_IM%,COKE_FC%,COKE_MOIST%,COKE_CALC_MT,NUTCOKE_MOIST%,NUTCOKE_VM%,NUTCOKE_IM%,NUTCOKE_FC%,NUTCOKE_ASH%,NUTCOKE_CALC_MT,PCI_2_FC%,PCI_2_ASH%,PCI_2_VM%,PCI_2_IM%,PCI_2_CALC_MT,SINTER_SP_02_COLD_STRENGTH_AI,SINTER_SP_02_COLD_STRENGTH_TI,SINTER_SP_02_HOT_STRENGTH_RI,SINTER_SP_02_HOT_STRENGTH_RDI,SINTER_SP_02_P%,SINTER_SP_02_SIO2%,SINTER_SP_02_MGO%,SINTER_SP_02_FEO%,SINTER_SP_02_AL2O3%,SINTER_SP_02_NA2O%,SINTER_SP_02_TIO2%,SINTER_SP_02_FE(T)%,SINTER_SP_02_CAO%,SINTER_SP_02_K2O%,SINTER_SP_02_BASICITY,SINTER_SP_02_MNO%,SINTER_CALC_MT,FLUX_TM%,FLUX_SIO2%,FLUX_FE2O3%,FLUX_AL2O3%,FLUX_LOI%,FLUX_MGO%,FLUX_CAO%,FLUX_CALC_MT,GEOMIN TYPE,ORE_FE(T)%,ORE_LOI%,ORE_TM%,ORE_MGO%,ORE_NA2O%,ORE_P%,ORE_TIO2%,ORE_AL2O3%,ORE_SIO2%,ORE_MNO%,ORE_CAO%,ORE_K2O%,ORE_CALC_MT,LLOYDS_PELLET_PCT_SIO2,LLOYDS_PELLET_PCT_AL2O3,LLOYDS_PELLET_PCT_FE2O3,LLOYDS_PELLET_PCT_MGO,LLOYDS_PELLET_PCT_TIO2,LLOYDS_PELLET_PCT_NA2O,TOTAL_PELLET_CALC_MT,LLOYDS_PELLET_PCT_K2O,LLOYDS_PELLET_PCT_TM,LLOYDS_PELLET_PCT_LOI,LLOYDS_PELLET_PCT_MNO,LLOYDS_PELLET_PCT_CAO,LLOYDS_PELLET_PCT_P,DAILYPRODUCTION,CHARGES/HRS.,STOCKRODLEVEL,FURNACE TOP GAS ANALYSISH2%,COKE_DISCHARGE_TIME,WEIGHTED_COKE_ANGLE,TOTAL_COKE_PORTIONS,NON_COKE_DISCHARGE_TIME,WEIGHTED_NON_COKE_ANGLE,TOTAL_NON_COKE_PORTIONS,UNITCOST LAKHS/THM,ACTUALKG/THM.,ACT. FUEL RATEKG/THM.,FURNACETOPGASANALYSISCO2ETACO,COKE RATE KG/THM,PRODUCTIONTONNESPERHR
2025-07-29 07:00:00,2.6964216125,1.2992712125,1.397045791666667,1153.094166666667,3799.405158333333,0.0,2311.746629166666,1202.343420833333,207.48184625,100709.4880833333,3.038740435316832,1.091384395425306,12.1183808590136,0.7691159430450377,86.79023474556108,5.253886087777026,35.61148160828358,9.9,1.05,0.52,87.03999999999999,11.91,12.030592348274023,68.16,9.13,21.06,1.65,10.655314354361265,5.133333333333334,80.02222222222223,66.02,31.4,0.048,5.1,2.0,9.87,2.01,0.034,0.13,55.45,10.75,0.069,2.107843137254902,0.17,107.0097823323182,1.0,96.5,1.08,0.6,1.28,0.0,0.0,2.86355945610696,1.0,64.80850764995732,2.097719388003414,3.344035716023898,0.0477719388003414,0.0117254336598122,0.0426631632802048,0.0749737246015362,1.563307910633969,3.208544389220142,0.0261140305998293,0.1249737246015362,0.0200465051405291,35.302799189674865,0.0,0.0,0.0,0.0,0.0,0.0,0.0,0.0,0.0,0.0,0.0,0.0,0.0,2076.7946645274287,7.0,0.9426360683333334,3.780394004166667,83.0,23.18181818,11.0,68.0,25.22222222,9.0,125.65854166666664,126.0,561.8541666666666,42.060004125,435.8541666666666,85.0
2025-07-29 08:00:00,2.677513275,1.299072886111111,1.378417869444444,1168.446944444444,3799.888797222222,0.0,2380.893269444445,1221.642727777778,211.1336825,100794.0944722222,3.036577759382574,1.085591001401003,11.9499676470622,0.7649093370693409,86.96444135153679,5.440786998141574,34.60962406943161,7.8,1.04,0.47,87.6,11.36,11.692135786046364,67.85,9.15,21.24,1.76,10.355548477384348,5.133333333333334,80.02222222222223,66.02,31.4,0.1746352730413474,5.145843285150813,1.998433470544307,9.3,2.024555671402287,0.0273336942668775,0.0481012945043711,55.37,10.80371775155002,0.0709434520503251,2.099503842786263,0.1334144601121404,103.99927694701005,0.8,96.44,1.08,0.6,1.48,0.0,0.0,2.782998959899347,1.0,65.00875692235758,2.393502846872823,2.843502846872823,0.0477719388003414,0.0117254336598122,0.0426631632802048,0.0749737246015362,1.587288237958629,2.494096111790292,0.0261140305998293,0.1249737246015362,0.0200465051405291,34.309625810937206,0.0,0.0,0.0,0.0,0.0,0.0,0.0,0.0,0.0,0.0,0.0,0.0,0.0,2076.7946645274287,7.0,1.266845156388889,3.393446166666666,83.0,23.18181818,11.0,68.0,25.22222222,9.0,127.67291666666668,115.0,564.7416666666667,42.45369122222223,449.7416666666667,82.6086956521739
2025-07-29 09:00:00,2.683682113888889,1.299012013888889,1.384629511111111,1154.386666666667,3801.497344444444,0.0,2306.348366666667,1208.737211111111,207.5914675,100301.4258055556,3.052773132712577,1.085591001401003,11.9499676470622,0.7649093370693409,86.96444135153679,5.440786998141574,37.851999376988886,7.8,1.04,0.47,87.6,11.36,12.787504296528605,67.85,9.15,21.24,1.76,11.325699861055092,5.133333333333334,80.02222222222223,66.02,31.4,0.1746352730413474,5.145843285150813,1.998433470544307,9.3,2.024555671402287,0.0273336942668775,0.0481012945043711,55.37,10.80371775155002,0.0709434520503251,2.099503842786263,0.1334144601121404,113.74236710309832,0.8,96.44,1.08,0.6,1.48,0.0,0.0,3.0437220203530755,1.0,65.00875692235758,2.393502846872823,2.843502846872823,0.0477719388003414,0.0117254336598122,0.0426631632802048,0.0749737246015362,1.587288237958629,2.494096111790292,0.0261140305998293,0.1249737246015362,0.0200465051405291,37.523896018488166,0.0,0.0,0.0,0.0,0.0,0.0,0.0,0.0,0.0,0.0,0.0,0.0,0.0,2076.7946645274287,7.0,1.195548872222222,3.737324794444445,83.0,23.18181818,11.0,68.0,25.22222222,9.0,126.9875,115.0,562.0,41.92090708333333,447.0,90.34782608695652
2025-07-29 10:00:00,2.6939581,1.299030702777778,1.394982877777778,1158.409722222222,3799.437069444444,0.0,2321.424469444445,1198.731038888889,207.2761447222222,100065.3636944444,3.058312468875254,1.085591001401003,11.9499676470622,0.7649093370693409,86.96444135153679,5.440786998141574,36.13517986722893,7.8,1.04,0.47,87.6,11.36,12.207512823983937,67.85,9.15,21.24,1.76,10.812010153690109,5.133333333333334,80.02222222222223,66.02,31.4,0.1746352730413474,5.145843285150813,1.998433470544307,9.3,2.024555671402287,0.0273336942668775,0.0481012945043711,55.37,10.80371775155002,0.0709434520503251,2.099503842786263,0.1334144601121404,108.58345560191113,0.8,96.44,1.08,0.6,1.48,0.0,0.0,2.905670624579121,1.0,65.00875692235758,2.393502846872823,2.843502846872823,0.0477719388003414,0.0117254336598122,0.0426631632802048,0.0749737246015362,1.587288237958629,2.494096111790292,0.0261140305998293,0.1249737246015362,0.0200465051405291,35.82195800128773,0.0,0.0,0.0,0.0,0.0,0.0,0.0,0.0,0.0,0.0,0.0,0.0,0.0,2076.7946645274287,7.0,0.9612364852777778,3.711628722222222,83.0,23.18181818,11.0,68.0,25.22222222,9.0,126.4,120.0,562.0,42.02925702777778,442.0,86.25
2025-07-29 11:00:00,2.708485955555556,1.299057855555555,1.409416280555555,1142.254166666667,3797.958130555555,0.0,2288.830886111111,1192.628169444444,205.3715425,100828.98975,3.033986399988393,1.085591001401003,11.9499676470622,0.7649093370693409,86.96444135153679,5.440786998141574,36.04992666228434,7.8,1.04,0.47,87.6,11.36,12.17871181631023,67.85,9.15,21.24,1.76,10.786501535194716,5.133333333333334,80.02222222222223,66.02,31.4,0.1746352730413474,5.145843285150813,1.998433470544307,9.3,2.024555671402287,0.0273336942668775,0.0481012945043711,55.37,10.80371775155002,0.0709434520503251,2.099503842786263,0.1334144601121404,108.32727623244251,0.8,96.44,1.08,0.6,1.48,0.0,0.0,2.898815318083653,1.0,65.00875692235758,2.393502846872823,2.843502846872823,0.0477719388003414,0.0117254336598122,0.0426631632802048,0.0749737246015362,1.587288237958629,2.494096111790292,0.0261140305998293,0.1249737246015362,0.0200465051405291,35.737443776141454,0.0,0.0,0.0,0.0,0.0,0.0,0.0,0.0,0.0,0.0,0.0,0.0,0.0,2076.7946645274287,7.0,0.9322048641666668,3.786562802777778,83.0,23.18181818,11.0,68.0,25.22222222,9.0,126.41888888888889,129.0,566.3055555555555,42.01975772222222,437.30555555555554,86.04651162790698
2025-07-29 12:00:00,2.695542119777159,1.29917995821727,1.396386356545961,1161.070752089136,3799.675562674095,0.0,2324.392359331476,1205.630281337047,209.2023623955432,100868.6821169917,3.0341638081014217,1.085591001401003,11.9499676470622,0.7649093370693409,86.96444135153679,5.440786998141574,35.862856772577345,7.8,1.04,0.47,87.6,11.36,12.11551417661478,67.85,9.15,21.24,1.76,10.730528338039107,5.133333333333334,80.02222222222223,66.02,31.4,0.1746352730413474,5.145843285150813,1.998433470544307,9.3,2.024555671402287,0.0273336942668775,0.0481012945043711,55.37,10.80371775155002,0.0709434520503251,2.099503842786263,0.1334144601121404,107.7651455017228,0.8,96.44,1.08,0.6,1.48,0.0,0.0,2.883772816973597,1.0,65.00875692235758,2.393502846872823,2.843502846872823,0.0477719388003414,0.0117254336598122,0.0426631632802048,0.0749737246015362,1.587288237958629,2.494096111790292,0.0261140305998293,0.1249737246015362,0.0200465051405291,35.55199541924904,0.0,0.0,0.0,0.0,0.0,0.0,0.0,0.0,0.0,0.0,0.0,0.0,0.0,2076.7946645274287,7.0,0.7410897440111421,3.728641147632312,83.0,23.18181818,11.0,68.0,25.22222222,9.0,127.33617688022284,125.0,568.0947075208913,41.74993395543176,443.09470752089135,85.6
2025-07-29 13:00:00,2.681853525,1.298960130555556,1.382941025,1194.711666666667,3800.072816666666,0.0,2326.910530555555,1224.618511111111,215.9867719444444,101434.57975,3.017563664272547,1.085591001401003,11.9499676470622,0.7649093370693409,86.96444135153679,5.440786998141574,38.62593987928607,7.8,1.04,0.47,87.6,11.36,13.048963866994493,67.85,9.15,21.24,1.76,11.557270662693137,5.133333333333334,80.02222222222223,66.02,31.4,0.1746352730413474,5.145843285150813,1.998433470544307,9.3,2.024555671402287,0.0273336942668775,0.0481012945043711,55.37,10.80371775155002,0.0709434520503251,2.099503842786263,0.1334144601121404,116.0679992011945,0.8,96.44,1.08,0.6,1.48,0.0,0.0,3.1059554502394,1.0,65.00875692235758,2.393502846872823,2.843502846872823,0.0477719388003414,0.0117254336598122,0.0426631632802048,0.0749737246015362,1.587288237958629,2.494096111790292,0.0261140305998293,0.1249737246015362,0.0200465051405291,38.29112795895868,0.0,0.0,0.0,0.0,0.0,0.0,0.0,0.0,0.0,0.0,0.0,0.0,0.0,2076.7946645274287,7.0,1.054981628888889,3.820899233333333,83.0,23.18181818,11.0,68.0,25.22222222,9.0,128.0475,123.0,570.0,42.02387213888889,447.0,92.1951219512195
2025-07-29 14:00:00,2.689806691666667,1.299010202777778,1.39074425,1172.632777777778,3802.154722222222,0.0,2335.676716666667,1217.417488888889,212.2737566666667,101460.1119444444,3.018456449741837,1.085591001401003,11.9499676470622,0.7649093370693409,86.96444135153679,5.440786998141574,36.004255302492595,7.8,1.04,0.47,87.6,11.36,12.163282705056456,67.85,9.15,21.24,1.76,10.772836203857896,5.133333333333334,80.02222222222223,66.02,31.4,0.1746352730413474,5.145843285150813,1.998433470544307,9.3,2.024555671402287,0.0273336942668775,0.0481012945043711,55.37,10.80371775155002,0.0709434520503251,2.099503842786263,0.1334144601121404,108.1900372845129,0.8,96.44,1.08,0.6,1.48,0.0,0.0,2.895142832461081,1.0,65.00875692235758,2.393502846872823,2.843502846872823,0.0477719388003414,0.0117254336598122,0.0426631632802048,0.0749737246015362,1.587288237958629,2.494096111790292,0.0261140305998293,0.1249737246015362,0.0200465051405291,35.69216829838452,0.0,0.0,0.0,0.0,0.0,0.0,0.0,0.0,0.0,0.0,0.0,0.0,0.0,2076.7946645274287,7.0,1.145688715833333,3.770986027777778,83.0,23.18181818,11.0,68.0,25.22222222,9.0,127.46,128.0,570.0,41.79753111111111,442.0,85.9375
2025-07-29 15:00:00,2.673715519444444,1.299066266666667,1.374444080555556,1137.454166666667,3801.513222222222,0.0,2280.010533333334,1216.963316666667,205.2430105555556,100140.0805833333,3.0577009590021653,1.085591001401003,11.9499676470622,0.7649093370693409,86.96444135153679,5.440786998141574,36.0948953857716,7.8,1.04,0.47,87.6,11.36,12.193903556621636,67.85,9.15,21.24,1.76,10.799956630664813,5.133333333333334,80.02222222222223,66.02,31.4,0.1746352730413474,5.145843285150813,1.998433470544307,9.3,2.024555671402287,0.0273336942668775,0.0481012945043711,55.37,10.80371775155002,0.0709434520503251,2.099503842786263,0.1334144601121404,108.46240381194244,0.8,96.44,1.08,0.6,1.48,0.0,0.0,2.902431303927417,1.0,65.00875692235758,2.393502846872823,2.843502846872823,0.0477719388003414,0.0117254336598122,0.0426631632802048,0.0749737246015362,1.587288237958629,2.494096111790292,0.0261140305998293,0.1249737246015362,0.0200465051405291,35.78202270808675,0.0,0.0,0.0,0.0,0.0,0.0,0.0,0.0,0.0,0.0,0.0,0.0,0.0,2076.7946645274287,7.0,1.164778669444444,3.95760995,83.0,23.18181818,11.0,68.0,25.22222222,9.0,127.46250000000003,130.0,570.95,42.11957291666666,440.9500000000001,86.15384615384616
2025-07-29 16:00:00,2.658532625,1.252950166666667,1.405411394444444,1180.634722222222,3798.140030555556,0.0,2313.045044444445,1178.668869444444,210.6616708333333,99280.75366666669,3.081413036938205,1.090074486461761,11.84100067694069,0.7175291549964313,87.06892483659755,5.543555788992186,36.004255302492595,7.8,1.04,0.47,87.6,11.36,12.163282705056456,67.92,9.37,21.02,1.69,10.772836203857896,5.133333333333334,80.02222222222223,66.02,31.4,0.048,5.01,1.89,9.64,1.99,0.033,0.13,55.68,10.54,0.072,2.103792415169661,0.17,108.1900372845129,0.8,96.44,1.08,0.6,1.48,0.0,0.0,2.895142832461081,1.0,65.00875692235758,2.393502846872823,2.843502846872823,0.0477719388003414,0.0117254336598122,0.0426631632802048,0.0749737246015362,1.587288237958629,2.494096111790292,0.0261140305998293,0.1249737246015362,0.0200465051405291,35.69216829838452,0.0,0.0,0.0,0.0,0.0,0.0,0.0,0.0,0.0,0.0,0.0,0.0,0.0,2076.7946645274287,7.0,1.001711953611111,3.941767947222222,83.0,23.18181818,11.0,68.0,25.22222222,9.0,127.51555555555557,128.0,570.2222222222222,42.75257316666666,442.2222222222222,85.9375
2025-07-29 17:00:00,2.684168352777778,1.248978852777778,1.435137844444444,1170.534166666667,3798.885261111111,0.0,2313.035069444445,1176.439652777778,211.8218144444444,101324.51475,3.0198958276289787,1.090074486461761,11.84100067694069,0.7175291549964313,87.06892483659755,5.543555788992186,35.906061878940335,7.8,1.04,0.47,87.6,11.36,12.13011011586085,67.92,9.37,21.02,1.69,10.74345574148374,5.133333333333334,80.02222222222223,66.02,31.4,0.048,5.01,1.89,9.64,1.99,0.033,0.13,55.68,10.54,0.072,2.103792415169661,0.17,107.89497354646424,0.8,96.44,1.08,0.6,1.48,0.0,0.0,2.8872469883725507,1.0,65.00875692235758,2.393502846872823,2.843502846872823,0.0477719388003414,0.0117254336598122,0.0426631632802048,0.0749737246015362,1.587288237958629,2.494096111790292,0.0261140305998293,0.1249737246015362,0.0200465051405291,35.594826021207105,0.0,0.0,0.0,0.0,0.0,0.0,0.0,0.0,0.0,0.0,0.0,0.0,0.0,2076.7946645274287,7.0,1.612102143388889,3.821445775,83.0,23.18181818,11.0,68.0,25.22222222,9.0,126.21,128.0,565.0,41.52971130555556,437.0,85.703125
2025-07-29 18:00:00,2.676737647222222,1.248989680555556,1.427880969444445,1104.483055555556,3802.213980555556,0.0,2265.505636111111,1182.22195,202.1546802777778,101038.7036944444,3.031083910496598,1.090074486461761,11.84100067694069,0.7175291549964313,87.06892483659755,5.543555788992186,35.97152416130851,7.8,1.04,0.47,87.6,11.36,12.152225175324588,67.92,9.37,21.02,1.69,10.763042716399845,5.133333333333334,80.02222222222223,66.02,31.4,0.048,5.01,1.89,9.64,1.99,0.033,0.13,55.68,10.54,0.072,2.103792415169661,0.17,108.09168270516334,0.8,96.44,1.08,0.6,1.48,0.0,0.0,2.8925108844315712,1.0,65.00875692235758,2.393502846872823,2.843502846872823,0.0477719388003414,0.0117254336598122,0.0426631632802048,0.0749737246015362,1.587288237958629,2.494096111790292,0.0261140305998293,0.1249737246015362,0.0200465051405291,35.65972087265871,0.0,0.0,0.0,0.0,0.0,0.0,0.0,0.0,0.0,0.0,0.0,0.0,0.0,2076.7946645274287,7.0,1.225677606666667,3.929076647222222,83.0,23.18181818,11.0,68.0,25.22222222,9.0,126.21,128.0,565.0,40.66701644444444,437.0,85.859375
2025-07-29 19:00:00,2.664994758333333,1.248969197222222,1.415867236111111,1148.043611111111,3797.716433333333,0.0,2290.234547222222,1184.102566666667,208.1101627777778,100435.7754722222,3.045662471904958,1.090074486461761,11.84100067694069,0.7175291549964313,87.06892483659755,5.543555788992186,36.04323284466601,7.8,1.04,0.47,87.6,11.36,12.176450450386012,67.92,9.37,21.02,1.69,10.784498677472063,5.133333333333334,80.02222222222223,66.02,31.4,0.048,5.01,1.89,9.64,1.99,0.033,0.13,55.68,10.54,0.072,2.103792415169661,0.17,108.3071618217536,0.8,96.44,1.08,0.6,1.48,0.0,0.0,2.898277060648894,1.0,65.00875692235758,2.393502846872823,2.843502846872823,0.0477719388003414,0.0117254336598122,0.0426631632802048,0.0749737246015362,1.587288237958629,2.494096111790292,0.0261140305998293,0.1249737246015362,0.0200465051405291,35.73080798092822,0.0,0.0,0.0,0.0,0.0,0.0,0.0,0.0,0.0,0.0,0.0,0.0,0.0,2076.7946645274287,7.0,1.141485844722222,3.822546930555556,83.0,23.18181818,11.0,68.0,25.22222222,9.0,126.60402777777776,131.0,567.9861111111111,41.93921358333333,436.9861111111111,86.03053435114504
2025-07-29 20:00:00,2.644012761111111,1.248982466666667,1.394983075,1168.330833333333,3801.019158333334,0.0,2299.009105555556,1203.041655555556,212.4824658333333,100579.6191111111,3.0439528610188304,1.090074486461761,11.84100067694069,0.7175291549964313,87.06892483659755,5.543555788992186,35.861606149869424,7.8,1.04,0.47,87.6,11.36,12.115091679956368,67.92,9.37,21.02,1.69,10.73015413911534,5.133333333333334,80.02222222222223,66.02,31.4,0.048,5.01,1.89,9.64,1.99,0.033,0.13,55.68,10.54,0.072,2.103792415169661,0.17,107.7613874760044,0.8,96.44,1.08,0.6,1.48,0.0,0.0,2.8836722529891863,1.0,65.00875692235758,2.393502846872823,2.843502846872823,0.0477719388003414,0.0117254336598122,0.0426631632802048,0.0749737246015362,1.587288237958629,2.494096111790292,0.0261140305998293,0.1249737246015362,0.0200465051405291,35.55075563701235,0.0,0.0,0.0,0.0,0.0,0.0,0.0,0.0,0.0,0.0,0.0,0.0,0.0,2076.7946645274287,7.0,0.9987920012666668,4.024924438888889,83.0,23.18181818,11.0,68.0,25.22222222,9.0,126.755,134.0,570.0,41.28436716666667,436.0,85.59701492537313
2025-07-29 21:00:00,2.657403291666666,1.248848036111111,1.408613361111111,1182.907222222222,3799.444105555556,0.0,2316.694205555556,1193.118061111111,213.9445705555556,100662.4148888889,3.040191576911049,1.090074486461761,11.84100067694069,0.7175291549964313,87.06892483659755,5.543555788992186,40.785799448803424,7.8,1.04,0.47,87.6,11.36,13.778627133920676,67.92,9.37,21.02,1.69,12.20352242294367,5.133333333333334,80.02222222222223,66.02,31.4,0.048,5.01,1.89,9.64,1.99,0.033,0.13,55.68,10.54,0.072,2.103792415169661,0.17,122.55821224385164,0.8,96.44,1.08,0.6,1.48,0.0,0.0,3.279632197592587,1.0,65.00875692235758,2.393502846872823,2.843502846872823,0.0477719388003414,0.0117254336598122,0.0426631632802048,0.0749737246015362,1.587288237958629,2.494096111790292,0.0261140305998293,0.1249737246015362,0.0200465051405291,40.43226573860199,0.0,0.0,0.0,0.0,0.0,0.0,0.0,0.0,0.0,0.0,0.0,0.0,0.0,2076.7946645274287,7.0,1.457306181944445,4.024353822222222,83.0,23.18181818,11.0,68.0,25.22222222,9.0,128.7525,117.0,570.0,40.93768069444445,453.0,97.35042735042737
2025-07-29 22:00:00,2.652428072222222,1.248985483333333,1.403369672222222,1185.061666666667,3798.900105555555,0.0,2305.579775,1196.296977777778,214.5112922222222,100583.2889722222,3.042146168490035,1.090074486461761,11.84100067694069,0.7175291549964313,87.06892483659755,5.543555788992186,36.81290702586409,7.8,1.04,0.47,87.6,11.36,12.436468733726176,67.92,9.37,21.02,1.69,11.014792952821551,5.133333333333334,80.02222222222223,66.02,31.4,0.048,5.01,1.89,9.64,1.99,0.033,0.13,55.68,10.54,0.072,2.103792415169661,0.17,110.6199739507961,0.8,96.44,1.08,0.6,1.48,0.0,0.0,2.9601674308372123,1.0,65.00875692235758,2.393502846872823,2.843502846872823,0.0477719388003414,0.0117254336598122,0.0426631632802048,0.0749737246015362,1.587288237958629,2.494096111790292,0.0261140305998293,0.1249737246015362,0.0200465051405291,36.49381058102203,0.0,0.0,0.0,0.0,0.0,0.0,0.0,0.0,0.0,0.0,0.0,0.0,0.0,2076.7946645274287,7.0,1.195616301388889,4.120900819444445,83.0,23.18181818,11.0,68.0,25.22222222,9.0,127.64847222222222,136.0,574.5138888888889,40.25590919444444,438.5138888888889,87.86764705882354
2025-07-29 23:00:00,2.600802916666666,1.248825166666667,1.352178919444444,1190.453055555555,3777.398011111111,0.0,2303.975308333333,1232.050161111111,216.5508275,99812.29886111112,3.0482886918055776,1.056154601556646,12.18862429836843,0.7323714365454075,86.75522110007493,5.636947249812685,35.84343976032572,9.0,1.06,0.56,87.55,11.39,11.222163775790454,68.22,9.06,21.03,1.69,11.218469530079952,5.133333333333334,80.02222222222223,66.02,31.4,0.048,5.2,2.07,9.81,2.07,0.032,0.12,55.21,10.73,0.069,2.063461538461539,0.18,104.92952879240563,0.6,96.36,1.2,0.67,1.24,0.0,0.0,2.505072167128632,1.0,63.87657784806608,2.568912196598568,3.717370531218919,0.0384363791367306,0.0215198680447017,0.0526358243808417,0.0849720163337925,1.94041284216639,3.740791744145101,0.0386521779419668,0.0712292352646828,0.0179784201194763,33.59542898291768,0.0,0.0,0.0,0.0,0.0,0.0,0.0,0.0,0.0,0.0,0.0,0.0,0.0,2076.7946645274287,7.0,2.369726563888889,4.260006777777778,83.0,23.18181818,11.0,68.0,25.22222222,9.0,127.6525,137.0,575.0,38.94019561111111,438.0,86.2043795620438
2025-07-30 00:00:00,2.5162881,1.248949922222222,1.2674108675,1198.235,3400.991113888889,0.0,2286.153072222222,1245.866708333333,211.2619522222222,94548.58530555556,2.897432585234881,1.056154601556646,12.18862429836843,0.7323714365454075,86.75522110007493,5.636947249812685,34.205448336732346,9.0,1.06,0.56,87.55,11.39,10.709327727079208,68.22,9.06,21.03,1.69,10.705802302855451,5.133333333333334,80.02222222222223,66.02,31.4,0.048,5.2,2.07,9.81,2.07,0.032,0.12,55.21,10.73,0.069,2.063461538461539,0.18,100.13440674516568,0.6,96.36,1.2,0.67,1.24,0.0,0.0,2.390594127278756,1.0,63.87657784806608,2.568912196598568,3.717370531218919,0.0384363791367306,0.0215198680447017,0.0526358243808417,0.0849720163337925,1.94041284216639,3.740791744145101,0.0386521779419668,0.0712292352646828,0.0179784201194763,32.06016827931551,0.0,0.0,0.0,0.0,0.0,0.0,0.0,0.0,0.0,0.0,0.0,0.0,0.0,2057.4828842229745,7.0,2.737989475,4.276162208333333,83.0,23.18181818,11.0,68.0,25.22222222,9.0,128.31736111111113,140.0,579.0694444444445,39.49802347222222,439.06944444444446,81.5
2025-07-30 01:00:00,2.595437813888889,1.249089127777778,1.346198763888889,1196.823055555556,3004.550188888889,0.0,2276.749011111111,1195.898680555556,210.4649911111111,96286.35902777778,2.513720155461005,1.056154601556646,12.18862429836843,0.7323714365454075,86.75522110007493,5.636947249812685,36.28062550235551,9.0,1.06,0.56,87.55,11.39,11.35904154283248,68.22,9.06,21.03,1.69,11.355302238066178,5.133333333333334,80.02222222222223,66.02,31.4,0.048,5.2,2.07,9.81,2.07,0.032,0.12,55.21,10.73,0.069,2.063461538461539,0.18,106.20936393693104,0.6,96.36,1.2,0.67,1.24,0.0,0.0,2.535626763494032,1.0,63.87657784806608,2.568912196598568,3.717370531218919,0.0384363791367306,0.0215198680447017,0.0526358243808417,0.0849720163337925,1.94041284216639,3.740791744145101,0.0386521779419668,0.0712292352646828,0.0179784201194763,34.00519553007154,0.0,0.0,0.0,0.0,0.0,0.0,0.0,0.0,0.0,0.0,0.0,0.0,0.0,2057.4828842229745,7.0,1.927179822777778,4.227920869444445,83.0,23.18181818,11.0,68.0,25.22222222,9.0,129.1375,135.0,580.0,39.79969561111111,445.0,86.44444444444444
2025-07-30 02:00:00,2.613980455555556,1.249016194444444,1.365017666666667,1187.830277777778,3772.530961111111,0.0,2317.017919444444,1199.016313888889,211.7815458333333,98078.71233333331,3.0981350917644868,1.056154601556646,12.18862429836843,0.7323714365454075,86.75522110007493,5.636947249812685,36.1263772428537,9.0,1.06,0.56,87.55,11.39,11.310748208212962,68.22,9.06,21.03,1.69,11.307024801222513,5.133333333333334,80.02222222222223,66.02,31.4,0.048,5.2,2.07,9.81,2.07,0.032,0.12,55.21,10.73,0.069,2.063461538461539,0.18,105.757811371251,0.6,96.36,1.2,0.67,1.24,0.0,0.0,2.524846463827209,1.0,63.87657784806608,2.568912196598568,3.717370531218919,0.0384363791367306,0.0215198680447017,0.0526358243808417,0.0849720163337925,1.94041284216639,3.740791744145101,0.0386521779419668,0.0712292352646828,0.0179784201194763,33.860621335114736,0.0,0.0,0.0,0.0,0.0,0.0,0.0,0.0,0.0,0.0,0.0,0.0,0.0,2057.4828842229745,7.0,1.087102063333333,4.244148622222222,83.0,23.18181818,11.0,68.0,25.22222222,9.0,128.73541666666665,130.0,576.0416666666666,39.85255675,446.0416666666666,86.07692307692308
2025-07-30 03:00:00,2.618887358333333,1.248884194444444,1.370009411111111,1167.118888888889,3798.669563888889,0.0,2308.841055555556,1209.724152777778,210.8954208333333,99131.71755555556,3.0864722456178626,1.056154601556646,12.18862429836843,0.7323714365454075,86.75522110007493,5.636947249812685,34.049753638187944,9.0,1.06,0.56,87.55,11.39,10.660581529231823,68.22,9.06,21.03,1.69,10.657072151862838,5.133333333333334,80.02222222222223,66.02,31.4,0.048,5.2,2.07,9.81,2.07,0.032,0.12,55.21,10.73,0.069,2.063461538461539,0.18,99.67861981559142,0.6,96.36,1.2,0.67,1.24,0.0,0.0,2.379712737029912,1.0,63.87657784806608,2.568912196598568,3.717370531218919,0.0384363791367306,0.0215198680447017,0.0526358243808417,0.0849720163337925,1.94041284216639,3.740791744145101,0.0386521779419668,0.0712292352646828,0.0179784201194763,31.91423836235049,0.0,0.0,0.0,0.0,0.0,0.0,0.0,0.0,0.0,0.0,0.0,0.0,0.0,2057.4828842229745,7.0,1.227044807222222,4.126036838888889,83.0,23.18181818,11.0,68.0,25.22222222,9.0,127.41819444444444,124.0,567.9527777777778,40.67265477777778,443.9527777777778,81.12903225806451
2025-07-30 04:00:00,2.631952405555556,1.249171152777778,1.382760161111111,1144.608333333333,3800.564902777778,0.0,2303.802936111111,1204.100163888889,208.0034319444444,99683.45883333334,3.070931564383738,1.056154601556646,12.18862429836843,0.7323714365454075,86.75522110007493,5.636947249812685,36.30214851530925,9.0,1.06,0.56,87.55,11.39,11.36578014766311,68.22,9.06,21.03,1.69,11.362038624602503,5.133333333333334,80.02222222222223,66.02,31.4,0.048,5.2,2.07,9.81,2.07,0.032,0.12,55.21,10.73,0.069,2.063461538461539,0.18,106.27237127167707,0.6,96.36,1.2,0.67,1.24,0.0,0.0,2.5371309913545192,1.0,63.87657784806608,2.568912196598568,3.717370531218919,0.0384363791367306,0.0215198680447017,0.0526358243808417,0.0849720163337925,1.94041284216639,3.740791744145101,0.0386521779419668,0.0712292352646828,0.0179784201194763,34.02536867355388,0.0,0.0,0.0,0.0,0.0,0.0,0.0,0.0,0.0,0.0,0.0,0.0,0.0,2057.4828842229745,7.0,1.20606437,3.940489961111111,83.0,23.18181818,11.0,68.0,25.22222222,9.0,127.29902777777778,117.0,564.1861111111111,41.26236166666666,447.18611111111113,86.4957264957265
2025-07-30 05:00:00,2.674997502777778,1.248905883333333,1.426040988888889,1128.424166666667,3801.276355555555,0.0,2312.421111111111,1161.837525,202.0345283333333,99129.67044444443,3.0886524920514766,1.056154601556646,12.18862429836843,0.7323714365454075,86.75522110007493,5.636947249812685,36.349561529352265,9.0,1.06,0.56,87.55,11.39,11.38062461047841,68.22,9.06,21.03,1.69,11.376878200740496,5.133333333333334,80.02222222222223,66.02,31.4,0.048,5.2,2.07,9.81,2.07,0.032,0.12,55.21,10.73,0.069,2.063461538461539,0.18,106.4111700380742,0.6,96.36,1.2,0.67,1.24,0.0,0.0,2.5404446527283446,1.0,63.87657784806608,2.568912196598568,3.717370531218919,0.0384363791367306,0.0215198680447017,0.0526358243808417,0.0849720163337925,1.94041284216639,3.740791744145101,0.0386521779419668,0.0712292352646828,0.0179784201194763,34.069808062094694,0.0,0.0,0.0,0.0,0.0,0.0,0.0,0.0,0.0,0.0,0.0,0.0,0.0,2057.4828842229745,7.0,1.306696081111111,3.850903358333333,83.0,23.18181818,11.0,68.0,25.22222222,9.0,126.4875,115.0,560.0,41.42899061111111,445.0,86.6086956521739
2025-07-30 06:00:00,2.672833826446281,1.249171438016529,1.42351267768595,1137.098760330579,3796.359723140496,0.0,2310.903797520661,1166.795797520661,204.2223814049587,99368.04987603304,3.077265900602942,1.056154601556646,12.18862429836843,0.7323714365454075,86.75522110007493,5.636947249812685,36.25632921602397,9.0,1.06,0.56,87.55,11.39,11.351434658387818,68.22,9.06,21.03,1.69,11.34769785774646,5.133333333333334,80.02222222222223,66.02,31.4,0.048,5.2,2.07,9.81,2.07,0.032,0.12,55.21,10.73,0.069,2.063461538461539,0.18,106.13823801003284,0.6,96.36,1.2,0.67,1.24,0.0,0.0,2.533928713556284,1.0,63.87657784806608,2.568912196598568,3.717370531218919,0.0384363791367306,0.0215198680447017,0.0526358243808417,0.0849720163337925,1.94041284216639,3.740791744145101,0.0386521779419668,0.0712292352646828,0.0179784201194763,33.98242304597242,0.0,0.0,0.0,0.0,0.0,0.0,0.0,0.0,0.0,0.0,0.0,0.0,0.0,2057.4828842229745,7.0,1.408664074380165,3.796200611570248,83.0,23.18181818,11.0,68.0,25.22222222,9.0,126.29642561983472,119.0,561.1157024793389,41.40058698347107,442.1157024793389,86.38655462184875
2025-07-30 07:00:00,2.676744663900415,1.24910046473029,1.427895767634855,1182.589626556017,3800.602199170125,0.0,2321.981995850622,1156.594244813278,209.15942406639,98921.78406639004,3.0945901024570333,1.056154601556646,12.18862429836843,0.7323714365454075,86.75522110007493,5.636947249812685,37.030343786910805,9.0,1.06,0.56,87.55,11.39,11.593769611099434,68.22,9.06,21.03,1.69,11.589953035748186,5.133333333333334,80.02222222222223,66.02,31.4,0.048,5.2,2.07,9.81,2.07,0.032,0.12,55.21,10.73,0.069,2.063461538461539,0.18,108.40411943058524,0.6,96.36,1.2,0.67,1.24,0.0,0.0,2.588024033967657,1.0,63.87657784806608,2.568912196598568,3.717370531218919,0.0384363791367306,0.0215198680447017,0.0526358243808417,0.0849720163337925,1.94041284216639,3.740791744145101,0.0386521779419668,0.0712292352646828,0.0179784201194763,34.70789336137319,0.0,0.0,0.0,0.0,0.0,0.0,0.0,0.0,0.0,0.0,0.0,0.0,0.0,2057.4828842229745,7.0,1.201918427385892,4.039171796680498,83.0,23.18181818,11.0,68.0,25.22222222,9.0,126.26026970954356,130.0,566.1410788381743,41.5329056846473,436.1410788381743,88.23076923076923
2025-07-30 08:00:00,2.639596133333333,1.249036113888889,1.390643594444444,1187.770277777778,3802.748719444445,0.0,2333.896511111111,1196.615297222222,213.7018975,99637.3782222222,3.074114890645486,1.134493939362356,12.96611200859734,0.7467409090435344,85.8993940520403,6.119718293548637,36.04079764372811,9.0,1.06,0.56,87.55,11.39,11.283954231862598,67.74,9.19,21.34,1.73,11.280239645232836,5.133333333333334,80.02222222222223,66.02,31.4,0.05,5.58,2.08,9.93,2.25,0.033,0.14,54.6,10.95,0.068,1.962365591397849,0.18,105.50728220690355,0.6,96.36,1.2,0.67,1.24,0.0,0.0,2.518865367334321,1.0,63.87657784806608,2.568912196598568,3.717370531218919,0.0384363791367306,0.0215198680447017,0.0526358243808417,0.0849720163337925,1.94041284216639,3.740791744145101,0.0386521779419668,0.0712292352646828,0.0179784201194763,33.780409074125416,0.0,0.0,0.0,0.0,0.0,0.0,0.0,0.0,0.0,0.0,0.0,0.0,0.0,2057.4828842229745,7.0,1.256582744722222,3.950070752777778,83.0,23.18181818,11.0,68.0,25.22222222,9.0,126.445,126.0,565.0,41.513642,439.0,85.87301587301587
2025-07-30 09:00:00,2.661538630555556,1.248837163888889,1.412539891666667,1186.186944444444,3801.644202777778,0.0,2333.274566666667,1178.894475,212.4582572222222,99789.4045,3.0685440792036047,1.134493939362356,12.96611200859734,0.7467409090435344,85.8993940520403,6.119718293548637,36.06051682321526,9.0,1.06,0.56,87.55,11.39,11.290128077431234,67.74,9.19,21.34,1.73,11.286411458421355,5.133333333333334,80.02222222222223,66.02,31.4,0.05,5.58,2.08,9.93,2.25,0.033,0.14,54.6,10.95,0.068,1.962365591397849,0.18,105.56500892692806,0.6,96.36,1.2,0.67,1.24,0.0,0.0,2.52024352657412,1.0,63.87657784806608,2.568912196598568,3.717370531218919,0.0384363791367306,0.0215198680447017,0.0526358243808417,0.0849720163337925,1.94041284216639,3.740791744145101,0.0386521779419668,0.0712292352646828,0.0179784201194763,33.79889151605877,0.0,0.0,0.0,0.0,0.0,0.0,0.0,0.0,0.0,0.0,0.0,0.0,0.0,2057.4828842229745,7.0,1.394449276111111,4.024546627777778,83.0,23.18181818,11.0,68.0,25.22222222,9.0,126.77777777777776,125.0,565.8611111111111,40.1772225,440.8611111111111,85.92
2025-07-30 10:00:00,2.618208194444444,1.249253683333333,1.369112591666667,1181.666944444444,3800.023808333333,0.0,2303.737711111111,1270.618911111111,223.4461527777778,104023.9284722222,2.942465137744609,1.134493939362356,12.96611200859734,0.7467409090435344,85.8993940520403,6.119718293548637,38.74658883984208,9.0,1.06,0.56,87.55,11.39,12.131105960293894,67.74,9.19,21.34,1.73,12.12711249815479,5.133333333333334,80.02222222222223,66.02,31.4,0.05,5.58,2.08,9.93,2.25,0.033,0.14,54.6,10.95,0.068,1.962365591397849,0.18,113.42832430323551,0.6,96.36,1.2,0.67,1.24,0.0,0.0,2.7079711635628807,1.0,63.87657784806608,2.568912196598568,3.717370531218919,0.0384363791367306,0.0215198680447017,0.0526358243808417,0.0849720163337925,1.94041284216639,3.740791744145101,0.0386521779419668,0.0712292352646828,0.0179784201194763,36.31649982265532,0.0,0.0,0.0,0.0,0.0,0.0,0.0,0.0,0.0,0.0,0.0,0.0,0.0,2057.4828842229745,7.0,1.337111812777778,4.154377241666666,83.0,23.18181818,11.0,68.0,25.22222222,9.0,128.16319444444446,125.0,571.4027777777778,40.09085269444444,446.4027777777778,92.32
2025-07-30 11:00:00,2.650125311111111,1.249009575,1.401106083333333,1154.513055555556,3800.072183333333,0.0,2269.164263888889,1305.922291666667,228.7720336111111,109482.4516666667,2.795893494197667,1.134493939362356,12.96611200859734,0.7467409090435344,85.8993940520403,6.119718293548637,39.48277154069537,9.0,1.06,0.56,87.55,11.39,12.361596194856254,67.74,9.19,21.34,1.73,12.357526857192845,5.133333333333334,80.02222222222223,66.02,31.4,0.05,5.58,2.08,9.93,2.25,0.033,0.14,54.6,10.95,0.068,1.962365591397849,0.18,115.58345518414946,0.6,96.36,1.2,0.67,1.24,0.0,0.0,2.759422441848689,1.0,63.87657784806608,2.568912196598568,3.717370531218919,0.0384363791367306,0.0215198680447017,0.0526358243808417,0.0849720163337925,1.94041284216639,3.740791744145101,0.0386521779419668,0.0712292352646828,0.0179784201194763,37.006510988166966,0.0,0.0,0.0,0.0,0.0,0.0,0.0,0.0,0.0,0.0,0.0,0.0,0.0,2057.4828842229745,7.0,1.181691238333333,4.246238444444444,83.0,23.18181818,11.0,68.0,25.22222222,9.0,127.08541666666665,135.0,571.7916666666666,41.48180108333333,436.7916666666666,94.07407407407408
2025-07-30 12:00:00,2.637924308333333,1.243563138888889,1.394379427777778,1176.594444444444,3797.614419444445,0.0,2300.175441666667,1306.694791666667,232.3280708333334,109135.0572222222,2.802974536342606,1.134493939362356,12.96611200859734,0.7467409090435344,85.8993940520403,6.119718293548637,36.363899064378906,9.0,1.06,0.56,87.55,11.39,11.385113525808132,67.74,9.19,21.34,1.73,11.381365638355533,5.133333333333334,80.02222222222223,66.02,31.4,0.05,5.58,2.08,9.93,2.25,0.033,0.14,54.6,10.95,0.068,1.962365591397849,0.18,106.4531423154128,0.6,96.36,1.2,0.67,1.24,0.0,0.0,2.5414466927161534,1.0,63.87657784806608,2.568912196598568,3.717370531218919,0.0384363791367306,0.0215198680447017,0.0526358243808417,0.0849720163337925,1.94041284216639,3.740791744145101,0.0386521779419668,0.0712292352646828,0.0179784201194763,34.0832463828306,0.0,0.0,0.0,0.0,0.0,0.0,0.0,0.0,0.0,0.0,0.0,0.0,0.0,2057.4828842229745,7.0,0.9857108655555556,4.100581919444445,83.0,23.18181818,11.0,68.0,25.22222222,9.0,126.05,140.0,570.0,40.96391419444445,430.0,86.64285714285714
2025-07-30 13:00:00,2.657765033333333,1.249172972222222,1.408666197222222,1175.428055555556,3800.906541666667,0.0,2291.7212,1290.519738888889,230.44932,108974.2555555556,2.8095396929044902,1.134493939362356,12.96611200859734,0.7467409090435344,85.8993940520403,6.119718293548637,36.39387754670734,9.0,1.06,0.56,87.55,11.39,11.394499439679365,67.74,9.19,21.34,1.73,11.3907484624597,5.133333333333334,80.02222222222223,66.02,31.4,0.05,5.58,2.08,9.93,2.25,0.033,0.14,54.6,10.95,0.068,1.962365591397849,0.18,106.54090253166622,0.6,96.36,1.2,0.67,1.24,0.0,0.0,2.5435418672361174,1.0,63.87657784806608,2.568912196598568,3.717370531218919,0.0384363791367306,0.0215198680447017,0.0526358243808417,0.0849720163337925,1.94041284216639,3.740791744145101,0.0386521779419668,0.0712292352646828,0.0179784201194763,34.111344689823866,0.0,0.0,0.0,0.0,0.0,0.0,0.0,0.0,0.0,0.0,0.0,0.0,0.0,2057.4828842229745,7.0,1.135544478333333,4.192459144444444,83.0,23.18181818,11.0,68.0,25.22222222,9.0,126.05,140.0,570.0,40.56561272222223,430.0,86.71428571428571
2025-07-30 14:00:00,2.655582819444445,1.249109027777778,1.40639155,1176.163333333333,3801.182444444444,0.0,2316.26095,1293.246663888889,230.6674561111111,108852.5144444445,2.812883841455733,1.134493939362356,12.96611200859734,0.7467409090435344,85.8993940520403,6.119718293548637,36.24671045164053,9.0,1.06,0.56,87.55,11.39,11.348423135220576,67.74,9.19,21.34,1.73,11.344687325948332,5.133333333333334,80.02222222222223,66.02,31.4,0.05,5.58,2.08,9.93,2.25,0.033,0.14,54.6,10.95,0.068,1.962365591397849,0.18,106.11007965187665,0.6,96.36,1.2,0.67,1.24,0.0,0.0,2.533256465047204,1.0,63.87657784806608,2.568912196598568,3.717370531218919,0.0384363791367306,0.0215198680447017,0.0526358243808417,0.0849720163337925,1.94041284216639,3.740791744145101,0.0386521779419668,0.0712292352646828,0.0179784201194763,33.973407546402385,0.0,0.0,0.0,0.0,0.0,0.0,0.0,0.0,0.0,0.0,0.0,0.0,0.0,2057.4828842229745,7.0,1.371780998055556,4.043676033333333,83.0,23.18181818,11.0,68.0,25.22222222,9.0,124.865,132.0,561.5,41.38161422222223,429.5,86.36363636363636
2025-07-30 15:00:00,2.631646975,1.24917595,1.382394466666667,1180.975,3799.780280555556,0.0,2311.344061111111,1321.353225,234.1130363888889,109422.6,2.797207032322508,1.134493939362356,12.96611200859734,0.7467409090435344,85.8993940520403,6.119718293548637,36.08201506147783,9.0,1.06,0.56,87.55,11.39,11.296858925594432,67.74,9.19,21.34,1.73,11.293140090843682,5.133333333333334,80.02222222222223,66.02,31.4,0.05,5.58,2.08,9.93,2.25,0.033,0.14,54.6,10.95,0.068,1.962365591397849,0.18,105.62794373524562,0.6,96.36,1.2,0.67,1.24,0.0,0.0,2.521746022949299,1.0,63.87657784806608,2.568912196598568,3.717370531218919,0.0384363791367306,0.0215198680447017,0.0526358243808417,0.0849720163337925,1.94041284216639,3.740791744145101,0.0386521779419668,0.0712292352646828,0.0179784201194763,33.81904143865652,0.0,0.0,0.0,0.0,0.0,0.0,0.0,0.0,0.0,0.0,0.0,0.0,0.0,2057.4828842229745,7.0,1.388524825,4.217994463888889,83.0,23.18181818,11.0,68.0,25.22222222,9.0,124.82027777777778,139.0,564.6111111111111,40.79273161111111,425.6111111111111,85.97122302158273
2025-07-30 16:00:00,2.648919719444444,1.249034902777778,1.399826308333333,1183.562222222222,3799.572833333333,0.0,2309.855191666667,1301.904861111111,232.8575377777778,109225.1877777778,2.80210643875483,1.13144775530009,12.36151980896861,0.6654176206076734,86.50703243573129,6.04556172794471,35.44122799715962,11.1,1.045,0.49,87.025,11.93,11.096235954437896,68.24,9.04,21.14,1.58,11.09258316314948,5.133333333333334,80.02222222222223,66.02,31.4,0.047,5.378,2.08,9.64,2.21,0.03,0.13,55.14,10.65,0.072,1.980290070658237,0.17,103.75207788183494,0.2,96.06,1.01,0.72,1.29,0.0,0.0,2.476961876935044,1.0,64.93589441912765,2.19320839333741,3.54469051047852,0.0263827372380369,0.0151913686190184,0.04,0.0440442918861336,1.455996567438007,3.073219743149671,0.0263827372380369,0.05,0.0157666094573001,33.21844293426011,0.0,0.0,0.0,0.0,0.0,0.0,0.0,0.0,0.0,0.0,0.0,0.0,0.0,2057.4828842229745,7.0,1.118024234722222,4.2871094,83.0,23.18181818,11.0,68.0,25.22222222,9.0,125.36958333333332,144.0,569.1583333333333,40.23394144444444,425.1583333333333,84.44444444444444
2025-07-30 17:00:00,2.612606013888889,1.249204908333333,1.363378011111111,1181.213333333333,3800.762252777778,0.0,2309.994786111111,1334.094377777778,234.2072541666667,108904.5397222222,2.8112303894458,1.13144775530009,12.36151980896861,0.6654176206076734,86.50703243573129,6.04556172794471,35.4781319642146,11.1,1.045,0.49,87.025,11.93,11.107790156965237,68.24,9.04,21.14,1.58,11.104133562126632,5.133333333333334,80.02222222222223,66.02,31.4,0.047,5.378,2.08,9.64,2.21,0.03,0.13,55.14,10.65,0.072,1.980290070658237,0.17,103.86011204093188,0.2,96.06,1.01,0.72,1.29,0.0,0.0,2.479541068590315,1.0,64.93589441912765,2.19320839333741,3.54469051047852,0.0263827372380369,0.0151913686190184,0.04,0.0440442918861336,1.455996567438007,3.073219743149671,0.0263827372380369,0.05,0.0157666094573001,33.25303237692168,0.0,0.0,0.0,0.0,0.0,0.0,0.0,0.0,0.0,0.0,0.0,0.0,0.0,2057.4828842229745,7.0,1.196662884722222,4.179864283333334,83.0,23.18181818,11.0,68.0,25.22222222,9.0,124.9175,139.0,565.0,41.75301577777778,426.0,84.53237410071942
2025-07-30 18:00:00,2.605533005555555,1.249163286111111,1.356300763888889,1183.308333333333,3799.919291666667,0.0,2316.079477777778,1341.768075,235.2292613888889,109046.4855555555,2.8069511628975228,1.13144775530009,12.36151980896861,0.6654176206076734,86.50703243573129,6.04556172794471,35.38336198909664,11.1,1.045,0.49,87.025,11.93,11.078118780866497,68.24,9.04,21.14,1.58,11.074471953605345,5.133333333333334,80.02222222222223,66.02,31.4,0.047,5.378,2.08,9.64,2.21,0.03,0.13,55.14,10.65,0.072,1.980290070658237,0.17,103.58267859985344,0.2,96.06,1.01,0.72,1.29,0.0,0.0,2.472917663344197,1.0,64.93589441912765,2.19320839333741,3.54469051047852,0.0263827372380369,0.0151913686190184,0.04,0.0440442918861336,1.455996567438007,3.073219743149671,0.0263827372380369,0.05,0.0157666094573001,33.164206137306365,0.0,0.0,0.0,0.0,0.0,0.0,0.0,0.0,0.0,0.0,0.0,0.0,0.0,2057.4828842229745,7.0,1.071371068694444,4.190055947222223,83.0,23.18181818,11.0,68.0,25.22222222,9.0,125.1525,137.0,565.0,40.83158419444445,428.0,84.30656934306569
