Repository: saikumar-voptimai/evonith_bf_webapp

# Evonith BF2 — Blast Furnace Intelligence Platform

Monitoring, modelling and optimisation of **Blast Furnace 2 (BF2)** at Evonith Steel: live telemetry from InfluxDB,
manual plant reports from Neon PostgreSQL, a two-zone energy model of the furnace, blend and fuel optimisers, a
conversational assistant (FurnaceMind) and a live digital twin evaluated every hour.

The platform has three deployable parts that share one Python service layer, plus the shared data library:

| Part | Path | What it is |
|---|---|---|
| **Streamlit app** (legacy) | `src/app.py`, `src/custom_pages/` | The original 11-page dashboard; still the home of the model pages. Served under `/legacy` in production |

File: src/data/V13_df_filtered.csv (part 224 of 268)
NM3/HR.,STEAMKGS/HR.,RAFTOC,PERMEABILITYKGS/HR.,TUYEREVELOCITYM/S,HOT BLAST VOLUMENM3/HR.,O2 ENRICHMENT %,COKE_VM%,COKE_ASH%,COKE_IM%,COKE_FC%,COKE_MOIST%,COKE_CALC_MT,NUTCOKE_MOIST%,NUTCOKE_VM%,NUTCOKE_IM%,NUTCOKE_FC%,NUTCOKE_ASH%,NUTCOKE_CALC_MT,PCI_2_FC%,PCI_2_ASH%,PCI_2_VM%,PCI_2_IM%,PCI_2_CALC_MT,SINTER_SP_02_COLD_STRENGTH_AI,SINTER_SP_02_COLD_STRENGTH_TI,SINTER_SP_02_HOT_STRENGTH_RI,SINTER_SP_02_HOT_STRENGTH_RDI,SINTER_SP_02_P%,SINTER_SP_02_SIO2%,SINTER_SP_02_MGO%,SINTER_SP_02_FEO%,SINTER_SP_02_AL2O3%,SINTER_SP_02_NA2O%,SINTER_SP_02_TIO2%,SINTER_SP_02_FE(T)%,SINTER_SP_02_CAO%,SINTER_SP_02_K2O%,SINTER_SP_02_BASICITY,SINTER_SP_02_MNO%,SINTER_CALC_MT,FLUX_TM%,FLUX_SIO2%,FLUX_FE2O3%,FLUX_AL2O3%,FLUX_LOI%,FLUX_MGO%,FLUX_CAO%,FLUX_CALC_MT,GEOMIN TYPE,ORE_FE(T)%,ORE_LOI%,ORE_TM%,ORE_MGO%,ORE_NA2O%,ORE_P%,ORE_TIO2%,ORE_AL2O3%,ORE_SIO2%,ORE_MNO%,ORE_CAO%,ORE_K2O%,ORE_CALC_MT,LLOYDS_PELLET_PCT_SIO2,LLOYDS_PELLET_PCT_AL2O3,LLOYDS_PELLET_PCT_FE2O3,LLOYDS_PELLET_PCT_MGO,LLOYDS_PELLET_PCT_TIO2,LLOYDS_PELLET_PCT_NA2O,TOTAL_PELLET_CALC_MT,LLOYDS_PELLET_PCT_K2O,LLOYDS_PELLET_PCT_TM,LLOYDS_PELLET_PCT_LOI,LLOYDS_PELLET_PCT_MNO,LLOYDS_PELLET_PCT_CAO,LLOYDS_PELLET_PCT_P,DAILYPRODUCTION,CHARGES/HRS.,STOCKRODLEVEL,FURNACE TOP GAS ANALYSISH2%,COKE_DISCHARGE_TIME,WEIGHTED_COKE_ANGLE,TOTAL_COKE_PORTIONS,NON_COKE_DISCHARGE_TIME,WEIGHTED_NON_COKE_ANGLE,TOTAL_NON_COKE_PORTIONS,UNITCOST LAKHS/THM,ACTUALKG/THM.,ACT. FUEL RATEKG/THM.,FURNACETOPGASANALYSISCO2ETACO,COKE RATE KG/THM,PRODUCTIONTONNESPERHR
2025-08-02 21:00:00,2.618750686111111,1.299019805555556,1.319691902777778,1199.611111111111,3852.206430555555,0.0,2329.436125,1348.384458333333,231.6634891666667,106521.3877777778,2.912956650836218,1.083281890187137,12.04550811723063,0.6914890799476276,86.87120999258224,4.631324893338445,33.709706773108664,5.9,1.04,0.53,86.91,12.05,4.388811870076209,68.202,9.218,21.06,1.52,11.397032201229372,5.133333333333334,80.02222222222223,66.02,31.4,0.053,5.26,2.16,9.5,2.18,0.036,0.13,55.03,10.77,0.065,2.047528517110266,0.25,100.2343074984616,0.2,95.17,1.6,1.32,1.22,0.0,0.0,1.6393014511269473,1.0,59.99685647862505,4.193832011332843,4.496264307961124,0.0520084700168314,0.015301857381896,0.0821310197090776,0.287037370740929,3.550109863423446,5.61422073377197,0.074811858023564,0.0974620848285019,0.0225468067148082,42.49962328128966,0.0,0.0,0.0,0.0,0.0,0.0,0.0,0.0,0.0,0.0,0.0,0.0,0.0,1997.6944320055763,7.0,1.614178311111111,4.200866472222223,83.0,24.45454545,11.0,60.0,26.5,8.0,128.44875,139.0,579.125,39.86210441666667,440.125,83.81294964028777
2025-08-02 22:00:00,2.567358597222222,1.298995116666667,1.268653283333333,1183.624722222222,3852.175188888889,0.0,2330.260402777778,1408.796561111111,233.4165066666667,107021.8877777778,2.899319701636476,1.083281890187137,12.04550811723063,0.6914890799476276,86.87120999258224,4.631324893338445,32.64931054389146,5.9,1.04,0.53,86.91,12.05,4.250754319202314,68.202,9.218,21.06,1.52,11.038519145871334,5.133333333333334,80.02222222222223,66.02,31.4,0.053,5.26,2.16,9.5,2.18,0.036,0.13,55.03,10.77,0.065,2.047528517110266,0.25,97.0812666718248,0.2,95.17,1.6,1.32,1.22,0.0,0.0,1.5877344324926583,1.0,59.99685647862505,4.193832011332843,4.496264307961124,0.0520084700168314,0.015301857381896,0.0821310197090776,0.287037370740929,3.550109863423446,5.61422073377197,0.074811858023564,0.0974620848285019,0.0225468067148082,41.16272526037356,0.0,0.0,0.0,0.0,0.0,0.0,0.0,0.0,0.0,0.0,0.0,0.0,0.0,1997.6944320055763,7.0,1.661540376666667,3.973532327777778,83.0,24.45454545,11.0,60.0,26.5,8.0,126.55472222222222,136.0,570.1388888888889,40.298254,434.1388888888889,81.17647058823529
2025-08-02 23:00:00,2.574477816155989,1.299293640668524,1.275214022284123,1193.209470752089,3849.072002785515,0.0,2334.017969359331,1406.040270194986,235.2536275766017,107353.9732590529,2.8880303624977444,1.112079895155244,11.9747836819025,0.7320251408210118,86.91313642294226,4.926983882683942,35.84973780696782,7.9,1.025,0.5,87.11,11.865,3.919294450287616,67.94000000000001,8.8,21.88,1.38,10.248526746387356,5.133333333333334,80.02222222222223,66.02,31.4,0.053,5.19,2.1,8.88,2.1,0.037,0.13,55.29,10.51,0.066,2.02504816955684,0.24,96.6637381038274,0.2,96.07,1.04,0.81,1.21,0.0,0.0,1.7715680747425928,1.0,59.72394736999557,4.582408836352179,4.408457218302135,0.0613251835837624,0.0227925563315955,0.098210269721543,0.3411333270842392,4.01479869606666,4.997077119140976,0.085774671623395,0.1271708655261405,0.01438990159671,41.91755283301329,0.0,0.0,0.0,0.0,0.0,0.0,0.0,0.0,0.0,0.0,0.0,0.0,0.0,1997.6944320055763,7.0,1.535742631197772,3.939529490250697,83.0,24.45454545,11.0,60.0,26.5,8.0,127.69010445682451,137.0,575.150417827298,41.02884841225627,438.1504178272981,83.5036496350365
2025-08-03 00:00:00,2.574262872222222,1.299221166666667,1.274889976388889,1197.698055555556,3849.433283333334,0.0,2317.507847222222,1403.097827777778,235.3867180555556,107131.2705555556,2.89430130489744,1.112079895155244,11.9747836819025,0.7320251408210118,86.91313642294226,4.926983882683942,35.59257763925134,7.9,1.025,0.5,87.11,11.865,3.891180258111562,67.94000000000001,8.8,21.88,1.38,10.175011205739928,5.133333333333334,80.02222222222223,66.02,31.4,0.053,5.19,2.1,8.88,2.1,0.037,0.13,55.29,10.51,0.066,2.02504816955684,0.24,95.97034215106676,0.2,96.07,1.04,0.81,1.21,0.0,0.0,1.7588601228553291,1.0,59.72394736999557,4.582408836352179,4.408457218302135,0.0613251835837624,0.0227925563315955,0.098210269721543,0.3411333270842392,4.01479869606666,4.997077119140976,0.085774671623395,0.1271708655261405,0.01438990159671,41.616866535812335,0.0,0.0,0.0,0.0,0.0,0.0,0.0,0.0,0.0,0.0,0.0,0.0,0.0,2023.379474207887,7.0,1.663700861111111,4.147376522222222,83.0,24.45454545,11.0,60.0,26.5,8.0,128.3936111111111,136.0,577.4944444444444,41.13198669444444,441.4944444444444,83.97058823529412
2025-08-03 01:00:00,2.581906588888889,1.299218777777778,1.282899194444444,1190.882222222222,3849.343536111111,0.0,2330.784694444445,1394.291772222222,233.9508241666667,107198.5472222222,2.892418721560002,1.112079895155244,11.9747836819025,0.7320251408210118,86.91313642294226,4.926983882683942,35.16547594221161,7.9,1.025,0.5,87.11,11.865,3.844487104595921,67.94000000000001,8.8,21.88,1.38,10.052913711216878,5.133333333333334,80.02222222222223,66.02,31.4,0.053,5.19,2.1,8.88,2.1,0.037,0.13,55.29,10.51,0.066,2.02504816955684,0.24,94.81872294512868,0.2,96.07,1.04,0.81,1.21,0.0,0.0,1.737754257724095,1.0,59.72394736999557,4.582408836352179,4.408457218302135,0.0613251835837624,0.0227925563315955,0.098210269721543,0.3411333270842392,4.01479869606666,4.997077119140976,0.085774671623395,0.1271708655261405,0.01438990159671,41.11747493503882,0.0,0.0,0.0,0.0,0.0,0.0,0.0,0.0,0.0,0.0,0.0,0.0,0.0,2023.379474207887,7.0,1.587948560555556,3.949813469444444,83.0,24.45454545,11.0,60.0,26.5,8.0,127.94305555555556,135.0,575.2222222222222,42.11911369444444,440.2222222222222,82.96296296296296
2025-08-03 02:00:00,2.593770005555556,1.299083147222222,1.29450765,1115.580833333333,3852.392475,0.0,2308.424416666667,1397.22205,223.6732155555556,108377.2086111111,2.86324788497674,1.112079895155244,11.9747836819025,0.7320251408210118,86.91313642294226,4.926983882683942,33.81175003111205,7.9,1.025,0.5,87.11,11.865,3.696490193735618,67.94000000000001,8.8,21.88,1.38,9.665917960177245,5.133333333333334,80.02222222222223,66.02,31.4,0.053,5.19,2.1,8.88,2.1,0.037,0.13,55.29,10.51,0.066,2.02504816955684,0.24,91.1685928482369,0.2,96.07,1.04,0.81,1.21,0.0,0.0,1.670857879876955,1.0,59.72394736999557,4.582408836352179,4.408457218302135,0.0613251835837624,0.0227925563315955,0.098210269721543,0.3411333270842392,4.01479869606666,4.997077119140976,0.085774671623395,0.1271708655261405,0.01438990159671,39.53462159018379,0.0,0.0,0.0,0.0,0.0,0.0,0.0,0.0,0.0,0.0,0.0,0.0,0.0,2023.379474207887,7.0,1.5530262,3.753649063888889,83.0,24.45454545,11.0,60.0,26.5,8.0,125.09722222222224,130.0,561.4888888888889,42.16667711111111,431.48888888888894,79.76923076923077
2025-08-03 03:00:00,2.59410355,1.286817041666667,1.307487886944444,1195.098333333333,3849.520391666667,0.0,2360.256344444444,1394.2104,238.1291913888889,109092.4544444444,2.842368860548188,1.112079895155244,11.9747836819025,0.7320251408210118,86.91313642294226,4.926983882683942,35.34420157543439,7.9,1.025,0.5,87.11,11.865,3.8640263934516974,67.94000000000001,8.8,21.88,1.38,10.104006816617291,5.133333333333334,80.02222222222223,66.02,31.4,0.053,5.19,2.1,8.88,2.1,0.037,0.13,55.29,10.51,0.066,2.02504816955684,0.24,95.3006312897674,0.2,96.07,1.04,0.81,1.21,0.0,0.0,1.7465862505174732,1.0,59.72394736999557,4.582408836352179,4.408457218302135,0.0613251835837624,0.0227925563315955,0.098210269721543,0.3411333270842392,4.01479869606666,4.997077119140976,0.085774671623395,0.1271708655261405,0.01438990159671,41.32645111259328,0.0,0.0,0.0,0.0,0.0,0.0,0.0,0.0,0.0,0.0,0.0,0.0,0.0,2023.379474207887,7.0,1.555861815833333,3.755039552777778,83.0,24.45454545,11.0,60.0,26.5,8.0,125.8972222222222,130.0,564.6888888888889,42.00081619444445,434.68888888888887,83.38461538461539
2025-08-03 04:00:00,2.528272025,1.251612555555556,1.276519016666667,1197.376388888889,3848.307294444444,0.0,2354.558544444445,1394.577652777778,237.2814122222222,106590.3183333333,2.908129657926658,1.112079895155244,11.9747836819025,0.7320251408210118,86.91313642294226,4.926983882683942,35.59842142936286,7.9,1.025,0.5,87.11,11.865,3.891819134029597,67.94000000000001,8.8,21.88,1.38,10.176681796458908,5.133333333333334,80.02222222222223,66.02,31.4,0.053,5.19,2.1,8.88,2.1,0.037,0.13,55.29,10.51,0.066,2.02504816955684,0.24,95.9860991030399,0.2,96.07,1.04,0.81,1.21,0.0,0.0,1.7591489024289153,1.0,59.72394736999557,4.582408836352179,4.408457218302135,0.0613251835837624,0.0227925563315955,0.098210269721543,0.3411333270842392,4.01479869606666,4.997077119140976,0.085774671623395,0.1271708655261405,0.01438990159671,41.62369942764724,0.0,0.0,0.0,0.0,0.0,0.0,0.0,0.0,0.0,0.0,0.0,0.0,0.0,2023.379474207887,7.0,1.656156027777778,3.764113961111111,83.0,24.45454545,11.0,60.0,26.5,8.0,127.25444444444446,128.0,569.1777777777778,41.88528277777778,441.1777777777778,83.984375
2025-08-03 05:00:00,2.580564341666666,1.299148875,1.281294930555555,1140.464722222222,3851.163436111111,0.0,2328.766544444445,1398.457897222222,226.1431852777778,107301.1391666667,2.891020374752713,1.112079895155244,11.9747836819025,0.7320251408210118,86.91313642294226,4.926983882683942,35.66707408555108,7.9,1.025,0.5,87.11,11.865,3.899324627538219,67.94000000000001,8.8,21.88,1.38,10.196307841897344,5.133333333333334,80.02222222222223,66.02,31.4,0.053,5.19,2.1,8.88,2.1,0.037,0.13,55.29,10.51,0.066,2.02504816955684,0.24,96.17121126239913,0.2,96.07,1.04,0.81,1.21,0.0,0.0,1.7625414754681996,1.0,59.72394736999557,4.582408836352179,4.408457218302135,0.0613251835837624,0.0227925563315955,0.098210269721543,0.3411333270842392,4.01479869606666,4.997077119140976,0.085774671623395,0.1271708655261405,0.01438990159671,41.703972018715874,0.0,0.0,0.0,0.0,0.0,0.0,0.0,0.0,0.0,0.0,0.0,0.0,0.0,2023.379474207887,7.0,1.589484475,3.666972083333333,83.0,24.45454545,11.0,60.0,26.5,8.0,126.22597222222224,123.0,562.7138888888888,42.28087913888889,439.7138888888889,84.14634146341463
2025-08-03 06:00:00,2.542262053941909,1.299101933609959,1.243150892116182,1201.05643153527,3852.322186721992,0.0,2348.51222406639,1446.689933609958,239.1971315352697,107640.9659751037,2.882766041198636,1.112079895155244,11.9747836819025,0.7320251408210118,86.91313642294226,4.926983882683942,35.46477100659644,7.9,1.025,0.5,87.11,11.865,3.877207720048064,67.94000000000001,8.8,21.88,1.38,10.138474545411135,5.133333333333334,80.02222222222223,66.02,31.4,0.053,5.19,2.1,8.88,2.1,0.037,0.13,55.29,10.51,0.066,2.02504816955684,0.24,95.62572967625852,0.2,96.07,1.04,0.81,1.21,0.0,0.0,1.752544368152438,1.0,59.72394736999557,4.582408836352179,4.408457218302135,0.0613251835837624,0.0227925563315955,0.098210269721543,0.3411333270842392,4.01479869606666,4.997077119140976,0.085774671623395,0.1271708655261405,0.01438990159671,41.46742775035823,0.0,0.0,0.0,0.0,0.0,0.0,0.0,0.0,0.0,0.0,0.0,0.0,0.0,2023.379474207887,7.0,1.685029174273859,3.889189066390041,83.0,24.45454545,11.0,60.0,26.5,8.0,126.86044605809128,139.0,572.7717842323651,41.68798622406639,433.7717842323651,83.66906474820144
2025-08-03 07:00:00,2.586589365145228,1.298875875518672,1.287750709543568,1195.690871369295,3859.72436099585,0.0,2334.210925311203,1407.47531120332,237.6263634854772,108649.0029045643,2.861522115119204,1.112079895155244,11.9747836819025,0.7320251408210118,86.91313642294226,4.926983882683942,35.47945340598135,7.9,1.025,0.5,87.11,11.865,3.878812882315528,67.94000000000001,8.8,21.88,1.38,10.14267186935274,5.133333333333334,80.02222222222223,66.02,31.4,0.053,5.19,2.1,8.88,2.1,0.037,0.13,55.29,10.51,0.066,2.02504816955684,0.24,95.6653186857102,0.2,96.07,1.04,0.81,1.21,0.0,0.0,1.7532699207394888,1.0,59.72394736999557,4.582408836352179,4.408457218302135,0.0613251835837624,0.0227925563315955,0.098210269721543,0.3411333270842392,4.01479869606666,4.997077119140976,0.085774671623395,0.1271708655261405,0.01438990159671,41.48459524695881,0.0,0.0,0.0,0.0,0.0,0.0,0.0,0.0,0.0,0.0,0.0,0.0,0.0,2023.379474207887,7.0,1.575654157676349,3.978299838174274,83.0,24.45454545,11.0,60.0,26.5,8.0,127.8875,135.0,575.0,40.75700709543569,440.0,83.70370370370371
2025-08-03 08:00:00,2.596973013888889,1.299291116666667,1.297529169444444,1194.191388888889,3852.635730555555,0.0,2327.660822222222,1398.222,236.8739419444444,108680.2683333333,2.8554491435201577,1.090169661481562,11.92472892756827,0.712249556636806,86.98510141095015,4.846086219420766,35.53024387806176,7.9,1.025,0.5,87.11,11.865,3.8843655816525233,68.07000000000001,8.85,21.58,1.5,10.157191571404132,5.133333333333334,80.02222222222223,66.02,31.4,0.055,5.23,2.14,9.01,2.07,0.035,0.12,55.12,10.67,0.066,2.040152963671128,0.24,95.8022679966866,0.2,96.07,1.04,0.81,1.21,0.0,0.0,1.7557798074037436,1.0,59.72394736999557,4.582408836352179,4.408457218302135,0.0613251835837624,0.0227925563315955,0.098210269721543,0.3411333270842392,4.01479869606666,4.997077119140976,0.085774671623395,0.1271708655261405,0.01438990159671,41.54398235623999,0.0,0.0,0.0,0.0,0.0,0.0,0.0,0.0,0.0,0.0,0.0,0.0,0.0,2023.379474207887,7.0,1.611038855555555,3.989318083333333,83.0,24.45454545,11.0,60.0,26.5,8.0,127.77,136.0,575.0,40.72007086111111,439.0,83.82352941176471
2025-08-03 09:00:00,2.589281063888889,1.299203730555555,1.290044583055556,1197.409166666667,3851.236313888889,0.0,2337.057861111111,1398.882122222222,236.4700780555555,108107.4719444444,2.869526211885944,1.090169661481562,11.92472892756827,0.712249556636806,86.98510141095015,4.846086219420766,35.51841411316446,7.9,1.025,0.5,87.11,11.865,3.8830722853902233,68.07000000000001,8.85,21.58,1.5,10.153809742990038,5.133333333333334,80.02222222222223,66.02,31.4,0.055,5.23,2.14,9.01,2.07,0.035,0.12,55.12,10.67,0.066,2.040152963671128,0.24,95.77037071191371,0.2,96.07,1.04,0.81,1.21,0.0,0.0,1.755195221989574,1.0,59.72394736999557,4.582408836352179,4.408457218302135,0.0613251835837624,0.0227925563315955,0.098210269721543,0.3411333270842392,4.01479869606666,4.997077119140976,0.085774671623395,0.1271708655261405,0.01438990159671,41.53015032216056,0.0,0.0,0.0,0.0,0.0,0.0,0.0,0.0,0.0,0.0,0.0,0.0,0.0,2023.379474207887,7.0,1.563913049722222,4.007732127777778,83.0,24.45454545,11.0,60.0,26.5,8.0,127.6525,137.0,575.0,41.0762085,438.0,83.7956204379562
2025-08-03 10:00:00,2.555981427777778,1.299429163888889,1.256467111111111,1195.310277777778,3851.050002777778,0.0,2344.765019444445,1428.955005555556,237.2498497222223,107597.2352777778,2.8829851469823176,1.090169661481562,11.92472892756827,0.712249556636806,86.98510141095015,4.846086219420766,35.48675520746437,7.9,1.025,0.5,87.11,11.865,3.879611156215984,68.07000000000001,8.85,21.58,1.5,10.144759268379158,5.133333333333334,80.02222222222223,66.02,31.4,0.055,5.23,2.14,9.01,2.07,0.035,0.12,55.12,10.67,0.066,2.040152963671128,0.24,95.68500695874698,0.2,96.07,1.04,0.81,1.21,0.0,0.0,1.75363075011194,1.0,59.72394736999557,4.582408836352179,4.408457218302135,0.0613251835837624,0.0227925563315955,0.098210269721543,0.3411333270842392,4.01479869606666,4.997077119140976,0.085774671623395,0.1271708655261405,0.01438990159671,41.49313292863137,0.0,0.0,0.0,0.0,0.0,0.0,0.0,0.0,0.0,0.0,0.0,0.0,0.0,2023.379474207887,7.0,1.551118889722222,3.924720325,83.0,24.45454545,11.0,60.0,26.5,8.0,127.79041666666664,129.0,571.7916666666666,41.86097525,442.7916666666666,83.72093023255815
2025-08-03 11:00:00,2.563528711111111,1.299024044444445,1.264494986111111,1193.833888888889,3849.546188888889,0.0,2350.386213888889,1417.398627777778,236.1616125,107392.9161111111,2.8873392369259747,1.090169661481562,11.92472892756827,0.712249556636806,86.98510141095015,4.846086219420766,35.43284737620304,7.9,1.025,0.5,87.11,11.865,3.8737176496852737,68.07000000000001,8.85,21.58,1.5,10.129348392754448,5.133333333333334,80.02222222222223,66.02,31.4,0.055,5.23,2.14,9.01,2.07,0.035,0.12,55.12,10.67,0.066,2.040152963671128,0.24,95.53965213046764,0.2,96.07,1.04,0.81,1.21,0.0,0.0,1.7509668145106412,1.0,59.72394736999557,4.582408836352179,4.408457218302135,0.0613251835837624,0.0227925563315955,0.098210269721543,0.3411333270842392,4.01479869606666,4.997077119140976,0.085774671623395,0.1271708655261405,0.01438990159671,41.43010082565819,0.0,0.0,0.0,0.0,0.0,0.0,0.0,0.0,0.0,0.0,0.0,0.0,0.0,2023.379474207887,7.0,1.538949197777778,3.943962216666666,83.0,24.45454545,11.0,60.0,26.5,8.0,127.46,128.0,570.0,41.28894955555555,442.0,83.59375
2025-08-03 12:00:00,2.579812805555556,1.299068663888889,1.280926391666667,1197.043888888889,3849.958516666667,0.0,2342.631005555555,1395.390913888889,234.7141586111111,106995.0736111111,2.898378163163972,1.090169661481562,11.92472892756827,0.712249556636806,86.98510141095015,4.846086219420766,35.81533627420016,7.9,1.025,0.5,87.11,11.865,3.9155334817365017,68.07000000000001,8.85,21.58,1.5,10.238692224567853,5.133333333333334,80.02222222222223,66.02,31.4,0.055,5.23,2.14,9.01,2.07,0.035,0.12,55.12,10.67,0.066,2.040152963671128,0.24,96.57097924540204,0.2,96.07,1.04,0.81,1.21,0.0,0.0,1.7698680718722355,1.0,59.72394736999557,4.582408836352179,4.408457218302135,0.0613251835837624,0.0227925563315955,0.098210269721543,0.3411333270842392,4.01479869606666,4.997077119140976,0.085774671623395,0.1271708655261405,0.01438990159671,41.87732860389647,0.0,0.0,0.0,0.0,0.0,0.0,0.0,0.0,0.0,0.0,0.0,0.0,0.0,2023.379474207887,7.0,1.419413112777778,3.930426975,83.0,24.45454545,11.0,60.0,26.5,8.0,128.51611111111112,129.0,574.6944444444445,41.16697422222222,445.69444444444446,84.49612403100775
2025-08-03 13:00:00,2.556909763888889,1.299034258333333,1.257814408333333,1193.169722222222,3849.317538888889,0.0,2332.551608333333,1415.975222222222,234.9625669444444,106728.7561111111,2.905122030800719,1.090169661481562,11.92472892756827,0.712249556636806,86.98510141095015,4.846086219420766,35.636442137866226,7.9,1.025,0.5,87.11,11.865,3.895975771175331,68.07000000000001,8.85,21.58,1.5,10.187550948420672,5.133333333333334,80.02222222222223,66.02,31.4,0.055,5.23,2.14,9.01,2.07,0.035,0.12,55.12,10.67,0.066,2.040152963671128,0.24,96.08861655600094,0.2,96.07,1.04,0.81,1.21,0.0,0.0,1.7610277522471856,1.0,59.72394736999557,4.582408836352179,4.408457218302135,0.0613251835837624,0.0227925563315955,0.098210269721543,0.3411333270842392,4.01479869606666,4.997077119140976,0.085774671623395,0.1271708655261405,0.01438990159671,41.668155402918806,0.0,0.0,0.0,0.0,0.0,0.0,0.0,0.0,0.0,0.0,0.0,0.0,0.0,2023.379474207887,7.0,1.479265538611111,4.023357119444444,83.0,24.45454545,11.0,60.0,26.5,8.0,127.8875,135.0,575.0,41.92240708333333,440.0,84.07407407407408
2025-08-03 14:00:00,2.550708822222222,1.298922713888889,1.251637569444444,1195.733333333333,3850.470627777778,0.0,2337.255602777778,1415.33785,234.466215,106123.2033333333,2.922562212243701,1.090169661481562,11.92472892756827,0.712249556636806,86.98510141095015,4.846086219420766,35.643577989315546,7.9,1.025,0.5,87.11,11.865,3.89675590248714,68.07000000000001,8.85,21.58,1.5,10.189590906560126,5.133333333333334,80.02222222222223,66.02,31.4,0.055,5.23,2.14,9.01,2.07,0.035,0.12,55.12,10.67,0.066,2.040152963671128,0.24,96.10785736828689,0.2,96.07,1.04,0.81,1.21,0.0,0.0,1.761380380952081,1.0,59.72394736999557,4.582408836352179,4.408457218302135,0.0613251835837624,0.0227925563315955,0.098210269721543,0.3411333270842392,4.01479869606666,4.997077119140976,0.085774671623395,0.1271708655261405,0.01438990159671,41.67649904637153,0.0,0.0,0.0,0.0,0.0,0.0,0.0,0.0,0.0,0.0,0.0,0.0,0.0,2023.379474207887,7.0,1.436612650555555,3.9916249,83.0,24.45454545,11.0,60.0,26.5,8.0,128.24,132.0,575.0,41.29001894444445,443.0,84.0909090909091
2025-08-03 15:00:00,2.552087266666667,1.298807,1.253517521944445,1195.670555555556,3849.328536111111,0.0,2340.515361111111,1415.134822222222,234.4971602777778,106208.7786111111,2.919343478614977,1.090169661481562,11.92472892756827,0.712249556636806,86.98510141095015,4.846086219420766,35.68917117758328,7.9,1.025,0.5,87.11,11.865,3.901740405601525,68.07000000000001,8.85,21.58,1.5,10.202624837573262,5.133333333333334,80.02222222222223,66.02,31.4,0.055,5.23,2.14,9.01,2.07,0.035,0.12,55.12,10.67,0.066,2.040152963671128,0.24,96.2307929399154,0.2,96.07,1.04,0.81,1.21,0.0,0.0,1.7636334361123662,1.0,59.72394736999557,4.582408836352179,4.408457218302135,0.0613251835837624,0.0227925563315955,0.098210269721543,0.3411333270842392,4.01479869606666,4.997077119140976,0.085774671623395,0.1271708655261405,0.01438990159671,41.729809195760325,0.0,0.0,0.0,0.0,0.0,0.0,0.0,0.0,0.0,0.0,0.0,0.0,0.0,2023.379474207887,7.0,1.38501397,3.971024630555555,83.0,24.45454545,11.0,60.0,26.5,8.0,128.35750000000002,131.0,575.0,41.46116783333333,444.0,84.19847328244275
2025-08-03 16:00:00,2.546119397222222,1.2992097,1.246832719444444,1188.786666666667,3851.237236111111,0.0,2330.007275,1419.734486111111,233.4371858333333,106029.7416666667,2.925718551785309,1.115900362502609,12.3322055992603,0.687980257657853,86.55189403823708,5.003393229631235,35.491168982987695,8.05,1.035,0.435,86.97999999999999,11.985,3.880093694917005,68.15,8.96,21.43,1.46,10.146021054357812,5.133333333333334,80.02222222222223,66.02,31.4,0.057,5.58,2.16,9.5,2.21,0.032,0.13,54.74,10.86,0.069,1.946236559139785,0.23,95.69690807901549,0.2,97.11,0.95,0.54,1.28,0.0,0.0,1.753848863389317,1.0,59.67230708248405,4.425499276035787,4.060556714518773,0.082985245489683,0.0174665081790006,0.0910913770477417,0.2689806823213124,3.686909640092061,5.191719783967484,0.1054369911807995,0.1797559861668987,0.0206813330913471,41.4982937660603,0.0,0.0,0.0,0.0,0.0,0.0,0.0,0.0,0.0,0.0,0.0,0.0,0.0,2023.379474207887,7.0,1.260802478527778,3.986223616666667,83.0,24.45454545,11.0,60.0,26.5,8.0,127.4418055555556,134.0,572.7472222222223,41.51283438888889,438.7472222222223,83.73134328358209
2025-08-03 17:00:00,2.552661925,1.29920065,1.253463860833333,1198.579722222222,3848.009761111111,0.0,2345.832008333333,1413.323386111111,234.6773486111111,106071.4244444444,2.922120424499276,1.115900362502609,12.3322055992603,0.687980257657853,86.55189403823708,5.003393229631235,35.59210180901325,8.05,1.035,0.435,86.97999999999999,11.985,3.8911282376805776,68.15,8.96,21.43,1.46,10.174875177996908,5.133333333333334,80.02222222222223,66.02,31.4,0.057,5.58,2.16,9.5,2.21,0.032,0.13,54.74,10.86,0.069,1.946236559139785,0.23,95.96905914225472,0.2,97.11,0.95,0.54,1.28,0.0,0.0,1.75883660899692,1.0,59.67230708248405,4.425499276035787,4.060556714518773,0.082985245489683,0.0174665081790006,0.0910913770477417,0.2689806823213124,3.686909640092061,5.191719783967484,0.1054369911807995,0.1797559861668987,0.0206813330913471,41.616310168029344,0.0,0.0,0.0,0.0,0.0,0.0,0.0,0.0,0.0,0.0,0.0,0.0,0.0,2023.379474207887,7.0,1.355172149166667,3.935096788888889,83.0,24.45454545,11.0,60.0,26.5,8.0,127.1075,131.0,570.0,41.00948077777778,439.0,83.96946564885496
2025-08-03 18:00:00,2.575066572222222,1.299004138888889,1.276036555555556,1197.333055555556,3848.574511111111,0.0,2348.422263888889,1390.153075,233.4862177777778,106213.9994444444,2.918628647215229,1.115900362502609,12.3322055992603,0.687980257657853,86.55189403823708,5.003393229631235,33.06182693495431,8.05,1.035,0.435,86.97999999999999,11.985,3.614504393874558,68.15,8.96,21.43,1.46,9.45153405170658,5.133333333333334,80.02222222222223,66.02,31.4,0.057,5.58,2.16,9.5,2.21,0.032,0.13,54.74,10.86,0.069,1.946236559139785,0.23,89.1465314832326,0.2,97.11,0.95,0.54,1.28,0.0,0.0,1.6337993155209571,1.0,59.67230708248405,4.425499276035787,4.060556714518773,0.082985245489683,0.0174665081790006,0.0910913770477417,0.2689806823213124,3.686909640092061,5.191719783967484,0.1054369911807995,0.1797559861668987,0.0206813330913471,38.657768845174886,0.0,0.0,0.0,0.0,0.0,0.0,0.0,0.0,0.0,0.0,0.0,0.0,0.0,2023.379474207887,7.0,1.421978694444444,3.887040258333334,83.0,24.45454545,11.0,60.0,26.5,8.0,126.05,140.0,570.0,41.60258725,430.0,78.0
2025-08-03 19:00:00,2.592873855555555,1.299041522222222,1.294012944444444,1192.856944444444,3849.798955555556,0.0,2353.049366666667,1375.424058333334,232.3542627777778,106691.7088888889,2.906493309678538,1.115900362502609,12.3322055992603,0.687980257657853,86.55189403823708,5.003393229631235,33.01882567361193,8.05,1.035,0.435,86.97999999999999,11.985,3.6098032547520895,68.15,8.96,21.43,1.46,9.439241086570584,5.133333333333334,80.02222222222223,66.02,31.4,0.057,5.58,2.16,9.5,2.21,0.032,0.13,54.74,10.86,0.069,1.946236559139785,0.23,89.0305846752834,0.2,97.11,0.95,0.54,1.28,0.0,0.0,1.6316743442818926,1.0,59.67230708248405,4.425499276035787,4.060556714518773,0.082985245489683,0.0174665081790006,0.0910913770477417,0.2689806823213124,3.686909640092061,5.191719783967484,0.1054369911807995,0.1797559861668987,0.0206813330913471,38.60748932419455,0.0,0.0,0.0,0.0,0.0,0.0,0.0,0.0,0.0,0.0,0.0,0.0,0.0,2023.379474207887,7.0,1.397926271666666,3.893084491666666,83.0,24.45454545,11.0,60.0,26.5,8.0,125.36138888888888,138.0,566.3055555555555,41.54070225,428.30555555555554,77.89855072463769
2025-08-03 20:00:00,2.546320336111111,1.299110852777778,1.247258490833333,1199.130833333333,3852.193080555556,0.0,2353.807233333333,1436.14695,237.8174663888889,107271.5005555556,2.892591231865829,1.115900362502609,12.3322055992603,0.687980257657853,86.55189403823708,5.003393229631235,35.65104574083226,8.05,1.035,0.435,86.97999999999999,11.985,3.897572318976243,68.15,8.96,21.43,1.46,10.191725746473503,5.133333333333334,80.02222222222223,66.02,31.4,0.057,5.58,2.16,9.5,2.21,0.032,0.13,54.74,10.86,0.069,1.946236559139785,0.23,96.12799310207453,0.2,97.11,0.95,0.54,1.28,0.0,0.0,1.7617494109920877,1.0,59.67230708248405,4.425499276035787,4.060556714518773,0.082985245489683,0.0174665081790006,0.0910913770477417,0.2689806823213124,3.686909640092061,5.191719783967484,0.1054369911807995,0.1797559861668987,0.0206813330913471,41.68523076626392,0.0,0.0,0.0,0.0,0.0,0.0,0.0,0.0,0.0,0.0,0.0,0.0,0.0,2023.379474207887,7.0,1.349872210277778,3.918033047222222,83.0,24.45454545,11.0,60.0,26.5,8.0,126.0925,129.0,565.0,40.98330997222222,436.0,84.10852713178295
2025-08-03 21:00:00,2.552529325,1.299015002777778,1.253440569444444,1198.3525,3850.531522222222,0.0,2356.693580555555,1430.315966666667,237.6839683333333,107496.9652777778,2.8852842354383057,1.115900362502609,12.3322055992603,0.687980257657853,86.55189403823708,5.003393229631235,35.71184617444085,8.05,1.035,0.435,86.97999999999999,11.985,3.9042193634623232,68.15,8.96,21.43,1.46,10.209107041516294,5.133333333333334,80.02222222222223,66.02,31.4,0.057,5.58,2.16,9.5,2.21,0.032,0.13,54.74,10.86,0.069,1.946236559139785,0.23,96.29193285590436,0.2,97.11,0.95,0.54,1.28,0.0,0.0,1.7647539547823785,1.0,59.67230708248405,4.425499276035787,4.060556714518773,0.082985245489683,0.0174665081790006,0.0910913770477417,0.2689806823213124,3.686909640092061,5.191719783967484,0.1054369911807995,0.1797559861668987,0.0206813330913471,41.75632209200195,0.0,0.0,0.0,0.0,0.0,0.0,0.0,0.0,0.0,0.0,0.0,0.0,0.0,2023.379474207887,7.0,1.428493936388889,4.033645238888889,83.0,24.45454545,11.0,60.0,26.5,8.0,126.41083333333334,127.0,565.3333333333334,39.59497566666667,438.33333333333337,84.25196850393701
2025-08-04 02:00:00,2.444621258333334,1.299113275,1.145489460833333,1165.229444444444,4129.404419666918,0.0,2444.919611111111,1536.144283333334,234.8192044444444,105305.9316666667,3.064283299811179,1.071224727636872,11.84744375766156,0.6189088209395881,87.08133151470159,4.971385037725098,10.059018769617536,8.05,1.035,0.435,86.97999999999999,11.985,2.3679568261598143,68.82,9.0,21.04,1.14,8.273590206398193,5.133333333333334,80.02222222222223,66.02,31.4,0.051,5.3,2.08,9.32,2.08,0.03,0.12,55.21,10.58,0.072,1.99622641509434,0.24,18.43018771599005,0.2,97.11,0.95,0.54,1.28,0.0,0.0,0.7843547630015227,1.0,59.67230708248405,4.425499276035787,4.060556714518773,0.082985245489683,0.0174665081790006,0.0910913770477417,0.2689806823213124,3.686909640092061,5.191719783967484,0.1054369911807995,0.1797559861668987,0.0206813330913471,7.895823474723439,0.0,0.0,0.0,0.0,0.0,0.0,0.0,0.0,0.0,0.0,0.0,0.0,0.0,1983.0570867251145,7.0,1.708851763888889,2.458871833333333,83.0,24.45454545,11.0,60.0,26.5,8.0,134.65911240187955,119.92244764357822,595.0,40.23077619444445,475.0775523564218,86.10131587471726
2025-08-04 03:00:00,2.378580641666667,1.298963152777778,1.079948404166667,1167.397777777778,4162.115568508632,0.0,2445.797888888889,1561.692130555556,230.0106961111111,101025.3162222222,3.1295946719457564,1.071224727636872,11.84744375766156,0.6189088209395881,87.08133151470159,4.971385037725098,10.059018769617536,8.05,1.035,0.435,86.97999999999999,11.985,2.3679568261598143,68.82,9.0,21.04,1.14,8.190028293496006,5.133333333333334,80.02222222222223,66.02,31.4,0.051,5.3,2.08,9.32,2.08,0.03,0.12,55.21,10.58,0.072,1.99622641509434,0.24,18.43018771599005,0.2,97.11,0.95,0.54,1.28,0.0,0.0,0.7843547630015227,1.0,59.67230708248405,4.425499276035787,4.060556714518773,0.082985245489683,0.0174665081790006,0.0910913770477417,0.2689806823213124,3.686909640092061,5.191719783967484,0.1054369911807995,0.1797559861668987,0.0206813330913471,7.895823474723439,0.0,0.0,0.0,0.0,0.0,0.0,0.0,0.0,0.0,0.0,0.0,0.0,0.0,1983.0570867251145,7.0,1.511453502777778,2.4123505,83.0,24.45454545,11.0,60.0,26.5,8.0,135.81883462410178,119.92244764357822,599.6388888888889,40.37016486111111,479.7164412453107,86.10131587471726
2025-08-05 15:00:00,2.470498086111111,1.199022225,1.271690672222222,1086.599166666667,3713.5168856981422,0.0,2311.49915,1246.264302777778,198.2067925,94774.95347222222,2.7534535402938376,1.071224727636872,11.84744375766156,0.6189088209395881,87.08133151470159,4.971385037725098,20.648743432949207,8.05,1.035,0.435,86.97999999999999,11.985,1.4886763785300283,68.82,9.0,21.04,1.14,2.53535271599139,5.133333333333334,80.02222222222223,66.02,31.4,0.051,5.3,2.08,9.32,2.08,0.03,0.12,55.21,10.58,0.072,1.99622641509434,0.24,52.620641964992735,0.2,97.11,0.95,0.54,1.28,0.0,0.0,1.5377677669033911,1.0,59.67230708248405,4.425499276035787,4.060556714518773,0.082985245489683,0.0174665081790006,0.0910913770477417,0.2689806823213124,3.686909640092061,5.191719783967484,0.1054369911807995,0.1797559861668987,0.0206813330913471,22.13120571168514,0.0,0.0,0.0,0.0,0.0,0.0,0.0,0.0,0.0,0.0,0.0,0.0,0.0,1939.8118185858568,5.0,2.062632602777778,3.207802863888889,83.0,24.45454545,11.0,60.0,26.5,8.0,137.353556846324,119.92244764357822,605.7777777777778,39.21149733333333,485.8553301341996,86.10131587471726
2025-08-05 19:00:00,2.555623813888889,1.297393447222222,1.258211466666667,1101.1925,1898.049838888889,0.0,2321.729597222222,1454.398963888889,226.2759677777778,109616.3452777778,1.3952409261779408,1.084550175836837,11.7431354416557,0.6548435095141056,87.17231438250747,4.863298251949682,20.55116787689005,8.05,1.035,0.435,86.97999999999999,11.985,1.4816416441453972,68.14999999999999,9.18,21.14,1.53,2.5233719166816275,5.133333333333334,80.02222222222223,66.02,31.4,0.053,5.49,2.0,9.29,2.26,0.035,0.13,54.83,10.71,0.068,1.950819672131148,0.25,52.371983327889865,0.1299177370471929,62.80872997546544,0.5521503824505701,0.3377861163227017,0.7924981959878771,0.0,0.0,1.5305010513556545,1.0,59.28439987324585,4.72787205452033,4.232038716172988,0.054086196833954,0.0235428507249254,0.0881928789036568,0.3120145466433215,3.640025190381927,5.940874383026175,0.0745250028579852,0.2813908179453392,0.017896426615965,22.02662478594554,0.0,0.0,0.0,0.0,0.0,0.0,0.0,0.0,0.0,0.0,0.0,0.0,0.0,1939.8118185858568,7.0,1.327727125,3.107703183333333,83.0,24.45454545,11.0,60.0,26.5,8.0,131.17888888888888,72.0,558.5555555555555,42.32005422222223,486.55555555555554,85.69444444444444
2025-08-05 20:00:00,2.563058494444444,1.29903185,1.264032236111111,1100.581111111111,3350.825694444444,0.0,2360.178161111111,1477.364475,230.4465380555555,111891.6938888889,2.412495977096484,1.084550175836837,11.7431354416557,0.6548435095141056,87.17231438250747,4.863298251949682,20.58707153585534,8.05,1.035,0.435,86.97999999999999,11.985,1.4842301275162129,68.14999999999999,9.18,21.14,1.53,2.527780341802859,5.133333333333334,80.02222222222223,66.02,31.4,0.053,5.49,2.0,9.29,2.26,0.035,0.13,54.83,10.71,0.068,1.950819672131148,0.25,52.463479141656,0.1299177370471929,62.80872997546544,0.5521503824505701,0.3377861163227017,0.7924981959878771,0.0,0.0,1.533174893938376,1.0,59.28439987324585,4.72787205452033,4.232038716172988,0.054086196833954,0.0235428507249254,0.0881928789036568,0.3120145466433215,3.640025190381927,5.940874383026175,0.0745250028579852,0.2813908179453392,0.017896426615965,22.06510612331812,0.0,0.0,0.0,0.0,0.0,0.0,0.0,0.0,0.0,0.0,0.0,0.0,0.0,1939.8118185858568,7.0,1.304906961111111,3.395101897222223,83.0,24.45454545,11.0,60.0,26.5,8.0,129.2372222222222,77.0,553.1388888888889,42.59466980555555,476.1388888888889,85.84415584415585
2025-08-05 21:00:00,2.534838691666667,1.298800386111111,1.236160662777778,1101.591111111111,3500.277919444444,0.0,2327.160769444444,1485.857791666667,228.4332683333333,110027.1086111111,2.5627133590387423,1.084550175836837,11.7431354416557,0.6548435095141056,87.17231438250747,4.863298251949682,20.20215572423481,8.05,1.035,0.435,86.97999999999999,11.985,1.4564795247571205,68.14999999999999,9.18,21.14,1.53,2.4805185143900146,5.133333333333334,80.02222222222223,66.02,31.4,0.053,5.49,2.0,9.29,2.26,0.035,0.13,54.83,10.71,0.068,1.950819672131148,0.25,51.48257116651848,0.1299177370471929,62.80872997546544,0.5521503824505701,0.3377861163227017,0.7924981959878771,0.0,0.0,1.5045091724622213,1.0,59.28439987324585,4.72787205452033,4.232038716172988,0.054086196833954,0.0235428507249254,0.0881928789036568,0.3120145466433215,3.640025190381927,5.940874383026175,0.0745250028579852,0.2813908179453392,0.017896426615965,21.65255554675078,0.0,0.0,0.0,0.0,0.0,0.0,0.0,0.0,0.0,0.0,0.0,0.0,0.0,1939.8118185858568,7.0,1.368135130555556,3.589522233333334,83.0,24.45454545,11.0,60.0,26.5,8.0,127.78722222222224,92.0,554.3888888888889,42.24018638888889,462.3888888888889,84.23913043478261
2025-08-05 22:00:00,2.541067775,1.299072833333333,1.242025858333333,1124.740277777778,3500.912952777778,0.0,2334.703136111111,1471.577994444444,230.7257147222222,109361.0680555556,2.5787790107145234,1.084550175836837,11.7431354416557,0.6548435095141056,87.17231438250747,4.863298251949682,20.507898328201225,8.05,1.035,0.435,86.97999999999999,11.985,1.4785221150926064,68.14999999999999,9.18,21.14,1.53,2.5180590719487665,5.133333333333334,80.02222222222223,66.02,31.4,0.053,5.49,2.0,9.29,2.26,0.035,0.13,54.83,10.71,0.068,1.950819672131148,0.25,52.26171650042237,0.1299177370471929,62.80872997546544,0.5521503824505701,0.3377861163227017,0.7924981959878771,0.0,0.0,1.5272786510445555,1.0,59.28439987324585,4.72787205452033,4.232038716172988,0.054086196833954,0.0235428507249254,0.0881928789036568,0.3120145466433215,3.640025190381927,5.940874383026175,0.0745250028579852,0.2813908179453392,0.017896426615965,21.980248729882195,0.0,0.0,0.0,0.0,0.0,0.0,0.0,0.0,0.0,0.0,0.0,0.0,0.0,1939.8118185858568,7.0,1.409505238888889,3.501776302777778,83.0,24.45454545,11.0,60.0,26.5,8.0,124.70527777777777,107.0,549.1111111111111,42.34961283333333,442.1111111111111,85.51401869158879
2025-08-05 23:00:00,2.576207955555556,1.298917927777778,1.277439686388889,1148.958611111111,3669.231075,0.0,2353.210280555556,1440.869438888889,234.0724055555556,110232.7472222222,2.6813250947766853,1.012700821166299,11.40827143377967,0.6279750599567964,87.57902774505402,3.845152241900561,35.39217784275305,8.05,1.035,0.435,86.97999999999999,11.985,4.845931886732593,68.0,9.14,21.37,1.49,11.804209937559191,5.133333333333334,80.02222222222223,66.02,31.4,0.05,5.42,2.02,9.62,2.24,0.031,0.12,54.84,10.86,0.068,2.003690036900369,0.27,103.3404685142605,0.1299177370471929,62.80872997546544,0.5521503824505701,0.3377861163227017,0.7924981959878771,0.0,0.0,0.4640753862275093,1.0,59.28439987324585,4.72787205452033,4.232038716172988,0.054086196833954,0.0235428507249254,0.0881928789036568,0.3120145466433215,3.640025190381927,5.940874383026175,0.0745250028579852,0.2813908179453392,0.017896426615965,44.936708433736136,0.0,0.0,0.0,0.0,0.0,0.0,0.0,0.0,0.0,0.0,0.0,0.0,0.0,1939.8118185858568,7.0,1.474590088888889,3.552445002777778,83.0,24.45454545,11.0,60.0,26.5,8.0,125.19361111111112,111.0,552.9444444444445,42.67312086111111,441.94444444444446,85.13513513513513
2025-08-06 00:00:00,2.5899763,1.299136102777778,1.290727577777778,1172.863888888889,3998.387038888889,0.0,2347.308230555555,1433.337727777778,238.4913530555555,110843.9327777778,2.9055941034236312,1.012700821166299,11.40827143377967,0.6279750599567964,87.57902774505402,3.845152241900561,35.013357206259684,8.05,1.035,0.435,86.97999999999999,11.985,4.79406339166875,68.0,9.14,21.37,1.49,11.677863422752589,5.133333333333334,80.02222222222223,66.02,31.4,0.05,5.42,2.02,9.62,2.24,0.031,0.12,54.84,10.86,0.068,2.003690036900369,0.27,102.23436246359512,0.1299177370471929,62.80872997546544,0.5521503824505701,0.3377861163227017,0.7924981959878771,0.0,0.0,0.4591081492868302,1.0,59.28439987324585,4.72787205452033,4.232038716172988,0.054086196833954,0.0235428507249254,0.0881928789036568,0.3120145466433215,3.640025190381927,5.940874383026175,0.0745250028579852,0.2813908179453392,0.017896426615965,44.45572778975267,0.0,0.0,0.0,0.0,0.0,0.0,0.0,0.0,0.0,0.0,0.0,0.0,0.0,2067.087028348732,7.0,1.375089211666667,3.761959863888888,83.0,24.45454545,11.0,60.0,26.5,8.0,125.28888888888888,120.0,557.5555555555555,42.55058169444445,437.55555555555554,89.75
2025-08-06 01:00:00,2.554454316666667,1.299183136111111,1.255480275,1179.6125,4008.250155555556,0.0,2347.887375,1459.212311111111,239.6257116666667,109795.1455555556,2.940560600394708,1.012700821166299,11.40827143377967,0.6279750599567964,87.57902774505402,3.845152241900561,33.17564168425896,8.05,1.035,0.435,86.97999999999999,11.985,4.542441570418485,68.0,9.14,21.37,1.49,11.064937597063404,5.133333333333334,80.02222222222223,66.02,31.4,0.05,5.42,2.02,9.62,2.24,0.031,0.12,54.84,10.86,0.068,2.003690036900369,0.27,96.86847670535629,0.1299177370471929,62.80872997546544,0.5521503824505701,0.3377861163227017,0.7924981959878771,0.0,0.0,0.4350113405389219,1.0,59.28439987324585,4.72787205452033,4.232038716172988,0.054086196833954,0.0235428507249254,0.0881928789036568,0.3120145466433215,3.640025190381927,5.940874383026175,0.0745250028579852,0.2813908179453392,0.017896426615965,42.12241880370486,0.0,0.0,0.0,0.0,0.0,0.0,0.0,0.0,0.0,0.0,0.0,0.0,0.0,2067.087028348732,7.0,1.433895155555556,3.895174283333333,83.0,24.45454545,11.0,60.0,26.5,8.0,126.77194444444446,127.0,566.7777777777778,42.11351311111111,439.7777777777778,85.03937007874016
2025-08-06 02:00:00,2.535927766666667,1.298982427777778,1.236786811111111,1187.249166666667,4001.120033333334,0.0,2335.621747222222,1458.820808333333,238.3097022222223,108068.6094444444,2.9821961253671567,1.012700821166299,11.40827143377967,0.6279750599567964,87.57902774505402,3.845152241900561,33.18939609623419,8.05,1.035,0.435,86.97999999999999,11.985,4.544324838067912,68.0,9.14,21.37,1.49,11.069525050461854,5.133333333333334,80.02222222222223,66.02,31.4,0.05,5.42,2.02,9.62,2.24,0.031,0.12,54.84,10.86,0.068,2.003690036900369,0.27,96.90863776535022,0.1299177370471929,62.80872997546544,0.5521503824505701,0.3377861163227017,0.7924981959878771,0.0,0.0,0.4351916934993444,1.0,59.28439987324585,4.72787205452033,4.232038716172988,0.054086196833954,0.0235428507249254,0.0881928789036568,0.3120145466433215,3.640025190381927,5.940874383026175,0.0745250028579852,0.2813908179453392,0.017896426615965,42.13988249309279,0.0,0.0,0.0,0.0,0.0,0.0,0.0,0.0,0.0,0.0,0.0,0.0,0.0,2067.087028348732,7.0,1.463483820277778,3.953173236111111,83.0,24.45454545,11.0,60.0,26.5,8.0,127.92513888888888,134.0,574.6805555555555,41.60703475,440.68055555555554,85.07462686567165
