Repository: saikumar-voptimai/evonith_bf_webapp

# Evonith BF2 — Blast Furnace Intelligence Platform

Monitoring, modelling and optimisation of **Blast Furnace 2 (BF2)** at Evonith Steel: live telemetry from InfluxDB,
manual plant reports from Neon PostgreSQL, a two-zone energy model of the furnace, blend and fuel optimisers, a
conversational assistant (FurnaceMind) and a live digital twin evaluated every hour.

The platform has three deployable parts that share one Python service layer, plus the shared data library:

| Part | Path | What it is |
|---|---|---|
| **Streamlit app** (legacy) | `src/app.py`, `src/custom_pages/` | The original 11-page dashboard; still the home of the model pages. Served under `/legacy` in production |

File: src/data/V13_df_filtered.csv (part 225 of 268)
NM3/HR.,STEAMKGS/HR.,RAFTOC,PERMEABILITYKGS/HR.,TUYEREVELOCITYM/S,HOT BLAST VOLUMENM3/HR.,O2 ENRICHMENT %,COKE_VM%,COKE_ASH%,COKE_IM%,COKE_FC%,COKE_MOIST%,COKE_CALC_MT,NUTCOKE_MOIST%,NUTCOKE_VM%,NUTCOKE_IM%,NUTCOKE_FC%,NUTCOKE_ASH%,NUTCOKE_CALC_MT,PCI_2_FC%,PCI_2_ASH%,PCI_2_VM%,PCI_2_IM%,PCI_2_CALC_MT,SINTER_SP_02_COLD_STRENGTH_AI,SINTER_SP_02_COLD_STRENGTH_TI,SINTER_SP_02_HOT_STRENGTH_RI,SINTER_SP_02_HOT_STRENGTH_RDI,SINTER_SP_02_P%,SINTER_SP_02_SIO2%,SINTER_SP_02_MGO%,SINTER_SP_02_FEO%,SINTER_SP_02_AL2O3%,SINTER_SP_02_NA2O%,SINTER_SP_02_TIO2%,SINTER_SP_02_FE(T)%,SINTER_SP_02_CAO%,SINTER_SP_02_K2O%,SINTER_SP_02_BASICITY,SINTER_SP_02_MNO%,SINTER_CALC_MT,FLUX_TM%,FLUX_SIO2%,FLUX_FE2O3%,FLUX_AL2O3%,FLUX_LOI%,FLUX_MGO%,FLUX_CAO%,FLUX_CALC_MT,GEOMIN TYPE,ORE_FE(T)%,ORE_LOI%,ORE_TM%,ORE_MGO%,ORE_NA2O%,ORE_P%,ORE_TIO2%,ORE_AL2O3%,ORE_SIO2%,ORE_MNO%,ORE_CAO%,ORE_K2O%,ORE_CALC_MT,LLOYDS_PELLET_PCT_SIO2,LLOYDS_PELLET_PCT_AL2O3,LLOYDS_PELLET_PCT_FE2O3,LLOYDS_PELLET_PCT_MGO,LLOYDS_PELLET_PCT_TIO2,LLOYDS_PELLET_PCT_NA2O,TOTAL_PELLET_CALC_MT,LLOYDS_PELLET_PCT_K2O,LLOYDS_PELLET_PCT_TM,LLOYDS_PELLET_PCT_LOI,LLOYDS_PELLET_PCT_MNO,LLOYDS_PELLET_PCT_CAO,LLOYDS_PELLET_PCT_P,DAILYPRODUCTION,CHARGES/HRS.,STOCKRODLEVEL,FURNACE TOP GAS ANALYSISH2%,COKE_DISCHARGE_TIME,WEIGHTED_COKE_ANGLE,TOTAL_COKE_PORTIONS,NON_COKE_DISCHARGE_TIME,WEIGHTED_NON_COKE_ANGLE,TOTAL_NON_COKE_PORTIONS,UNITCOST LAKHS/THM,ACTUALKG/THM.,ACT. FUEL RATEKG/THM.,FURNACETOPGASANALYSISCO2ETACO,COKE RATE KG/THM,PRODUCTIONTONNESPERHR
2025-08-06 03:00:00,2.583915994444444,1.298849797222222,1.28507275,1186.954444444444,3999.890819444445,0.0,2312.088647222222,1406.579269444444,235.5947786111111,108301.5452777778,2.9748729265919174,1.012700821166299,11.40827143377967,0.6279750599567964,87.57902774505402,3.845152241900561,34.70929233129135,8.05,1.035,0.435,86.97999999999999,11.985,4.752430529181704,68.0,9.14,21.37,1.49,11.576449894749,5.133333333333334,80.02222222222223,66.02,31.4,0.05,5.42,2.02,9.62,2.24,0.031,0.12,54.84,10.86,0.068,2.003690036900369,0.27,101.34653332864993,0.1299177370471929,62.80872997546544,0.5521503824505701,0.3377861163227017,0.7924981959878771,0.0,0.0,0.4551211376675935,1.0,59.28439987324585,4.72787205452033,4.232038716172988,0.054086196833954,0.0235428507249254,0.0881928789036568,0.3120145466433215,3.640025190381927,5.940874383026175,0.0745250028579852,0.2813908179453392,0.017896426615965,44.06966297362013,0.0,0.0,0.0,0.0,0.0,0.0,0.0,0.0,0.0,0.0,0.0,0.0,0.0,2067.087028348732,7.0,1.423278383333333,4.083373488888889,83.0,24.45454545,11.0,60.0,26.5,8.0,128.42625,136.0,577.625,41.35307975,441.625,88.97058823529412
2025-08-06 04:00:00,2.615704547222222,1.299303127777778,1.316331611111111,1178.380555555555,4001.206944444445,0.0,2325.90355,1396.4357,236.1993994444445,110157.8752777778,2.925738038006145,1.012700821166299,11.40827143377967,0.6279750599567964,87.57902774505402,3.845152241900561,33.66599496155372,8.05,1.035,0.435,86.97999999999999,11.985,4.6095812246314605,68.0,9.14,21.37,1.49,11.228483142479533,5.133333333333334,80.02222222222223,66.02,31.4,0.05,5.42,2.02,9.62,2.24,0.031,0.12,54.84,10.86,0.068,2.003690036900369,0.27,98.3002432849176,0.1299177370471929,62.80872997546544,0.5521503824505701,0.3377861163227017,0.7924981959878771,0.0,0.0,0.4414410349069697,1.0,59.28439987324585,4.72787205452033,4.232038716172988,0.054086196833954,0.0235428507249254,0.0881928789036568,0.3120145466433215,3.640025190381927,5.940874383026175,0.0745250028579852,0.2813908179453392,0.017896426615965,42.74501011043999,0.0,0.0,0.0,0.0,0.0,0.0,0.0,0.0,0.0,0.0,0.0,0.0,0.0,2067.087028348732,7.0,1.471062430833333,3.958236891666667,83.0,24.45454545,11.0,60.0,26.5,8.0,126.42569444444446,135.0,569.1527777777778,41.92762641666666,434.1527777777778,86.29629629629629
2025-08-06 05:00:00,2.609535733333333,1.299137983333333,1.310304436111111,1178.421388888889,4000.335319444445,0.0,2305.367025,1407.448830555556,237.1638286111111,110397.5263888889,2.9187556935616925,1.012700821166299,11.40827143377967,0.6279750599567964,87.57902774505402,3.845152241900561,34.4173390551163,8.05,1.035,0.435,86.97999999999999,11.985,4.712455998743408,68.0,9.14,21.37,1.49,11.479075899307402,5.133333333333334,80.02222222222223,66.02,31.4,0.05,5.42,2.02,9.62,2.24,0.031,0.12,54.84,10.86,0.068,2.003690036900369,0.27,100.49406845694156,0.1299177370471929,62.80872997546544,0.5521503824505701,0.3377861163227017,0.7924981959878771,0.0,0.0,0.4512929378319322,1.0,59.28439987324585,4.72787205452033,4.232038716172988,0.054086196833954,0.0235428507249254,0.0881928789036568,0.3120145466433215,3.640025190381927,5.940874383026175,0.0745250028579852,0.2813908179453392,0.017896426615965,43.69897600131677,0.0,0.0,0.0,0.0,0.0,0.0,0.0,0.0,0.0,0.0,0.0,0.0,0.0,2067.087028348732,7.0,1.514913733333333,3.972728558333334,83.0,24.45454545,11.0,60.0,26.5,8.0,126.50902777777776,135.0,569.4861111111111,41.86019352777777,434.4861111111111,88.22222222222223
2025-08-06 06:00:00,2.629105120833333,1.299188,1.329893575,1161.994166666667,3999.735220833333,0.0,2338.154345833333,1389.514504166667,233.78844875,110698.1383333333,2.9103986026684083,1.012700821166299,11.40827143377967,0.6279750599567964,87.57902774505402,3.845152241900561,33.26612936614252,8.05,1.035,0.435,86.97999999999999,11.985,4.554831233042366,68.0,9.14,21.37,1.49,11.095117587638224,5.133333333333334,80.02222222222223,66.02,31.4,0.05,5.42,2.02,9.62,2.24,0.031,0.12,54.84,10.86,0.068,2.003690036900369,0.27,97.13268874345589,0.1299177370471929,62.80872997546544,0.5521503824505701,0.3377861163227017,0.7924981959878771,0.0,0.0,0.4361978486454737,1.0,59.28439987324585,4.72787205452033,4.232038716172988,0.054086196833954,0.0235428507249254,0.0881928789036568,0.3120145466433215,3.640025190381927,5.940874383026175,0.0745250028579852,0.2813908179453392,0.017896426615965,42.237309122003786,0.0,0.0,0.0,0.0,0.0,0.0,0.0,0.0,0.0,0.0,0.0,0.0,0.0,2067.087028348732,7.0,1.604405404166667,3.800467783333333,83.0,24.45454545,11.0,60.0,26.5,8.0,125.76958333333334,129.0,563.7083333333334,41.38356675,434.70833333333337,85.27131782945736
2025-08-06 07:00:00,2.639399024896266,1.299161240663901,1.340343991701245,1163.385892116183,3999.794630705394,0.0,2362.316199170124,1396.306954356847,236.566420746888,112275.7203319502,2.869574985377461,1.012700821166299,11.40827143377967,0.6279750599567964,87.57902774505402,3.845152241900561,33.52832124339368,8.05,1.035,0.435,86.97999999999999,11.985,4.5907308033954175,68.0,9.14,21.37,1.49,11.182565384062237,5.133333333333334,80.02222222222223,66.02,31.4,0.05,5.42,2.02,9.62,2.24,0.031,0.12,54.84,10.86,0.068,2.003690036900369,0.27,97.89825427480436,0.1299177370471929,62.80872997546544,0.5521503824505701,0.3377861163227017,0.7924981959878771,0.0,0.0,0.4396358059602694,1.0,59.28439987324585,4.72787205452033,4.232038716172988,0.054086196833954,0.0235428507249254,0.0881928789036568,0.3120145466433215,3.640025190381927,5.940874383026175,0.0745250028579852,0.2813908179453392,0.017896426615965,42.57020866817121,0.0,0.0,0.0,0.0,0.0,0.0,0.0,0.0,0.0,0.0,0.0,0.0,0.0,2067.087028348732,7.0,1.449310593360996,3.594290298755187,83.0,24.45454545,11.0,60.0,26.5,8.0,128.52529045643152,106.0,563.9211618257261,41.15481344398341,457.9211618257261,85.94339622641509
2025-08-06 08:00:00,2.613940261111111,1.299231413888889,1.314643122222222,1167.245833333333,3998.985033333333,0.0,2305.533094444444,1423.780980555556,238.5900983333333,112084.9119444444,2.87387528554126,1.026160656933039,11.29991686652265,0.5537977763282879,87.67392247654432,3.832492987472936,33.37077951803994,6.6,1.03,0.445,87.485,11.485,4.569160035024663,68.31,9.1,21.17,1.42,11.130021129558788,5.133333333333334,80.02222222222223,66.02,31.4,0.051,5.61,2.16,9.54,2.3,0.034,0.12,54.44,11.19,0.071,1.994652406417112,0.27,97.4382533169392,0.2326461131076224,74.35369774919613,1.000378286362777,0.6281445053905806,0.9926234159258558,0.0,0.0,0.4375700603210686,1.0,60.15783494662985,4.14267717042994,3.690127621505108,0.0559755812897321,0.0159485861232733,0.0736222219834806,0.2315771066533709,3.306151254972473,5.78202551648766,0.0492694896995469,0.0796677934186096,0.0161577556898368,42.370181232453,0.0,0.0,0.0,0.0,0.0,0.0,0.0,0.0,0.0,0.0,0.0,0.0,0.0,2067.087028348732,7.0,1.362295038888889,4.022288147222222,83.0,24.45454545,11.0,60.0,26.5,8.0,126.1675,139.0,570.0,41.55843138888888,431.0,85.53956834532374
2025-08-06 09:00:00,2.590309883333334,1.298901027777778,1.291529713888889,1167.665555555556,4001.494894444445,0.0,2316.751622222223,1437.510469444444,236.3192341666667,111226.8708333333,2.8978465412044976,1.026160656933039,11.29991686652265,0.5537977763282879,87.67392247654432,3.832492987472936,33.56187770876932,6.6,1.03,0.445,87.485,11.485,4.595325387721152,68.31,9.1,21.17,1.42,11.193757336244902,5.133333333333334,80.02222222222223,66.02,31.4,0.051,5.61,2.16,9.54,2.3,0.034,0.12,54.44,11.19,0.071,1.994652406417112,0.27,97.99623470621522,0.2326461131076224,74.35369774919613,1.000378286362777,0.6281445053905806,0.9926234159258558,0.0,0.0,0.440075810802549,1.0,60.15783494662985,4.14267717042994,3.690127621505108,0.0559755812897321,0.0159485861232733,0.0736222219834806,0.2315771066533709,3.306151254972473,5.78202551648766,0.0492694896995469,0.0796677934186096,0.0161577556898368,42.61281461085583,0.0,0.0,0.0,0.0,0.0,0.0,0.0,0.0,0.0,0.0,0.0,0.0,0.0,2067.087028348732,7.0,1.435380524166667,3.941912638888889,83.0,24.45454545,11.0,60.0,26.5,8.0,126.52,136.0,570.0,41.51328461111111,434.0,86.02941176470588
2025-08-06 10:00:00,2.597965616666666,1.299056569444444,1.298827638888889,1175.883611111111,3999.701525,0.0,2322.665072222222,1420.931530555556,224.6175388888889,110569.6172222222,2.9137546616279835,1.026160656933039,11.29991686652265,0.5537977763282879,87.67392247654432,3.832492987472936,33.49260786303929,6.6,1.03,0.445,87.485,11.485,4.5858408921440885,68.31,9.1,21.17,1.42,11.170654044750025,5.133333333333334,80.02222222222223,66.02,31.4,0.051,5.61,2.16,9.54,2.3,0.034,0.12,54.44,11.19,0.071,1.994652406417112,0.27,97.79397593752748,0.2326461131076224,74.35369774919613,1.000378286362777,0.6281445053905806,0.9926234159258558,0.0,0.0,0.439167518847363,1.0,60.15783494662985,4.14267717042994,3.690127621505108,0.0559755812897321,0.0159485861232733,0.0736222219834806,0.2315771066533709,3.306151254972473,5.78202551648766,0.0492694896995469,0.0796677934186096,0.0161577556898368,42.52486413562228,0.0,0.0,0.0,0.0,0.0,0.0,0.0,0.0,0.0,0.0,0.0,0.0,0.0,2067.087028348732,7.0,1.380794277222222,3.957400980555555,83.0,24.45454545,11.0,60.0,26.5,8.0,126.6375,135.0,570.0,41.43967930555556,435.0,85.85185185185185
2025-08-06 11:00:00,2.592367433333334,1.299062591666667,1.293258797222222,1176.73,4001.245461111111,0.0,2337.073536111111,1416.654336111111,223.3920222222222,109721.2036111111,2.9374021610463643,1.026160656933039,11.29991686652265,0.5537977763282879,87.67392247654432,3.832492987472936,31.4061415312756,6.6,1.03,0.445,87.485,11.485,4.300159864754077,68.31,9.1,21.17,1.42,10.474763367515797,5.133333333333334,80.02222222222223,66.02,31.4,0.051,5.61,2.16,9.54,2.3,0.034,0.12,54.44,11.19,0.071,1.994652406417112,0.27,91.70177078356178,0.2326461131076224,74.35369774919613,1.000378286362777,0.6281445053905806,0.9926234159258558,0.0,0.0,0.4118089970557407,1.0,60.15783494662985,4.14267717042994,3.690127621505108,0.0559755812897321,0.0159485861232733,0.0736222219834806,0.2315771066533709,3.306151254972473,5.78202551648766,0.0492694896995469,0.0796677934186096,0.0161577556898368,39.87572144584937,0.0,0.0,0.0,0.0,0.0,0.0,0.0,0.0,0.0,0.0,0.0,0.0,0.0,2067.087028348732,7.0,1.326224949444444,3.786836119444445,83.0,24.45454545,11.0,60.0,26.5,8.0,125.2938888888889,139.0,566.5055555555556,42.92493166666667,427.5055555555556,80.50359712230215
2025-08-06 12:00:00,2.564601705555555,1.299129508333333,1.265445280555556,1173.496111111111,4000.095488888889,0.0,2340.27535,1446.980155555556,224.6006608333333,109732.4797222222,2.936256974525566,1.026160656933039,11.29991686652265,0.5537977763282879,87.67392247654432,3.832492987472936,31.296371281856388,6.6,1.03,0.445,87.485,11.485,4.285130013970706,68.31,9.1,21.17,1.42,10.438152140176252,5.133333333333334,80.02222222222223,66.02,31.4,0.051,5.61,2.16,9.54,2.3,0.034,0.12,54.44,11.19,0.071,1.994652406417112,0.27,91.38125620391914,0.2326461131076224,74.35369774919613,1.000378286362777,0.6281445053905806,0.9926234159258558,0.0,0.0,0.4103696487590114,1.0,60.15783494662985,4.14267717042994,3.690127621505108,0.0559755812897321,0.0159485861232733,0.0736222219834806,0.2315771066533709,3.306151254972473,5.78202551648766,0.0492694896995469,0.0796677934186096,0.0161577556898368,39.73634845459787,0.0,0.0,0.0,0.0,0.0,0.0,0.0,0.0,0.0,0.0,0.0,0.0,0.0,2067.087028348732,7.0,1.509124252777778,3.814163775,83.0,24.45454545,11.0,60.0,26.5,8.0,124.22916666666669,135.0,560.3666666666667,41.46717541666667,425.3666666666667,80.22222222222223
2025-08-06 13:00:00,2.564842847222222,1.299013769444444,1.265944183333333,1175.837777777778,3999.314352777777,0.0,2352.035958333333,1453.541197222222,226.0112233333333,110325.6355555555,2.9199114169090805,1.026160656933039,11.29991686652265,0.5537977763282879,87.67392247654432,3.832492987472936,33.55674699297755,6.6,1.03,0.445,87.485,11.485,4.594622885056084,68.31,9.1,21.17,1.42,11.192046109357282,5.133333333333334,80.02222222222223,66.02,31.4,0.051,5.61,2.16,9.54,2.3,0.034,0.12,54.44,11.19,0.071,1.994652406417112,0.27,97.9812536961149,0.2326461131076224,74.35369774919613,1.000378286362777,0.6281445053905806,0.9926234159258558,0.0,0.0,0.4400085349507135,1.0,60.15783494662985,4.14267717042994,3.690127621505108,0.0559755812897321,0.0159485861232733,0.0736222219834806,0.2315771066533709,3.306151254972473,5.78202551648766,0.0492694896995469,0.0796677934186096,0.0161577556898368,42.6063002482581,0.0,0.0,0.0,0.0,0.0,0.0,0.0,0.0,0.0,0.0,0.0,0.0,0.0,2067.087028348732,7.0,1.416391825,3.746712638888889,83.0,24.45454545,11.0,60.0,26.5,8.0,125.5475,123.0,560.0,41.40149338888889,437.0,86.01626016260163
2025-08-06 14:00:00,2.579491302777778,1.299252522222222,1.280138920555556,1178.870555555556,3998.394802777778,0.0,2343.08915,1446.265052777778,226.8536827777778,110895.9725,2.90423717649988,1.026160656933039,11.29991686652265,0.5537977763282879,87.67392247654432,3.832492987472936,33.6440325957419,6.6,1.03,0.445,87.485,11.485,4.606574115849726,68.31,9.1,21.17,1.42,11.221158123433796,5.133333333333334,80.02222222222223,66.02,31.4,0.051,5.61,2.16,9.54,2.3,0.034,0.12,54.44,11.19,0.071,1.994652406417112,0.27,98.23611608758154,0.2326461131076224,74.35369774919613,1.000378286362777,0.6281445053905806,0.9926234159258558,0.0,0.0,0.4411530562060862,1.0,60.15783494662985,4.14267717042994,3.690127621505108,0.0559755812897321,0.0159485861232733,0.0736222219834806,0.2315771066533709,3.306151254972473,5.78202551648766,0.0492694896995469,0.0796677934186096,0.0161577556898368,42.71712495362975,0.0,0.0,0.0,0.0,0.0,0.0,0.0,0.0,0.0,0.0,0.0,0.0,0.0,2067.087028348732,7.0,1.332048147222222,3.774144805555555,83.0,24.45454545,11.0,60.0,26.5,8.0,125.3125,125.0,560.0,41.65711547222222,435.0,86.24
2025-08-06 15:00:00,2.595554380555555,1.298991511111111,1.296560247222222,1179.064444444444,3999.191052777778,0.0,2351.074063888889,1430.999975,226.4856755555556,111145.0230555555,2.898310562992624,1.026160656933039,11.29991686652265,0.5537977763282879,87.67392247654432,3.832492987472936,33.924919695335284,6.6,1.03,0.445,87.485,11.485,4.64503345447927,68.31,9.1,21.17,1.42,11.314841261755598,5.133333333333334,80.02222222222223,66.02,31.4,0.051,5.61,2.16,9.54,2.3,0.034,0.12,54.44,11.19,0.071,1.994652406417112,0.27,99.05626919035356,0.2326461131076224,74.35369774919613,1.000378286362777,0.6281445053905806,0.9926234159258558,0.0,0.0,0.444836152222649,1.0,60.15783494662985,4.14267717042994,3.690127621505108,0.0559755812897321,0.0159485861232733,0.0736222219834806,0.2315771066533709,3.306151254972473,5.78202551648766,0.0492694896995469,0.0796677934186096,0.0161577556898368,43.07376143283445,0.0,0.0,0.0,0.0,0.0,0.0,0.0,0.0,0.0,0.0,0.0,0.0,0.0,2067.087028348732,7.0,1.483046408888889,3.776933827777778,83.0,24.45454545,11.0,60.0,26.5,8.0,125.3125,125.0,560.0,41.464307,435.0,86.96
2025-08-06 16:00:00,2.635392513888889,1.299288669444445,1.3360168,1174.898333333333,3998.067163888889,0.0,2335.828458333333,1390.179188888889,223.6988727777778,111352.3813888889,2.892104628714179,1.046160656933039,11.36464262773216,0.5667091345140337,87.58919671533481,3.672576120950281,34.01854872853309,6.6,1.03,0.445,87.485,11.485,4.657853234022451,68.50999999999999,9.01,21.1,1.38,11.346068974529532,5.133333333333334,80.02222222222223,66.02,31.4,0.057,5.41,2.07,9.46,2.28,0.035,0.12,54.42,11.34,0.066,2.096118299445471,0.27,99.32965355794424,0.2326461131076224,74.35369774919613,1.000378286362777,0.6281445053905806,0.9926234159258558,0.0,0.0,0.4460638508948368,1.0,60.15783494662985,4.14267717042994,3.690127621505108,0.0559755812897321,0.0159485861232733,0.0736222219834806,0.2315771066533709,3.306151254972473,5.78202551648766,0.0492694896995469,0.0796677934186096,0.0161577556898368,43.19264025923602,0.0,0.0,0.0,0.0,0.0,0.0,0.0,0.0,0.0,0.0,0.0,0.0,0.0,2067.087028348732,7.0,1.302476371388889,3.791256780555555,83.0,24.45454545,11.0,60.0,26.5,8.0,125.5548611111111,125.0,560.9694444444444,42.48715958333333,435.9694444444444,87.2
2025-08-06 17:00:00,2.636505713888889,1.298988455555556,1.33742415,1177.630555555555,4000.580344444445,0.0,2339.582066666667,1399.461405555556,225.6064136111111,112093.1088888889,2.874810883131829,1.046160656933039,11.36464262773216,0.5667091345140337,87.58919671533481,3.672576120950281,33.568548724016544,6.6,1.03,0.445,87.485,11.485,4.596238789706388,68.50999999999999,9.01,21.1,1.38,11.195982292980393,5.133333333333334,80.02222222222223,66.02,31.4,0.057,5.41,2.07,9.46,2.28,0.035,0.12,54.42,11.34,0.066,2.096118299445471,0.27,98.0157131865782,0.2326461131076224,74.35369774919613,1.000378286362777,0.6281445053905806,0.9926234159258558,0.0,0.0,0.4401632836331598,1.0,60.15783494662985,4.14267717042994,3.690127621505108,0.0559755812897321,0.0159485861232733,0.0736222219834806,0.2315771066533709,3.306151254972473,5.78202551648766,0.0492694896995469,0.0796677934186096,0.0161577556898368,42.62128465947656,0.0,0.0,0.0,0.0,0.0,0.0,0.0,0.0,0.0,0.0,0.0,0.0,0.0,2067.087028348732,7.0,1.441018094722222,3.878705308333333,83.0,24.45454545,11.0,60.0,26.5,8.0,125.39666666666668,129.0,562.2166666666667,42.05563038888889,433.2166666666667,86.04651162790698
2025-08-06 18:00:00,2.63296115,1.2990849,1.333921997222222,1160.675833333333,4001.909277777778,0.0,2324.655338888889,1393.80505,221.7391647222222,111360.3672222222,2.8946745669439657,1.046160656933039,11.36464262773216,0.5667091345140337,87.58919671533481,3.672576120950281,33.42987838430845,6.6,1.03,0.445,87.485,11.485,4.577251910065323,68.50999999999999,9.01,21.1,1.38,11.14973213540886,5.133333333333334,80.02222222222223,66.02,31.4,0.057,5.41,2.07,9.46,2.28,0.035,0.12,54.42,11.34,0.066,2.096118299445471,0.27,97.61081417363432,0.2326461131076224,74.35369774919613,1.000378286362777,0.6281445053905806,0.9926234159258558,0.0,0.0,0.4383449866144159,1.0,60.15783494662985,4.14267717042994,3.690127621505108,0.0559755812897321,0.0159485861232733,0.0736222219834806,0.2315771066533709,3.306151254972473,5.78202551648766,0.0492694896995469,0.0796677934186096,0.0161577556898368,42.445217827659775,0.0,0.0,0.0,0.0,0.0,0.0,0.0,0.0,0.0,0.0,0.0,0.0,0.0,2067.087028348732,7.0,1.510170730555556,3.934727036111111,83.0,24.45454545,11.0,60.0,26.5,8.0,125.17041666666668,123.0,558.4916666666667,41.62286466666666,435.4916666666667,85.6910569105691
2025-08-06 19:00:00,2.658223155555556,1.312591052777778,1.345437766666667,1165.998333333333,3999.504125,0.0,2326.563058333333,1403.506244444445,224.6084802777778,113224.1230555556,2.845348082313823,1.046160656933039,11.36464262773216,0.5667091345140337,87.58919671533481,3.672576120950281,34.182027992846706,6.6,1.03,0.445,87.485,11.485,4.680236976081973,68.50999999999999,9.01,21.1,1.38,11.400593552388784,5.133333333333334,80.02222222222223,66.02,31.4,0.057,5.41,2.07,9.46,2.28,0.035,0.12,54.42,11.34,0.066,2.096118299445471,0.27,99.80699134262636,0.2326461131076224,74.35369774919613,1.000378286362777,0.6281445053905806,0.9926234159258558,0.0,0.0,0.4482074517510374,1.0,60.15783494662985,4.14267717042994,3.690127621505108,0.0559755812897321,0.0159485861232733,0.0736222219834806,0.2315771066533709,3.306151254972473,5.78202551648766,0.0492694896995469,0.0796677934186096,0.0161577556898368,43.40020646406416,0.0,0.0,0.0,0.0,0.0,0.0,0.0,0.0,0.0,0.0,0.0,0.0,0.0,2067.087028348732,7.0,1.369401061388889,3.902801916666667,83.0,24.45454545,11.0,60.0,26.5,8.0,124.16444444444444,126.0,555.8777777777777,41.73211986111111,429.87777777777774,87.61904761904762
2025-08-06 20:00:00,2.690586363888889,1.329168438888889,1.361446180555556,1162.125555555556,4000.365694444444,0.0,2317.442552777778,1406.749444444444,225.0437344444444,114674.2097222222,2.8099965290584663,1.046160656933039,11.36464262773216,0.5667091345140337,87.58919671533481,3.672576120950281,34.00054314522582,6.6,1.03,0.445,87.485,11.485,4.655387891802609,68.50999999999999,9.01,21.1,1.38,11.34006364514993,5.133333333333334,80.02222222222223,66.02,31.4,0.057,5.41,2.07,9.46,2.28,0.035,0.12,54.42,11.34,0.066,2.096118299445471,0.27,99.27707964109987,0.2326461131076224,74.35369774919613,1.000378286362777,0.6281445053905806,0.9926234159258558,0.0,0.0,0.4458277549963392,1.0,60.15783494662985,4.14267717042994,3.690127621505108,0.0559755812897321,0.0159485861232733,0.0736222219834806,0.2315771066533709,3.306151254972473,5.78202551648766,0.0492694896995469,0.0796677934186096,0.0161577556898368,43.169778946466494,0.0,0.0,0.0,0.0,0.0,0.0,0.0,0.0,0.0,0.0,0.0,0.0,0.0,2067.087028348732,7.0,1.440764894444444,3.818696952777778,83.0,24.45454545,11.0,60.0,26.5,8.0,124.49444444444444,130.0,559.0777777777778,42.33298555555555,429.0777777777778,87.15384615384616
2025-08-06 21:00:00,2.690035752777778,1.328954469444444,1.361041066666667,1170.831111111111,4000.212647222223,0.0,2334.010413888889,1407.801077777778,226.6451375,114853.9663888889,2.8054942800058704,1.046160656933039,11.36464262773216,0.5667091345140337,87.58919671533481,3.672576120950281,34.17225052488536,6.6,1.03,0.445,87.485,11.485,4.678898235528174,68.50999999999999,9.01,21.1,1.38,11.397332513043134,5.133333333333334,80.02222222222223,66.02,31.4,0.057,5.41,2.07,9.46,2.28,0.035,0.12,54.42,11.34,0.066,2.096118299445471,0.27,99.77844243205924,0.2326461131076224,74.35369774919613,1.000378286362777,0.6281445053905806,0.9926234159258558,0.0,0.0,0.4480792459582024,1.0,60.15783494662985,4.14267717042994,3.690127621505108,0.0559755812897321,0.0159485861232733,0.0736222219834806,0.2315771066533709,3.306151254972473,5.78202551648766,0.0492694896995469,0.0796677934186096,0.0161577556898368,43.38779221736391,0.0,0.0,0.0,0.0,0.0,0.0,0.0,0.0,0.0,0.0,0.0,0.0,0.0,2067.087028348732,7.0,1.231956547777778,3.837745936111111,83.0,24.45454545,11.0,60.0,26.5,8.0,124.93708333333332,133.0,562.2583333333333,42.26861583333334,429.2583333333333,87.59398496240601
2025-08-06 22:00:00,2.711636652777778,1.328933969444444,1.382663694444445,1142.489722222222,4000.08195,0.0,2296.740202777778,1381.69275,220.3302238888889,114544.3625,2.8129804145183,1.046160656933039,11.36464262773216,0.5667091345140337,87.58919671533481,3.672576120950281,32.6545702202195,6.6,1.03,0.445,87.485,11.485,4.471095951788455,68.50999999999999,9.01,21.1,1.38,10.891146739057405,5.133333333333334,80.02222222222223,66.02,31.4,0.057,5.41,2.07,9.46,2.28,0.035,0.12,54.42,11.34,0.066,2.096118299445471,0.27,95.34701709180852,0.2326461131076224,74.35369774919613,1.000378286362777,0.6281445053905806,0.9926234159258558,0.0,0.0,0.4281788578925973,1.0,60.15783494662985,4.14267717042994,3.690127621505108,0.0559755812897321,0.0159485861232733,0.0736222219834806,0.2315771066533709,3.306151254972473,5.78202551648766,0.0492694896995469,0.0796677934186096,0.0161577556898368,41.46082525733665,0.0,0.0,0.0,0.0,0.0,0.0,0.0,0.0,0.0,0.0,0.0,0.0,0.0,2067.087028348732,7.0,1.34291811,3.828309863888889,83.0,24.45454545,11.0,60.0,26.5,8.0,125.18263888888887,135.0,564.1805555555555,42.70615950000001,429.18055555555554,83.70370370370371
2025-08-06 23:00:00,2.714076094444445,1.329122613888889,1.384921033333333,1165.382222222222,3997.340747222222,0.0,2303.183366666667,1376.693061111111,223.1519658333333,114214.3158333333,2.8191717321944694,1.041452386219337,11.4610793931698,0.5666888938047148,87.49746822061086,3.819254013900924,35.68351337802777,7.0,1.03,0.47,87.74,11.23,4.889382592375424,68.31,9.08,21.17,1.44,12.394739473379706,5.133333333333334,80.02222222222223,66.02,31.4,0.056,5.40216,1.98162,9.46,2.2422,0.026319,0.13,54.66,11.36889,0.072284,2.104508196721311,0.27,103.08283666640584,0.2326461131076224,74.35369774919613,1.000378286362777,0.6281445053905806,0.9926234159258558,0.0,0.0,0.1521594807453002,1.0,59.35501617077632,4.302333840730976,3.528445223261692,0.0509432347205342,0.0176877081911745,0.082540834743145,0.2939747283672966,3.747260496872842,6.279104369137841,0.0577708958327445,0.0502642236210426,0.0236284395705558,54.005712864298914,0.0,0.0,0.0,0.0,0.0,0.0,0.0,0.0,0.0,0.0,0.0,0.0,0.0,2067.087028348732,7.0,1.431397075,3.915959338888889,83.0,24.45454545,11.0,60.0,26.5,8.0,124.3875,135.0,561.0,42.93720586111111,426.0,90.14814814814817
2025-08-07 00:00:00,2.700830208333334,1.328903230555556,1.371863255555555,1158.829722222222,3998.646780555556,0.0,2321.196402777778,1374.391872222222,220.5300533333333,112992.9402777778,2.8505549555090504,1.041452386219337,11.4610793931698,0.5666888938047148,87.49746822061086,3.819254013900924,33.32068364335985,7.0,1.03,0.47,87.74,11.23,4.565625835269045,68.31,9.08,21.17,1.44,11.57400585696409,5.133333333333334,80.02222222222223,66.02,31.4,0.056,5.40216,1.98162,9.46,2.2422,0.026319,0.13,54.66,11.36889,0.072284,2.104508196721311,0.27,96.25707405079754,0.2326461131076224,74.35369774919613,1.000378286362777,0.6281445053905806,0.9926234159258558,0.0,0.0,0.1420840450193438,1.0,59.35501617077632,4.302333840730976,3.528445223261692,0.0509432347205342,0.0176877081911745,0.082540834743145,0.2939747283672966,3.747260496872842,6.279104369137841,0.0577708958327445,0.0502642236210426,0.0236284395705558,50.42965512452833,0.0,0.0,0.0,0.0,0.0,0.0,0.0,0.0,0.0,0.0,0.0,0.0,0.0,2104.7904626900795,7.0,1.444174405555555,3.791087991666667,83.0,24.45454545,11.0,60.0,26.5,8.0,122.88986111111112,133.0,554.0694444444445,42.6369275,421.06944444444446,85.71428571428571
2025-08-07 01:00:00,2.681953972222222,1.328914669444444,1.352979630555556,1159.164166666667,4002.832691666667,0.0,2315.032027777778,1392.346352777778,221.6169266666666,112958.6566666667,2.8544024797154712,1.041452386219337,11.4610793931698,0.5666888938047148,87.49746822061086,3.819254013900924,34.03646129199499,7.0,1.03,0.47,87.74,11.23,4.663702242100751,68.31,9.08,21.17,1.44,11.822632649447025,5.133333333333334,80.02222222222223,66.02,31.4,0.056,5.40216,1.98162,9.46,2.2422,0.026319,0.13,54.66,11.36889,0.072284,2.104508196721311,0.27,98.32481860448137,0.2326461131076224,74.35369774919613,1.000378286362777,0.6281445053905806,0.9926234159258558,0.0,0.0,0.1451362208012409,1.0,59.35501617077632,4.302333840730976,3.528445223261692,0.0509432347205342,0.0176877081911745,0.082540834743145,0.2939747283672966,3.747260496872842,6.279104369137841,0.0577708958327445,0.0502642236210426,0.0236284395705558,51.51295882720339,0.0,0.0,0.0,0.0,0.0,0.0,0.0,0.0,0.0,0.0,0.0,0.0,0.0,2104.7904626900795,7.0,1.549717913888889,3.841097583333333,83.0,24.45454545,11.0,60.0,26.5,8.0,121.6375,135.0,550.0,41.84681897222222,415.0,87.55555555555556
2025-08-07 02:00:00,2.679534733333333,1.329112986111111,1.3503986,1169.386111111111,3998.885516666667,0.0,2325.546713888889,1398.689416666667,223.6986816666667,113158.2208333333,2.8465640175011906,1.041452386219337,11.4610793931698,0.5666888938047148,87.49746822061086,3.819254013900924,33.40295693630642,7.0,1.03,0.47,87.74,11.23,4.576898985479587,68.31,9.08,21.17,1.44,11.602583649203508,5.133333333333334,80.02222222222223,66.02,31.4,0.056,5.40216,1.98162,9.46,2.2422,0.026319,0.13,54.66,11.36889,0.072284,2.104508196721311,0.27,96.49474583857727,0.2326461131076224,74.35369774919613,1.000378286362777,0.6281445053905806,0.9926234159258558,0.0,0.0,0.1424348698218607,1.0,59.35501617077632,4.302333840730976,3.528445223261692,0.0509432347205342,0.0176877081911745,0.082540834743145,0.2939747283672966,3.747260496872842,6.279104369137841,0.0577708958327445,0.0502642236210426,0.0236284395705558,50.55417279150248,0.0,0.0,0.0,0.0,0.0,0.0,0.0,0.0,0.0,0.0,0.0,0.0,0.0,2104.7904626900795,7.0,1.417674594444444,3.849673711111111,83.0,24.45454545,11.0,60.0,26.5,8.0,121.63402777777776,135.0,549.9861111111111,41.67888816666667,414.9861111111111,85.92592592592592
2025-08-07 03:00:00,2.689931244444445,1.328903197222222,1.360987022222222,1168.475,4000.546561111111,0.0,2336.120533333333,1397.638377777778,224.6650608333333,113997.2905555556,2.8267989539296607,1.041452386219337,11.4610793931698,0.5666888938047148,87.49746822061086,3.819254013900924,33.07595545840862,7.0,1.03,0.47,87.74,11.23,4.53209299015125,68.31,9.08,21.17,1.44,11.488999034285824,5.133333333333334,80.02222222222223,66.02,31.4,0.056,5.40216,1.98162,9.46,2.2422,0.026319,0.13,54.66,11.36889,0.072284,2.104508196721311,0.27,95.55010119053745,0.2326461131076224,74.35369774919613,1.000378286362777,0.6281445053905806,0.9926234159258558,0.0,0.0,0.1410404898864334,1.0,59.35501617077632,4.302333840730976,3.528445223261692,0.0509432347205342,0.0176877081911745,0.082540834743145,0.2939747283672966,3.747260496872842,6.279104369137841,0.0577708958327445,0.0502642236210426,0.0236284395705558,50.05926782700356,0.0,0.0,0.0,0.0,0.0,0.0,0.0,0.0,0.0,0.0,0.0,0.0,0.0,2104.7904626900795,7.0,1.418417227777778,3.744478188888889,83.0,24.45454545,11.0,60.0,26.5,8.0,121.87111111111112,118.0,542.9444444444445,41.51744352777778,424.94444444444446,85.08474576271186
2025-08-07 04:00:00,2.688331813888889,1.328774786111111,1.359494063888889,1167.690277777778,4000.776083333333,0.0,2361.755547222222,1399.125608333333,224.6764716666667,113991.5586111111,2.827103082762566,1.041452386219337,11.4610793931698,0.5666888938047148,87.49746822061086,3.819254013900924,33.04301127966519,7.0,1.03,0.47,87.74,11.23,4.52757895330847,68.31,9.08,21.17,1.44,11.477555808156058,5.133333333333334,80.02222222222223,66.02,31.4,0.056,5.40216,1.98162,9.46,2.2422,0.026319,0.13,54.66,11.36889,0.072284,2.104508196721311,0.27,95.4549317670409,0.2326461131076224,74.35369774919613,1.000378286362777,0.6281445053905806,0.9926234159258558,0.0,0.0,0.1409000113108493,1.0,59.35501617077632,4.302333840730976,3.528445223261692,0.0509432347205342,0.0176877081911745,0.082540834743145,0.2939747283672966,3.747260496872842,6.279104369137841,0.0577708958327445,0.0502642236210426,0.0236284395705558,50.0094079984906,0.0,0.0,0.0,0.0,0.0,0.0,0.0,0.0,0.0,0.0,0.0,0.0,0.0,2104.7904626900795,7.0,1.422383775,3.521428108333333,83.0,24.45454545,11.0,60.0,26.5,8.0,121.19166666666663,120.0,541.1666666666666,42.95473169444445,421.1666666666666,85.0
2025-08-07 05:00:00,2.682890377777778,1.328911019444444,1.353865172222222,1186.223611111111,4000.582077777778,0.0,2343.279816666667,1407.197997222222,228.0630622222222,114067.9808333333,2.82507336020997,1.041452386219337,11.4610793931698,0.5666888938047148,87.49746822061086,3.819254013900924,34.52022825452081,7.0,1.03,0.47,87.74,11.23,4.7299883653387305,68.31,9.08,21.17,1.44,11.9906700678148,5.133333333333334,80.02222222222223,66.02,31.4,0.056,5.40216,1.98162,9.46,2.2422,0.026319,0.13,54.66,11.36889,0.072284,2.104508196721311,0.27,99.72232871662628,0.2326461131076224,74.35369774919613,1.000378286362777,0.6281445053905806,0.9926234159258558,0.0,0.0,0.1471990706400402,1.0,59.35501617077632,4.302333840730976,3.528445223261692,0.0509432347205342,0.0176877081911745,0.082540834743145,0.2939747283672966,3.747260496872842,6.279104369137841,0.0577708958327445,0.0502642236210426,0.0236284395705558,52.24512270901136,0.0,0.0,0.0,0.0,0.0,0.0,0.0,0.0,0.0,0.0,0.0,0.0,0.0,2104.7904626900795,7.0,1.474927672222222,3.635553308333333,83.0,24.45454545,11.0,60.0,26.5,8.0,122.8125,125.0,550.0,43.78744661111111,425.0,88.8
2025-08-07 06:00:00,2.722210091666667,1.328687395833333,1.393584729166667,1091.789166666667,4003.699020833333,0.0,2265.506529166667,1341.28265,207.3731995833333,112079.9220833333,2.877388708214017,1.041452386219337,11.4610793931698,0.5666888938047148,87.49746822061086,3.819254013900924,35.788882431756875,7.0,1.03,0.47,87.74,11.23,4.903820341585271,68.31,9.08,21.17,1.44,12.431339624146617,5.133333333333334,80.02222222222223,66.02,31.4,0.056,5.40216,1.98162,9.46,2.2422,0.026319,0.13,54.66,11.36889,0.072284,2.104508196721311,0.27,103.38722768418997,0.2326461131076224,74.35369774919613,1.000378286362777,0.6281445053905806,0.9926234159258558,0.0,0.0,0.1526087890948508,1.0,59.35501617077632,4.302333840730976,3.528445223261692,0.0509432347205342,0.0176877081911745,0.082540834743145,0.2939747283672966,3.747260496872842,6.279104369137841,0.0577708958327445,0.0502642236210426,0.0236284395705558,54.165185133752665,0.0,0.0,0.0,0.0,0.0,0.0,0.0,0.0,0.0,0.0,0.0,0.0,0.0,2104.7904626900795,7.0,1.433355045833333,3.7106481625,83.0,24.45454545,11.0,60.0,26.5,8.0,122.695,126.0,550.0,42.89266179166667,424.0,92.06349206349206
2025-08-07 07:00:00,2.681715307053942,1.328980410788382,1.352567614107884,1150.193360995851,3998.126522821577,0.0,2313.383037344398,1409.716659751037,222.7514601659751,114213.6510373444,2.819741942618659,1.041452386219337,11.4610793931698,0.5666888938047148,87.49746822061086,3.819254013900924,35.847046952385085,7.0,1.03,0.47,87.74,11.23,4.911790089172641,68.31,9.08,21.17,1.44,12.45154318628309,5.133333333333334,80.02222222222223,66.02,31.4,0.056,5.40216,1.98162,9.46,2.2422,0.026319,0.13,54.66,11.36889,0.072284,2.104508196721311,0.27,103.5552538456326,0.2326461131076224,74.35369774919613,1.000378286362777,0.6281445053905806,0.9926234159258558,0.0,0.0,0.1528568107277777,1.0,59.35501617077632,4.302333840730976,3.528445223261692,0.0509432347205342,0.0176877081911745,0.082540834743145,0.2939747283672966,3.747260496872842,6.279104369137841,0.0577708958327445,0.0502642236210426,0.0236284395705558,54.25321504175692,0.0,0.0,0.0,0.0,0.0,0.0,0.0,0.0,0.0,0.0,0.0,0.0,0.0,2104.7904626900795,7.0,1.765887966804979,3.906201979253112,83.0,24.45454545,11.0,60.0,26.5,8.0,122.08097510373445,122.0,545.6639004149378,41.14779045643154,423.66390041493776,92.21311475409836
2025-08-07 08:00:00,2.713406991643454,1.329069771587744,1.384508019498607,1111.822284122563,3839.529428969359,0.0,2273.348782729805,1370.310540389972,213.8016103064067,113624.955988858,2.7219813430904267,1.060979371048582,11.47249843868206,0.5371619089754699,87.46652219026934,4.104896855242911,33.05740910593084,7.0,1.03,0.47,87.74,11.23,4.529551754595314,68.33,9.02,21.12,1.53,11.482556921797956,5.133333333333334,80.02222222222223,66.02,31.4,0.056212,5.3136,2.07972,9.6,2.2119,0.026319,0.12648,54.66,11.30727,0.07441,2.12798667570009,0.2727,95.49652432990236,0.2326461131076224,74.35369774919613,1.000378286362777,0.6281445053905806,0.9926234159258558,0.0,0.0,0.1409614056512897,1.0,59.35501617077632,4.302333840730976,3.528445223261692,0.0509432347205342,0.0176877081911745,0.082540834743145,0.2939747283672966,3.747260496872842,6.279104369137841,0.0577708958327445,0.0502642236210426,0.0236284395705558,50.03119859021108,0.0,0.0,0.0,0.0,0.0,0.0,0.0,0.0,0.0,0.0,0.0,0.0,0.0,2104.7904626900795,7.0,1.351284426183844,3.79883517827298,83.0,24.45454545,11.0,60.0,26.5,8.0,120.76354456824512,135.0,546.5041782729805,41.66411484679666,411.5041782729805,85.03703703703704
2025-08-07 09:00:00,2.660124030555556,1.328941163888889,1.331218572222222,1173.184444444445,3998.748316666667,0.0,2312.518275,1422.540175,226.1410577777777,113400.6580555556,2.840385088547837,1.060979371048582,11.47249843868206,0.5371619089754699,87.46652219026934,4.104896855242911,34.84273956287135,7.0,1.03,0.47,87.74,11.23,4.774179114164052,68.33,9.02,21.12,1.53,12.102695013393316,5.133333333333334,80.02222222222223,66.02,31.4,0.056212,5.3136,2.07972,9.6,2.2119,0.026319,0.12648,54.66,11.30727,0.07441,2.12798667570009,0.2727,100.65400212472288,0.2326461131076224,74.35369774919613,1.000378286362777,0.6281445053905806,0.9926234159258558,0.0,0.0,0.1485743038659064,1.0,59.35501617077632,4.302333840730976,3.528445223261692,0.0509432347205342,0.0176877081911745,0.082540834743145,0.2939747283672966,3.747260496872842,6.279104369137841,0.0577708958327445,0.0502642236210426,0.0236284395705558,52.73323196355,0.0,0.0,0.0,0.0,0.0,0.0,0.0,0.0,0.0,0.0,0.0,0.0,0.0,2104.7904626900795,7.0,1.526391319444444,3.846523008333333,83.0,24.45454545,11.0,60.0,26.5,8.0,122.90416666666668,135.0,555.0666666666667,41.67266033333333,420.0666666666667,89.62962962962963
2025-08-07 10:00:00,2.702140330555556,1.328830855555555,1.373327725,1184.414722222222,3999.101166666666,0.0,2311.355019444445,1396.900230555555,228.3465877777778,114953.9544444444,2.802277319278246,1.060979371048582,11.47249843868206,0.5371619089754699,87.46652219026934,4.104896855242911,34.820114407311046,7.0,1.03,0.47,87.74,11.23,4.7710789978561525,68.33,9.02,21.12,1.53,12.094836120527477,5.133333333333334,80.02222222222223,66.02,31.4,0.056212,5.3136,2.07972,9.6,2.2119,0.026319,0.12648,54.66,11.30727,0.07441,2.12798667570009,0.2727,100.58864238308344,0.2326461131076224,74.35369774919613,1.000378286362777,0.6281445053905806,0.9926234159258558,0.0,0.0,0.1484778270452143,1.0,59.35501617077632,4.302333840730976,3.528445223261692,0.0509432347205342,0.0176877081911745,0.082540834743145,0.2939747283672966,3.747260496872842,6.279104369137841,0.0577708958327445,0.0502642236210426,0.0236284395705558,52.69898960513211,0.0,0.0,0.0,0.0,0.0,0.0,0.0,0.0,0.0,0.0,0.0,0.0,0.0,2104.7904626900795,7.0,1.443448628333333,3.896050352777778,83.0,24.45454545,11.0,60.0,26.5,8.0,123.05,140.0,558.0,41.78857102777778,418.0,89.57142857142857
2025-08-07 11:00:00,2.7154063,1.332462280555555,1.383079277777778,1178.6,4002.186477777778,0.0,2310.013102777777,1394.601852777778,227.6468944444444,115485.2416666667,2.791544595512388,1.060979371048582,11.47249843868206,0.5371619089754699,87.46652219026934,4.104896855242911,34.570209279985846,7.0,1.03,0.47,87.74,11.23,4.736836804091634,68.33,9.02,21.12,1.53,12.008031076600249,5.133333333333334,80.02222222222223,66.02,31.4,0.056212,5.3136,2.07972,9.6,2.2119,0.026319,0.12648,54.66,11.30727,0.07441,2.12798667570009,0.2727,99.86671432770248,0.2326461131076224,74.35369774919613,1.000378286362777,0.6281445053905806,0.9926234159258558,0.0,0.0,0.1474121967075692,1.0,59.35501617077632,4.302333840730976,3.528445223261692,0.0509432347205342,0.0176877081911745,0.082540834743145,0.2939747283672966,3.747260496872842,6.279104369137841,0.0577708958327445,0.0502642236210426,0.0236284395705558,52.32076719169816,0.0,0.0,0.0,0.0,0.0,0.0,0.0,0.0,0.0,0.0,0.0,0.0,0.0,2104.7904626900795,7.0,1.424780563888889,3.933232077777778,83.0,24.45454545,11.0,60.0,26.5,8.0,123.44236111111113,140.0,559.5694444444445,42.01910769444444,419.56944444444446,88.92857142857143
2025-08-07 12:00:00,2.728543697222222,1.338298744444445,1.390282316666667,1194.344166666667,3999.030186111112,0.0,2316.186752777778,1375.179961111111,227.6761555555555,114639.6169444445,2.809906121444861,1.060979371048582,11.47249843868206,0.5371619089754699,87.46652219026934,4.104896855242911,34.822460934328184,7.0,1.03,0.47,87.74,11.23,4.771400520802298,68.33,9.02,21.12,1.53,12.095651191362474,5.133333333333334,80.02222222222223,66.02,31.4,0.056212,5.3136,2.07972,9.6,2.2119,0.026319,0.12648,54.66,11.30727,0.07441,2.12798667570009,0.2727,100.59542105027012,0.2326461131076224,74.35369774919613,1.000378286362777,0.6281445053905806,0.9926234159258558,0.0,0.0,0.1484878329638776,1.0,59.35501617077632,4.302333840730976,3.528445223261692,0.0509432347205342,0.0176877081911745,0.082540834743145,0.2939747283672966,3.747260496872842,6.279104369137841,0.0577708958327445,0.0502642236210426,0.0236284395705558,52.70254098929582,0.0,0.0,0.0,0.0,0.0,0.0,0.0,0.0,0.0,0.0,0.0,0.0,0.0,2104.7904626900795,7.0,1.439380783333333,3.878528522222222,83.0,24.45454545,11.0,60.0,26.5,8.0,124.19555555555556,142.0,563.5222222222222,42.86264863888888,421.52222222222224,89.5774647887324
2025-08-07 13:00:00,2.681367280555556,1.338445847222222,1.342977883333333,1179.973055555555,4000.382333333333,0.0,2303.746569444445,1412.173961111111,226.3259313888889,113623.5861111111,2.8359736379973235,1.060979371048582,11.47249843868206,0.5371619089754699,87.46652219026934,4.104896855242911,33.21259641453911,7.0,1.03,0.47,87.74,11.23,4.550815639606539,68.33,9.02,21.12,1.53,11.536461542662977,5.133333333333334,80.02222222222223,66.02,31.4,0.056212,5.3136,2.07972,9.6,2.2119,0.026319,0.12648,54.66,11.30727,0.07441,2.12798667570009,0.2727,95.94483074571107,0.2326461131076224,74.35369774919613,1.000378286362777,0.6281445053905806,0.9926234159258558,0.0,0.0,0.1416231459918762,1.0,59.35501617077632,4.302333840730976,3.528445223261692,0.0509432347205342,0.0176877081911745,0.082540834743145,0.2939747283672966,3.747260496872842,6.279104369137841,0.0577708958327445,0.0502642236210426,0.0236284395705558,50.26606899492976,0.0,0.0,0.0,0.0,0.0,0.0,0.0,0.0,0.0,0.0,0.0,0.0,0.0,2104.7904626900795,7.0,1.419379300555556,3.819548944444445,83.0,24.45454545,11.0,60.0,26.5,8.0,123.65916666666664,149.0,564.6666666666666,43.23244586111111,415.6666666666666,85.43624161073825
