Repository: saikumar-voptimai/evonith_bf_webapp

# Evonith BF2 — Blast Furnace Intelligence Platform

Monitoring, modelling and optimisation of **Blast Furnace 2 (BF2)** at Evonith Steel: live telemetry from InfluxDB,
manual plant reports from Neon PostgreSQL, a two-zone energy model of the furnace, blend and fuel optimisers, a
conversational assistant (FurnaceMind) and a live digital twin evaluated every hour.

The platform has three deployable parts that share one Python service layer, plus the shared data library:

| Part | Path | What it is |
|---|---|---|
| **Streamlit app** (legacy) | `src/app.py`, `src/custom_pages/` | The original 11-page dashboard; still the home of the model pages. Served under `/legacy` in production |

File: src/data/V13_df_filtered.csv (part 226 of 268)
NM3/HR.,STEAMKGS/HR.,RAFTOC,PERMEABILITYKGS/HR.,TUYEREVELOCITYM/S,HOT BLAST VOLUMENM3/HR.,O2 ENRICHMENT %,COKE_VM%,COKE_ASH%,COKE_IM%,COKE_FC%,COKE_MOIST%,COKE_CALC_MT,NUTCOKE_MOIST%,NUTCOKE_VM%,NUTCOKE_IM%,NUTCOKE_FC%,NUTCOKE_ASH%,NUTCOKE_CALC_MT,PCI_2_FC%,PCI_2_ASH%,PCI_2_VM%,PCI_2_IM%,PCI_2_CALC_MT,SINTER_SP_02_COLD_STRENGTH_AI,SINTER_SP_02_COLD_STRENGTH_TI,SINTER_SP_02_HOT_STRENGTH_RI,SINTER_SP_02_HOT_STRENGTH_RDI,SINTER_SP_02_P%,SINTER_SP_02_SIO2%,SINTER_SP_02_MGO%,SINTER_SP_02_FEO%,SINTER_SP_02_AL2O3%,SINTER_SP_02_NA2O%,SINTER_SP_02_TIO2%,SINTER_SP_02_FE(T)%,SINTER_SP_02_CAO%,SINTER_SP_02_K2O%,SINTER_SP_02_BASICITY,SINTER_SP_02_MNO%,SINTER_CALC_MT,FLUX_TM%,FLUX_SIO2%,FLUX_FE2O3%,FLUX_AL2O3%,FLUX_LOI%,FLUX_MGO%,FLUX_CAO%,FLUX_CALC_MT,GEOMIN TYPE,ORE_FE(T)%,ORE_LOI%,ORE_TM%,ORE_MGO%,ORE_NA2O%,ORE_P%,ORE_TIO2%,ORE_AL2O3%,ORE_SIO2%,ORE_MNO%,ORE_CAO%,ORE_K2O%,ORE_CALC_MT,LLOYDS_PELLET_PCT_SIO2,LLOYDS_PELLET_PCT_AL2O3,LLOYDS_PELLET_PCT_FE2O3,LLOYDS_PELLET_PCT_MGO,LLOYDS_PELLET_PCT_TIO2,LLOYDS_PELLET_PCT_NA2O,TOTAL_PELLET_CALC_MT,LLOYDS_PELLET_PCT_K2O,LLOYDS_PELLET_PCT_TM,LLOYDS_PELLET_PCT_LOI,LLOYDS_PELLET_PCT_MNO,LLOYDS_PELLET_PCT_CAO,LLOYDS_PELLET_PCT_P,DAILYPRODUCTION,CHARGES/HRS.,STOCKRODLEVEL,FURNACE TOP GAS ANALYSISH2%,COKE_DISCHARGE_TIME,WEIGHTED_COKE_ANGLE,TOTAL_COKE_PORTIONS,NON_COKE_DISCHARGE_TIME,WEIGHTED_NON_COKE_ANGLE,TOTAL_NON_COKE_PORTIONS,UNITCOST LAKHS/THM,ACTUALKG/THM.,ACT. FUEL RATEKG/THM.,FURNACETOPGASANALYSISCO2ETACO,COKE RATE KG/THM,PRODUCTIONTONNESPERHR
2025-08-07 14:00:00,2.693568233333334,1.338481427777778,1.354955686111111,1181.063611111111,3999.792277777778,0.0,2299.752038888889,1409.935530555556,227.4308047222222,114602.06,2.8113616635326686,1.060979371048582,11.47249843868206,0.5371619089754699,87.46652219026934,4.104896855242911,33.37992041428138,7.0,1.03,0.47,87.74,11.23,4.573742503420634,68.33,9.02,21.12,1.53,11.594581867376473,5.133333333333334,80.02222222222223,66.02,31.4,0.056212,5.3136,2.07972,9.6,2.2119,0.026319,0.12648,54.66,11.30727,0.07441,2.12798667570009,0.2727,96.42819773799896,0.2326461131076224,74.35369774919613,1.000378286362777,0.6281445053905806,0.9926234159258558,0.0,0.0,0.142336638877156,1.0,59.35501617077632,4.302333840730976,3.528445223261692,0.0509432347205342,0.0176877081911745,0.082540834743145,0.2939747283672966,3.747260496872842,6.279104369137841,0.0577708958327445,0.0502642236210426,0.0236284395705558,50.519307844749726,0.0,0.0,0.0,0.0,0.0,0.0,0.0,0.0,0.0,0.0,0.0,0.0,0.0,2104.7904626900795,7.0,1.307236272138889,3.818270997222222,83.0,24.45454545,11.0,60.0,26.5,8.0,123.51388888888889,150.0,564.5555555555555,43.14962338888889,414.55555555555554,85.86666666666666
2025-08-07 15:00:00,2.706291683333333,1.338559786111111,1.367762127777778,1186.820277777778,3999.023122222222,0.0,2311.490875,1398.996455555555,227.5875005555556,114508.6041666667,2.813113920477633,1.060979371048582,11.47249843868206,0.5371619089754699,87.46652219026934,4.104896855242911,33.16041637303944,7.0,1.03,0.47,87.74,11.23,4.543665889976364,68.33,9.02,21.12,1.53,11.518336701276231,5.133333333333334,80.02222222222223,66.02,31.4,0.056212,5.3136,2.07972,9.6,2.2119,0.026319,0.12648,54.66,11.30727,0.07441,2.12798667570009,0.2727,95.79409259842794,0.2326461131076224,74.35369774919613,1.000378286362777,0.6281445053905806,0.9926234159258558,0.0,0.0,0.1414006430130986,1.0,59.35501617077632,4.302333840730976,3.528445223261692,0.0509432347205342,0.0176877081911745,0.082540834743145,0.2939747283672966,3.747260496872842,6.279104369137841,0.0577708958327445,0.0502642236210426,0.0236284395705558,50.18709638064079,0.0,0.0,0.0,0.0,0.0,0.0,0.0,0.0,0.0,0.0,0.0,0.0,0.0,2104.7904626900795,7.0,1.534510061111111,3.883302802777778,83.0,24.45454545,11.0,60.0,26.5,8.0,123.57583333333336,149.0,564.3333333333334,43.41604538888889,415.33333333333337,85.30201342281879
2025-08-07 16:00:00,2.720401655555555,1.338441063888889,1.381986752777778,1178.035555555555,4000.692616666667,0.0,2305.082402777778,1352.500477777778,220.3643913888889,111960.3694444444,2.8782976434810763,1.075742863463205,11.61675557521886,0.5476349241462248,87.30750156131793,3.957261931096686,33.12288963086502,6.75,1.025,0.5,87.675,11.31,4.538523946749183,68.45,8.89,21.2,1.46,11.505301712607682,5.133333333333334,80.02222222222223,66.02,31.4,0.053,5.2,1.82466,9.46,2.1412,0.03396,0.12,55.38,10.71161,0.069095,2.059925,0.26,95.68568502675171,0.2,96.38,0.57,0.48,1.3,0.0,0.0,0.1412406237475395,1.0,58.39762064658087,5.461463230153911,3.595670360650478,0.1223611318030232,0.0213913407213009,0.0951250186227208,0.3940531864907918,4.248791643268889,5.592958434087029,0.0687581796720109,0.1456536288520382,0.024,50.13030100735077,0.0,0.0,0.0,0.0,0.0,0.0,0.0,0.0,0.0,0.0,0.0,0.0,0.0,2104.7904626900795,7.0,1.291690796666667,3.869606755555556,83.0,24.45454545,11.0,60.0,26.5,8.0,123.16097222222224,146.0,561.2638888888889,43.30476283333333,415.2638888888889,85.20547945205479
2025-08-07 17:00:00,2.674041030555555,1.338412094444444,1.335620913888889,1183.956388888889,4001.115191666667,0.0,2324.857786111111,1427.731830555555,228.6528255555556,114346.9544444444,2.8185608783195057,1.075742863463205,11.61675557521886,0.5476349241462248,87.30750156131793,3.957261931096686,33.23464431939812,6.75,1.025,0.5,87.675,11.31,4.553836660577036,68.45,8.89,21.2,1.46,11.54411992634752,5.133333333333334,80.02222222222223,66.02,31.4,0.053,5.2,1.82466,9.46,2.1412,0.03396,0.12,55.38,10.71161,0.069095,2.059925,0.26,96.00852292061944,0.2,96.38,0.57,0.48,1.3,0.0,0.0,0.1417171613350216,1.0,58.39762064658087,5.461463230153911,3.595670360650478,0.1223611318030232,0.0213913407213009,0.0951250186227208,0.3940531864907918,4.248791643268889,5.592958434087029,0.0687581796720109,0.1456536288520382,0.024,50.29943770519271,0.0,0.0,0.0,0.0,0.0,0.0,0.0,0.0,0.0,0.0,0.0,0.0,0.0,2104.7904626900795,7.0,1.512922008333333,3.802228052777778,83.0,24.45454545,11.0,60.0,26.5,8.0,122.12055555555554,142.0,555.2222222222222,42.84947597222222,413.2222222222222,85.49295774647888
2025-08-07 18:00:00,2.686141563888889,1.322236094444444,1.363867075,1188.151111111111,3997.336186111111,0.0,2325.214738888889,1407.165525,229.6310016666667,114840.2572222222,2.803812694605334,1.075742863463205,11.61675557521886,0.5476349241462248,87.30750156131793,3.957261931096686,33.63457414144947,6.75,1.025,0.5,87.675,11.31,4.608635354007087,68.45,8.89,21.2,1.46,11.683036346921,5.133333333333334,80.02222222222223,66.02,31.4,0.053,5.2,1.82466,9.46,2.1412,0.03396,0.12,55.38,10.71161,0.069095,2.059925,0.26,97.16384358895723,0.2,96.38,0.57,0.48,1.3,0.0,0.0,0.1434225179072072,1.0,58.39762064658087,5.461463230153911,3.595670360650478,0.1223611318030232,0.0213913407213009,0.0951250186227208,0.3940531864907918,4.248791643268889,5.592958434087029,0.0687581796720109,0.1456536288520382,0.024,50.904717093092735,0.0,0.0,0.0,0.0,0.0,0.0,0.0,0.0,0.0,0.0,0.0,0.0,0.0,2104.7904626900795,7.0,1.400221858333333,4.000546536111111,83.0,24.45454545,11.0,60.0,26.5,8.0,122.44819444444444,138.0,554.6527777777778,42.62054061111111,416.6527777777778,86.52173913043478
2025-08-07 19:00:00,2.682721627777778,1.298895019444444,1.383810075,1170.352777777778,3998.036586111111,0.0,2324.845247222222,1381.219669444444,226.4335772222222,114497.3702777778,2.812696158933168,1.075742863463205,11.61675557521886,0.5476349241462248,87.30750156131793,3.957261931096686,33.67185751509134,6.75,1.025,0.5,87.675,11.31,4.613743950689773,68.45,8.89,21.2,1.46,11.695986801044842,5.133333333333334,80.02222222222223,66.02,31.4,0.053,5.2,1.82466,9.46,2.1412,0.03396,0.12,55.38,10.71161,0.069095,2.059925,0.26,97.2715481155486,0.2,96.38,0.57,0.48,1.3,0.0,0.0,0.1435814994153811,1.0,58.39762064658087,5.461463230153911,3.595670360650478,0.1223611318030232,0.0213913407213009,0.0951250186227208,0.3940531864907918,4.248791643268889,5.592958434087029,0.0687581796720109,0.1456536288520382,0.024,50.96114413687019,0.0,0.0,0.0,0.0,0.0,0.0,0.0,0.0,0.0,0.0,0.0,0.0,0.0,2104.7904626900795,7.0,1.199852958333333,3.814975583333333,83.0,24.45454545,11.0,60.0,26.5,8.0,121.31861111111112,136.0,549.1944444444445,42.87625861111111,413.19444444444446,86.61764705882354
2025-08-07 20:00:00,2.685181111111111,1.299036066666667,1.386010130555555,1171.877222222222,4001.478194444444,0.0,2323.520075,1389.350922222222,228.3092097222222,115475.8536111111,2.79127764962335,1.075742863463205,11.61675557521886,0.5476349241462248,87.30750156131793,3.957261931096686,33.681021825253694,6.75,1.025,0.5,87.675,11.31,4.614999651553761,68.45,8.89,21.2,1.46,11.699170042440166,5.133333333333334,80.02222222222223,66.02,31.4,0.053,5.2,1.82466,9.46,2.1412,0.03396,0.12,55.38,10.71161,0.069095,2.059925,0.26,97.29802205261916,0.2,96.38,0.57,0.48,1.3,0.0,0.0,0.14362057731281,1.0,58.39762064658087,5.461463230153911,3.595670360650478,0.1223611318030232,0.0213913407213009,0.0951250186227208,0.3940531864907918,4.248791643268889,5.592958434087029,0.0687581796720109,0.1456536288520382,0.024,50.975013990378834,0.0,0.0,0.0,0.0,0.0,0.0,0.0,0.0,0.0,0.0,0.0,0.0,0.0,2104.7904626900795,7.0,1.340251261111111,3.623151383333333,83.0,24.45454545,11.0,60.0,26.5,8.0,121.73944444444446,131.0,548.5277777777778,42.64231405555556,417.5277777777778,86.6412213740458
2025-08-07 21:00:00,2.660847394444445,1.299289338888889,1.361521338888889,1176.621944444445,3998.794691666666,0.0,2332.055586111111,1414.364927777778,230.2846269444445,115251.6058333333,2.794830808813437,1.075742863463205,11.61675557521886,0.5476349241462248,87.30750156131793,3.957261931096686,35.943144856031694,6.75,1.025,0.5,87.675,11.31,4.924957498230035,68.45,8.89,21.2,1.46,12.484922984595524,5.133333333333334,80.02222222222223,66.02,31.4,0.053,5.2,1.82466,9.46,2.1412,0.03396,0.12,55.38,10.71161,0.069095,2.059925,0.26,103.83286228627698,0.2,96.38,0.57,0.48,1.3,0.0,0.0,0.15326658559957,1.0,58.39762064658087,5.461463230153911,3.595670360650478,0.1223611318030232,0.0213913407213009,0.0951250186227208,0.3940531864907918,4.248791643268889,5.592958434087029,0.0687581796720109,0.1456536288520382,0.024,54.39865575932918,0.0,0.0,0.0,0.0,0.0,0.0,0.0,0.0,0.0,0.0,0.0,0.0,0.0,2104.7904626900795,7.0,1.625487105555556,3.667599019444445,83.0,24.45454545,11.0,60.0,26.5,8.0,122.17416666666664,126.0,547.9166666666666,43.16322938888889,421.9166666666666,92.46031746031746
2025-08-07 22:00:00,2.684734988888889,1.299160922222222,1.38553475,1176.313888888889,3998.464861111112,0.0,2337.062472222222,1390.869775,229.2045188888889,115438.165,2.790087067086958,1.075742863463205,11.61675557521886,0.5476349241462248,87.30750156131793,3.957261931096686,33.747252781789335,6.75,1.025,0.5,87.675,11.31,4.624074668425871,68.45,8.89,21.2,1.46,11.722175497161942,5.133333333333334,80.02222222222223,66.02,31.4,0.053,5.2,1.82466,9.46,2.1412,0.03396,0.12,55.38,10.71161,0.069095,2.059925,0.26,97.48935060265558,0.2,96.38,0.57,0.48,1.3,0.0,0.0,0.1439029953541325,1.0,58.39762064658087,5.461463230153911,3.595670360650478,0.1223611318030232,0.0213913407213009,0.0951250186227208,0.3940531864907918,4.248791643268889,5.592958434087029,0.0687581796720109,0.1456536288520382,0.024,51.07525215873123,0.0,0.0,0.0,0.0,0.0,0.0,0.0,0.0,0.0,0.0,0.0,0.0,0.0,2104.7904626900795,7.0,1.491131375,3.576099530555556,83.0,24.45454545,11.0,60.0,26.5,8.0,121.61833333333334,138.0,551.3333333333334,43.61773616666667,413.33333333333337,86.81159420289855
2025-08-07 23:00:00,2.678035727777778,1.299270619444444,1.378847286111111,1168.408611111111,4005.819277777778,0.0,2312.125569444444,1386.849019444444,226.5155158333333,114556.4077777778,2.8167163934669226,1.057896988776583,11.43227464765468,0.5413733850967015,87.50982836356873,3.848497814168204,36.24216979577103,6.75,1.025,0.5,87.675,11.31,5.142003535196374,68.33,9.07,21.11,1.49,13.443998583989485,5.133333333333334,80.02222222222223,66.02,31.4,0.057293,5.48088,1.8639,9.48,2.2523,0.032,0.12648,54.83,11.0916,0.069,2.023689626483339,0.2626,109.5526692184969,0.2,96.38,0.57,0.48,1.3,0.0,0.0,0.0,1.0,58.39762064658087,5.461463230153911,3.595670360650478,0.1223611318030232,0.0213913407213009,0.0951250186227208,0.3940531864907918,4.248791643268889,5.592958434087029,0.0687581796720109,0.1456536288520382,0.024,53.02774566485088,0.0,0.0,0.0,0.0,0.0,0.0,0.0,0.0,0.0,0.0,0.0,0.0,0.0,2104.7904626900795,7.0,1.589754577777778,3.733137177777778,83.0,24.45454545,11.0,60.0,26.5,8.0,123.5925,129.0,555.0,42.58223372222222,426.0,93.33333333333331
2025-08-08 00:00:00,2.700227372222222,1.299273594444444,1.400844472222222,1164.225555555556,3995.621377777778,0.0,2321.050891666667,1310.955066666667,215.612925,109938.5505555556,2.927481216979718,1.057896988776583,11.43227464765468,0.5413733850967015,87.50982836356873,3.848497814168204,34.06075301062391,6.75,1.025,0.5,87.675,11.31,4.832506259393863,68.33,9.07,21.11,1.49,12.634804092162156,5.133333333333334,80.02222222222223,66.02,31.4,0.057293,5.48088,1.8639,9.48,2.2523,0.032,0.12648,54.83,11.0916,0.069,2.023689626483339,0.2626,102.95869228947804,0.2,96.38,0.57,0.48,1.3,0.0,0.0,0.0,1.0,58.39762064658087,5.461463230153911,3.595670360650478,0.1223611318030232,0.0213913407213009,0.0951250186227208,0.3940531864907918,4.248791643268889,5.592958434087029,0.0687581796720109,0.1456536288520382,0.024,49.83600479713618,0.0,0.0,0.0,0.0,0.0,0.0,0.0,0.0,0.0,0.0,0.0,0.0,0.0,2187.725971916498,7.0,1.41841726,3.668780533333333,83.0,24.45454545,11.0,60.0,26.5,8.0,121.96694444444448,128.0,548.0277777777778,43.23926216666666,420.0277777777778,91.171875
2025-08-08 01:00:00,2.673611052777778,1.2994334,1.374155972222222,1161.036388888889,4000.069455555556,0.0,2322.975736111111,1358.943919444444,220.3019941666667,111777.7855555555,2.882547252500057,1.057896988776583,11.43227464765468,0.5413733850967015,87.50982836356873,3.848497814168204,32.47345142348325,6.75,1.025,0.5,87.675,11.31,4.607301465682739,68.33,9.07,21.11,1.49,12.045996070729249,5.133333333333334,80.02222222222223,66.02,31.4,0.057293,5.48088,1.8639,9.48,2.2523,0.032,0.12648,54.83,11.0916,0.069,2.023689626483339,0.2626,98.16060413123792,0.2,96.38,0.57,0.48,1.3,0.0,0.0,0.0,1.0,58.39762064658087,5.461463230153911,3.595670360650478,0.1223611318030232,0.0213913407213009,0.0951250186227208,0.3940531864907918,4.248791643268889,5.592958434087029,0.0687581796720109,0.1456536288520382,0.024,47.51354382610095,0.0,0.0,0.0,0.0,0.0,0.0,0.0,0.0,0.0,0.0,0.0,0.0,0.0,2187.725971916498,7.0,1.511453533333333,3.680997633333333,83.0,24.45454545,11.0,60.0,26.5,8.0,120.975,130.0,545.0,42.87443133333333,415.0,86.92307692307692
2025-08-08 02:00:00,2.633913586111111,1.299159697222222,1.334652394444444,1168.649444444444,4000.255622222222,0.0,2310.665558333334,1430.039011111111,228.8652727777778,114360.1247222222,2.817631448667953,1.057896988776583,11.43227464765468,0.5413733850967015,87.50982836356873,3.848497814168204,32.49412593257059,6.75,1.025,0.5,87.675,11.31,4.610234744772115,68.33,9.07,21.11,1.49,12.053665260307609,5.133333333333334,80.02222222222223,66.02,31.4,0.057293,5.48088,1.8639,9.48,2.2523,0.032,0.12648,54.83,11.0916,0.069,2.023689626483339,0.2626,98.22309894509876,0.2,96.38,0.57,0.48,1.3,0.0,0.0,0.0,1.0,58.39762064658087,5.461463230153911,3.595670360650478,0.1223611318030232,0.0213913407213009,0.0951250186227208,0.3940531864907918,4.248791643268889,5.592958434087029,0.0687581796720109,0.1456536288520382,0.024,47.54379374258794,0.0,0.0,0.0,0.0,0.0,0.0,0.0,0.0,0.0,0.0,0.0,0.0,0.0,2187.725971916498,7.0,1.631799822222222,3.831106947222223,83.0,24.45454545,11.0,60.0,26.5,8.0,121.15361111111112,139.0,549.9444444444445,42.30876822222222,410.94444444444446,86.97841726618705
2025-08-08 03:00:00,2.654734869444444,1.299420133333333,1.355369005555556,1183.229444444444,4000.574027777778,0.0,2311.830486111111,1410.934577777778,230.1863516666667,114496.3222222222,2.814505858184696,1.057896988776583,11.43227464765468,0.5413733850967015,87.50982836356873,3.848497814168204,34.8682487261,6.75,1.025,0.5,87.675,11.31,4.947072960202116,68.33,9.07,21.11,1.49,12.934343863555888,5.133333333333334,80.02222222222223,66.02,31.4,0.057293,5.48088,1.8639,9.48,2.2523,0.032,0.12648,54.83,11.0916,0.069,2.023689626483339,0.2626,105.39958673678645,0.2,96.38,0.57,0.48,1.3,0.0,0.0,0.0,1.0,58.39762064658087,5.461463230153911,3.595670360650478,0.1223611318030232,0.0213913407213009,0.0951250186227208,0.3940531864907918,4.248791643268889,5.592958434087029,0.0687581796720109,0.1456536288520382,0.024,51.01749248584292,0.0,0.0,0.0,0.0,0.0,0.0,0.0,0.0,0.0,0.0,0.0,0.0,0.0,2187.725971916498,7.0,1.519859202777778,3.879195591666666,83.0,24.45454545,11.0,60.0,26.5,8.0,122.8875,135.0,555.0,43.37923438888889,420.0,93.33333333333331
2025-08-08 04:00:00,2.680471044444444,1.299339336111111,1.381135572222222,1161.265277777778,3998.012141666667,0.0,2293.867030555556,1382.171716666667,224.9640913888889,114468.6811111111,2.813383443991171,1.057896988776583,11.43227464765468,0.5413733850967015,87.50982836356873,3.848497814168204,34.915064312466946,6.75,1.025,0.5,87.675,11.31,4.953715109719036,68.33,9.07,21.11,1.49,12.951710061009644,5.133333333333334,80.02222222222223,66.02,31.4,0.057293,5.48088,1.8639,9.48,2.2523,0.032,0.12648,54.83,11.0916,0.069,2.023689626483339,0.2626,105.5411006824588,0.2,96.38,0.57,0.48,1.3,0.0,0.0,0.0,1.0,58.39762064658087,5.461463230153911,3.595670360650478,0.1223611318030232,0.0213913407213009,0.0951250186227208,0.3940531864907918,4.248791643268889,5.592958434087029,0.0687581796720109,0.1456536288520382,0.024,51.08599073031908,0.0,0.0,0.0,0.0,0.0,0.0,0.0,0.0,0.0,0.0,0.0,0.0,0.0,2187.725971916498,7.0,1.436410122222222,3.819050608333333,83.0,24.45454545,11.0,60.0,26.5,8.0,122.78222222222225,133.0,553.6388888888889,43.11962922222222,420.6388888888889,93.45864661654136
2025-08-08 05:00:00,2.682054483333333,1.299347197222222,1.382567061111111,1154.223611111111,4000.585030555555,0.0,2300.986530555555,1385.361783333334,224.4583505555556,114731.185,2.8087559060865,1.057896988776583,11.43227464765468,0.5413733850967015,87.50982836356873,3.848497814168204,34.62876899583833,6.75,1.025,0.5,87.675,11.31,4.913095810750177,68.33,9.07,21.11,1.49,12.845509084273225,5.133333333333334,80.02222222222223,66.02,31.4,0.057293,5.48088,1.8639,9.48,2.2523,0.032,0.12648,54.83,11.0916,0.069,2.023689626483339,0.2626,104.67568847623158,0.2,96.38,0.57,0.48,1.3,0.0,0.0,0.0,1.0,58.39762064658087,5.461463230153911,3.595670360650478,0.1223611318030232,0.0213913407213009,0.0951250186227208,0.3940531864907918,4.248791643268889,5.592958434087029,0.0687581796720109,0.1456536288520382,0.024,50.66709761986872,0.0,0.0,0.0,0.0,0.0,0.0,0.0,0.0,0.0,0.0,0.0,0.0,0.0,2187.725971916498,7.0,1.566124163888889,3.799061205555555,83.0,24.45454545,11.0,60.0,26.5,8.0,122.225,130.0,550.0,43.10000908333333,420.0,92.6923076923077
2025-08-08 06:00:00,2.658182941908714,1.299300020746888,1.35902731120332,1179.603734439834,4001.635477178423,0.0,2320.019576763485,1411.404053941909,230.2409817427386,114897.0298755187,2.805440322816171,1.057896988776583,11.43227464765468,0.5413733850967015,87.50982836356873,3.848497814168204,33.48759602033052,6.75,1.025,0.5,87.675,11.31,4.751187307274858,68.33,9.07,21.11,1.49,12.422192049082792,5.133333333333334,80.02222222222223,66.02,31.4,0.057293,5.48088,1.8639,9.48,2.2523,0.032,0.12648,54.83,11.0916,0.069,2.023689626483339,0.2626,101.22615589550064,0.2,96.38,0.57,0.48,1.3,0.0,0.0,0.0,1.0,58.39762064658087,5.461463230153911,3.595670360650478,0.1223611318030232,0.0213913407213009,0.0951250186227208,0.3940531864907918,4.248791643268889,5.592958434087029,0.0687581796720109,0.1456536288520382,0.024,48.997389910704726,0.0,0.0,0.0,0.0,0.0,0.0,0.0,0.0,0.0,0.0,0.0,0.0,0.0,2187.725971916498,7.0,1.544566199170124,3.860878207468879,83.0,24.45454545,11.0,60.0,26.5,8.0,121.55470954356844,138.0,551.0788381742739,43.29734755186723,413.0788381742738,89.6376811594203
2025-08-08 07:00:00,2.703697545833334,1.299448458333333,1.4040098375,1165.562083333333,3998.801479166666,0.0,2314.757333333333,1368.612145833333,225.58715125,115143.4525,2.797458983448013,1.057896988776583,11.43227464765468,0.5413733850967015,87.50982836356873,3.848497814168204,33.460524398648765,6.75,1.025,0.5,87.675,11.31,4.7473464121194215,68.33,9.07,21.11,1.49,12.412149856642142,5.133333333333334,80.02222222222223,66.02,31.4,0.057293,5.48088,1.8639,9.48,2.2523,0.032,0.12648,54.83,11.0916,0.069,2.023689626483339,0.2626,101.14432391822052,0.2,96.38,0.57,0.48,1.3,0.0,0.0,0.0,1.0,58.39762064658087,5.461463230153911,3.595670360650478,0.1223611318030232,0.0213913407213009,0.0951250186227208,0.3940531864907918,4.248791643268889,5.592958434087029,0.0687581796720109,0.1456536288520382,0.024,48.957780056290254,0.0,0.0,0.0,0.0,0.0,0.0,0.0,0.0,0.0,0.0,0.0,0.0,0.0,2187.725971916498,7.0,1.342513025,3.6799045,83.0,24.45454545,11.0,60.0,26.5,8.0,121.81104166666664,138.0,552.1041666666666,42.89851470833333,414.1041666666666,89.56521739130434
2025-08-08 08:00:00,2.711279011111111,1.29938695,1.411954561111111,1160.119166666667,4000.689161111111,0.0,2293.602877777778,1356.670530555556,223.6096105555555,114755.0797222222,2.808244489223192,1.043175959153759,11.48506435142645,0.5326180183994058,87.47175968941978,4.066523554738783,33.56841567921985,7.4,1.03,0.45,87.71000000000001,11.26,4.762653921279044,68.57,9.0,21.0,1.43,12.45217202505524,5.133333333333334,80.02222222222223,66.02,31.4,0.057293,5.35296,1.92276,9.48,2.222,0.027168,0.12648,54.92,11.01971,0.0765359999999999,2.058619903754185,0.2626,101.47045719993542,0.2,96.38,0.57,0.48,1.3,0.0,0.0,0.0,1.0,59.41440881183698,4.412597006637979,3.774372285394607,0.0609489683454224,0.0187415252465618,0.1007461947441392,0.2575779389653851,3.708448529325683,6.024517538211442,0.0775561234473335,0.1000524315003771,0.0168965368450452,49.1156412278983,0.0,0.0,0.0,0.0,0.0,0.0,0.0,0.0,0.0,0.0,0.0,0.0,0.0,2187.725971916498,7.0,1.469729,3.809501997222222,83.0,24.45454545,11.0,60.0,26.5,8.0,121.4025,137.0,550.0,42.90780622222223,413.0,89.85401459854015
2025-08-08 09:00:00,2.670930522222222,1.299212166666667,1.371765991666667,1171.684722222222,4000.729091666667,0.0,2315.791458333334,1399.383341666667,228.2817336111111,114971.8316666667,2.802981674097712,1.043175959153759,11.48506435142645,0.5326180183994058,87.47175968941978,4.066523554738783,33.62295412873929,7.4,1.03,0.45,87.71000000000001,11.26,4.770391783052039,68.57,9.0,21.0,1.43,12.472403011286035,5.133333333333334,80.02222222222223,66.02,31.4,0.057293,5.35296,1.92276,9.48,2.222,0.027168,0.12648,54.92,11.01971,0.0765359999999999,2.058619903754185,0.2626,101.6353157819012,0.2,96.38,0.57,0.48,1.3,0.0,0.0,0.0,1.0,59.41440881183698,4.412597006637979,3.774372285394607,0.0609489683454224,0.0187415252465618,0.1007461947441392,0.2575779389653851,3.708448529325683,6.024517538211442,0.0775561234473335,0.1000524315003771,0.0168965368450452,49.1954391827771,0.0,0.0,0.0,0.0,0.0,0.0,0.0,0.0,0.0,0.0,0.0,0.0,0.0,2187.725971916498,7.0,1.557330291666667,3.744405891666666,83.0,24.45454545,11.0,60.0,26.5,8.0,121.6375,135.0,550.0,43.0881475,415.0,90.0
2025-08-08 10:00:00,2.667892327777778,1.299271836111111,1.3686173,1179.474444444444,3999.154794444445,0.0,2309.842272222222,1396.260930555556,228.7902694444444,114521.6783333333,2.812885532251244,1.043175959153759,11.48506435142645,0.5326180183994058,87.47175968941978,4.066523554738783,34.035000135218944,7.4,1.03,0.45,87.71000000000001,11.26,4.828852466667874,68.57,9.0,21.0,1.43,12.625251087404738,5.133333333333334,80.02222222222223,66.02,31.4,0.057293,5.35296,1.92276,9.48,2.222,0.027168,0.12648,54.92,11.01971,0.0765359999999999,2.058619903754185,0.2626,102.88084661256175,0.2,96.38,0.57,0.48,1.3,0.0,0.0,0.0,1.0,59.41440881183698,4.412597006637979,3.774372285394607,0.0609489683454224,0.0187415252465618,0.1007461947441392,0.2575779389653851,3.708448529325683,6.024517538211442,0.0775561234473335,0.1000524315003771,0.0168965368450452,49.79832446687976,0.0,0.0,0.0,0.0,0.0,0.0,0.0,0.0,0.0,0.0,0.0,0.0,0.0,2187.725971916498,7.0,1.636711569444445,3.772006816666667,83.0,24.45454545,11.0,60.0,26.5,8.0,121.69708333333334,136.0,550.7083333333334,43.51224275,414.70833333333337,91.1029411764706
2025-08-08 11:00:00,2.720112272222222,1.298925194444444,1.421043619444444,1171.649722222222,3999.462638888889,0.0,2320.414888888889,1336.465533333333,223.0425744444444,113809.6133333333,2.8306907064405458,1.043175959153759,11.48506435142645,0.5326180183994058,87.47175968941978,4.066523554738783,32.181970380364746,7.4,1.03,0.45,87.71000000000001,11.26,4.565946420921238,68.57,9.0,21.0,1.43,11.937871453659492,5.133333333333334,80.02222222222223,66.02,31.4,0.057293,5.35296,1.92276,9.48,2.222,0.027168,0.12648,54.92,11.01971,0.0765359999999999,2.058619903754185,0.2626,97.27951653410544,0.2,96.38,0.57,0.48,1.3,0.0,0.0,0.0,1.0,59.41440881183698,4.412597006637979,3.774372285394607,0.0609489683454224,0.0187415252465618,0.1007461947441392,0.2575779389653851,3.708448529325683,6.024517538211442,0.0775561234473335,0.1000524315003771,0.0168965368450452,47.08706321780094,0.0,0.0,0.0,0.0,0.0,0.0,0.0,0.0,0.0,0.0,0.0,0.0,0.0,2187.725971916498,7.0,1.537902716666667,3.739647619444444,83.0,24.45454545,11.0,60.0,26.5,8.0,121.15416666666664,140.0,550.4166666666666,44.01091936111111,410.4166666666666,86.14285714285714
2025-08-08 12:00:00,2.715699669444445,1.299301997222222,1.416365163888889,1171.763888888889,3999.696122222223,0.0,2302.691516666667,1349.131388888889,224.4527938888889,114415.3994444444,2.8158775007575443,1.043175959153759,11.48506435142645,0.5326180183994058,87.47175968941978,4.066523554738783,34.48082374025445,7.4,1.03,0.45,87.71000000000001,11.26,4.892105482866536,68.57,9.0,21.0,1.43,12.7906289317386,5.133333333333334,80.02222222222223,66.02,31.4,0.057293,5.35296,1.92276,9.48,2.222,0.027168,0.12648,54.92,11.01971,0.0765359999999999,2.058619903754185,0.2626,104.2284802174888,0.2,96.38,0.57,0.48,1.3,0.0,0.0,0.0,1.0,59.41440881183698,4.412597006637979,3.774372285394607,0.0609489683454224,0.0187415252465618,0.1007461947441392,0.2575779389653851,3.708448529325683,6.024517538211442,0.0775561234473335,0.1000524315003771,0.0168965368450452,50.45063145822243,0.0,0.0,0.0,0.0,0.0,0.0,0.0,0.0,0.0,0.0,0.0,0.0,0.0,2187.725971916498,7.0,1.581602080555556,3.839908061111111,83.0,24.45454545,11.0,60.0,26.5,8.0,121.6375,135.0,550.0,43.27954808333333,415.0,92.29629629629628
2025-08-08 13:00:00,2.701139644444444,1.298913125,1.402366144444444,1160.087777777778,4001.413875,0.0,2293.202319444444,1371.260561111111,225.0860575,115219.9022222222,2.7974292096341884,1.043175959153759,11.48506435142645,0.5326180183994058,87.47175968941978,4.066523554738783,34.785229086275955,7.4,1.03,0.45,87.71000000000001,11.26,4.935294215058777,68.57,9.0,21.0,1.43,12.9035478067379,5.133333333333334,80.02222222222223,66.02,31.4,0.057293,5.35296,1.92276,9.48,2.222,0.027168,0.12648,54.92,11.01971,0.0765359999999999,2.058619903754185,0.2626,105.14863533979408,0.2,96.38,0.57,0.48,1.3,0.0,0.0,0.0,1.0,59.41440881183698,4.412597006637979,3.774372285394607,0.0609489683454224,0.0187415252465618,0.1007461947441392,0.2575779389653851,3.708448529325683,6.024517538211442,0.0775561234473335,0.1000524315003771,0.0168965368450452,50.89602226563853,0.0,0.0,0.0,0.0,0.0,0.0,0.0,0.0,0.0,0.0,0.0,0.0,0.0,2187.725971916498,7.0,1.515588841666667,3.844497508333334,83.0,24.45454545,11.0,60.0,26.5,8.0,122.09722222222224,135.0,551.8388888888888,42.38247527777778,416.8388888888889,93.11111111111111
2025-08-08 14:00:00,2.662008825,1.299218783333334,1.362856736111111,1173.350555555556,4000.338511111111,0.0,2287.467236111111,1414.646422222222,230.1597763888889,115524.8613888889,2.789300178543918,1.043175959153759,11.48506435142645,0.5326180183994058,87.47175968941978,4.066523554738783,34.94773561529325,7.4,1.03,0.45,87.71000000000001,11.26,4.958350482147865,68.57,9.0,21.0,1.43,12.963829449870984,5.133333333333334,80.02222222222223,66.02,31.4,0.057293,5.35296,1.92276,9.48,2.222,0.027168,0.12648,54.92,11.01971,0.0765359999999999,2.058619903754185,0.2626,105.63985935092803,0.2,96.38,0.57,0.48,1.3,0.0,0.0,0.0,1.0,59.41440881183698,4.412597006637979,3.774372285394607,0.0609489683454224,0.0187415252465618,0.1007461947441392,0.2575779389653851,3.708448529325683,6.024517538211442,0.0775561234473335,0.1000524315003771,0.0168965368450452,51.1337937605067,0.0,0.0,0.0,0.0,0.0,0.0,0.0,0.0,0.0,0.0,0.0,0.0,0.0,2187.725971916498,7.0,1.643142383333333,3.866745447222222,83.0,24.45454545,11.0,60.0,26.5,8.0,122.13736111111112,141.0,554.8194444444445,43.13767819444445,413.81944444444446,93.54609929078016
2025-08-08 15:00:00,2.638860686111111,1.298886019444444,1.340061888888889,1193.652222222222,4001.577877777778,0.0,2285.841119444444,1420.964877777778,231.6655980555556,113903.8316666667,2.829845655797115,1.043175959153759,11.48506435142645,0.5326180183994058,87.47175968941978,4.066523554738783,35.838719688181115,7.4,1.03,0.45,87.71000000000001,11.26,5.084762429291485,68.57,9.0,21.0,1.43,13.294339148428255,5.133333333333334,80.02222222222223,66.02,31.4,0.057293,5.35296,1.92276,9.48,2.222,0.027168,0.12648,54.92,11.01971,0.0765359999999999,2.058619903754185,0.2626,108.3331220326625,0.2,96.38,0.57,0.48,1.3,0.0,0.0,0.0,1.0,59.41440881183698,4.412597006637979,3.774372285394607,0.0609489683454224,0.0187415252465618,0.1007461947441392,0.2575779389653851,3.708448529325683,6.024517538211442,0.0775561234473335,0.1000524315003771,0.0168965368450452,52.43743747374938,0.0,0.0,0.0,0.0,0.0,0.0,0.0,0.0,0.0,0.0,0.0,0.0,0.0,2187.725971916498,7.047222222222222,1.723553291666667,4.051006280555556,83.0,24.45454545,11.0,60.0,26.5,8.0,122.9625,145.0,560.0,42.60623302777778,415.0,95.93103448275862
2025-08-08 16:00:00,2.601265091666666,1.298835941666667,1.302513855555556,1174.01,3997.747469444444,0.0,2257.71775,1438.024247222222,227.4629638888889,112229.8447222222,2.869278870810529,1.055536473965171,11.51630898472915,0.555536473965171,87.42815454130567,4.202575035879942,35.3912724569915,7.4,1.03,0.45,87.71000000000001,11.26,5.021279054605147,68.2,9.29,21.05,1.46,13.128359021509228,5.133333333333334,80.02222222222223,66.02,31.4,0.054,5.16,1.81485,9.82,2.0806,0.03396,0.12,55.37,10.83485,0.069095,2.099777131782945,0.25,106.98058053783822,0.2,96.38,0.57,0.48,1.3,0.0,0.0,0.0,1.0,59.41440881183698,4.412597006637979,3.774372285394607,0.0609489683454224,0.0187415252465618,0.1007461947441392,0.2575779389653851,3.708448529325683,6.024517538211442,0.0775561234473335,0.1000524315003771,0.0168965368450452,51.78275487313056,0.0,0.0,0.0,0.0,0.0,0.0,0.0,0.0,0.0,0.0,0.0,0.0,0.0,2187.725971916498,7.497222222222222,1.576150208333333,4.107084316666667,83.0,24.45454545,11.0,60.0,26.5,8.0,122.375,150.0,560.0,42.32768936111111,410.0,94.73333333333332
2025-08-08 17:00:00,2.608406413888889,1.299343547222222,1.309092602777778,1185.781111111111,3998.236486111111,0.0,2254.1092,1437.120380555556,229.9636838888889,112781.8113888889,2.855594791421872,1.055536473965171,11.51630898472915,0.555536473965171,87.42815454130567,4.202575035879942,34.22551603068803,7.4,1.03,0.45,87.71000000000001,11.26,4.855882675221431,68.2,9.29,21.05,1.46,12.695922778513385,5.133333333333334,80.02222222222223,66.02,31.4,0.054,5.16,1.81485,9.82,2.0806,0.03396,0.12,55.37,10.83485,0.069095,2.099777131782945,0.25,103.45673721168436,0.2,96.38,0.57,0.48,1.3,0.0,0.0,0.0,1.0,59.41440881183698,4.412597006637979,3.774372285394607,0.0609489683454224,0.0187415252465618,0.1007461947441392,0.2575779389653851,3.708448529325683,6.024517538211442,0.0775561234473335,0.1000524315003771,0.0168965368450452,50.07707787780895,0.0,0.0,0.0,0.0,0.0,0.0,0.0,0.0,0.0,0.0,0.0,0.0,0.0,2187.725971916498,7.473333333333334,1.564740111111111,4.198648091666667,83.0,24.45454545,11.0,60.0,26.5,8.0,122.35694444444444,155.0,562.2777777777778,42.32730955555556,407.2777777777778,91.61290322580643
2025-08-08 18:00:00,2.668547369444445,1.299298333333333,1.369364616666667,1191.831388888889,3999.569352777778,0.0,2275.083741666667,1408.363422222222,232.6904980555555,115562.7702777778,2.787850006933919,1.055536473965171,11.51630898472915,0.555536473965171,87.42815454130567,4.202575035879942,33.42888224343632,7.4,1.03,0.45,87.71000000000001,11.26,4.742857054145534,68.2,9.29,21.05,1.46,12.40041222911411,5.133333333333334,80.02222222222223,66.02,31.4,0.054,5.16,1.81485,9.82,2.0806,0.03396,0.12,55.37,10.83485,0.069095,2.099777131782945,0.25,101.04867615256843,0.2,96.38,0.57,0.48,1.3,0.0,0.0,0.0,1.0,59.41440881183698,4.412597006637979,3.774372285394607,0.0609489683454224,0.0187415252465618,0.1007461947441392,0.2575779389653851,3.708448529325683,6.024517538211442,0.0775561234473335,0.1000524315003771,0.0168965368450452,48.91148282385775,0.0,0.0,0.0,0.0,0.0,0.0,0.0,0.0,0.0,0.0,0.0,0.0,0.0,2187.725971916498,7.200277777777777,1.642939855555556,4.191976888888889,83.0,24.45454545,11.0,60.0,26.5,8.0,121.81055555555558,154.0,559.6222222222223,41.70660105555555,405.6222222222223,89.48051948051948
2025-08-08 19:00:00,2.687387375,1.299126541666667,1.388195163888889,1171.8175,3998.6725,0.0,2309.645869444445,1389.768405555556,228.5531772222222,115652.1805555556,2.7850719006193536,1.055536473965171,11.51630898472915,0.555536473965171,87.42815454130567,4.202575035879942,33.3579978314285,7.4,1.03,0.45,87.71000000000001,11.26,4.732800043232875,68.2,9.29,21.05,1.46,12.374117723569045,5.133333333333334,80.02222222222223,66.02,31.4,0.054,5.16,1.81485,9.82,2.0806,0.03396,0.12,55.37,10.83485,0.069095,2.099777131782945,0.25,100.83440706809584,0.2,96.38,0.57,0.48,1.3,0.0,0.0,0.0,1.0,59.41440881183698,4.412597006637979,3.774372285394607,0.0609489683454224,0.0187415252465618,0.1007461947441392,0.2575779389653851,3.708448529325683,6.024517538211442,0.0775561234473335,0.1000524315003771,0.0168965368450452,48.80776826723118,0.0,0.0,0.0,0.0,0.0,0.0,0.0,0.0,0.0,0.0,0.0,0.0,0.0,2187.725971916498,7.130000000000001,1.513867236111111,3.945288375,83.0,24.45454545,11.0,60.0,26.5,8.0,121.75888888888888,141.0,553.3055555555555,42.99968055555556,412.30555555555554,89.29078014184397
2025-08-08 20:00:00,2.713846991666667,1.299555727777778,1.414270561111111,1144.749444444444,3999.395997222222,0.0,2265.406411111111,1369.425033333333,223.6025819444444,116107.6741666667,2.774654750447109,1.055536473965171,11.51630898472915,0.555536473965171,87.42815454130567,4.202575035879942,33.569962869277134,7.4,1.03,0.45,87.71000000000001,11.26,4.762873435088207,68.2,9.29,21.05,1.46,12.45274595374264,5.133333333333334,80.02222222222223,66.02,31.4,0.054,5.16,1.81485,9.82,2.0806,0.03396,0.12,55.37,10.83485,0.069095,2.099777131782945,0.25,101.47513403914012,0.2,96.38,0.57,0.48,1.3,0.0,0.0,0.0,1.0,59.41440881183698,4.412597006637979,3.774372285394607,0.0609489683454224,0.0187415252465618,0.1007461947441392,0.2575779389653851,3.708448529325683,6.024517538211442,0.0775561234473335,0.1000524315003771,0.0168965368450452,49.11790499966792,0.0,0.0,0.0,0.0,0.0,0.0,0.0,0.0,0.0,0.0,0.0,0.0,0.0,2187.725971916498,7.0,1.541143466666667,3.9988908,83.0,24.45454545,11.0,60.0,26.5,8.0,120.9325,141.0,550.0,43.33504691666666,409.0,89.8581560283688
2025-08-08 21:00:00,2.697028441666667,1.299209147222222,1.397756216666667,1158.283888888889,3999.855741666667,0.0,2362.562975,1365.457541666667,223.2578494444445,114280.9961388889,2.819299420570946,1.055536473965171,11.51630898472915,0.555536473965171,87.42815454130567,4.202575035879942,34.53256061724625,7.4,1.03,0.45,87.71000000000001,11.26,4.899445860274704,68.2,9.29,21.05,1.46,12.80982067729184,5.133333333333334,80.02222222222223,66.02,31.4,0.054,5.16,1.81485,9.82,2.0806,0.03396,0.12,55.37,10.83485,0.069095,2.099777131782945,0.25,104.38487021851304,0.2,96.38,0.57,0.48,1.3,0.0,0.0,0.0,1.0,59.41440881183698,4.412597006637979,3.774372285394607,0.0609489683454224,0.0187415252465618,0.1007461947441392,0.2575779389653851,3.708448529325683,6.024517538211442,0.0775561234473335,0.1000524315003771,0.0168965368450452,50.52633029110344,0.0,0.0,0.0,0.0,0.0,0.0,0.0,0.0,0.0,0.0,0.0,0.0,0.0,2187.725971916498,7.0,1.551422697222222,3.5480565,83.0,24.45454545,11.0,60.0,26.5,8.0,123.02569444444444,115.0,546.1527777777778,42.75156972222222,431.1527777777778,92.43478260869566
2025-08-08 22:00:00,2.680664005555556,1.299396002777778,1.381095975,1181.530277777778,3997.889405555556,0.0,2337.887219444444,1258.221455555556,207.4881980555556,104073.5668888889,3.094090733090102,1.055536473965171,11.51630898472915,0.555536473965171,87.42815454130567,4.202575035879942,33.32645541508198,7.4,1.03,0.45,87.71000000000001,11.26,4.728324836111545,68.2,9.29,21.05,1.46,12.362417094078928,5.133333333333334,80.02222222222223,66.02,31.4,0.054,5.16,1.81485,9.82,2.0806,0.03396,0.12,55.37,10.83485,0.069095,2.099777131782945,0.25,100.7390607926428,0.2,96.38,0.57,0.48,1.3,0.0,0.0,0.0,1.0,59.41440881183698,4.412597006637979,3.774372285394607,0.0609489683454224,0.0187415252465618,0.1007461947441392,0.2575779389653851,3.708448529325683,6.024517538211442,0.0775561234473335,0.1000524315003771,0.0168965368450452,48.76161696776143,0.0,0.0,0.0,0.0,0.0,0.0,0.0,0.0,0.0,0.0,0.0,0.0,0.0,2187.725971916498,7.0,1.653776091666667,3.688609180555555,83.0,24.45454545,11.0,60.0,26.5,8.0,123.66722222222222,126.0,553.8888888888889,42.37557058333334,427.8888888888889,89.2063492063492
2025-08-08 23:00:00,2.67335385,1.299515366666667,1.373938333333333,1175.515833333333,4000.049572222222,0.0,2261.91655,1398.710405555556,229.0821294444445,115127.4233333333,2.79872089453443,1.051161720904978,11.45836745725491,0.5446924735499802,87.49047082184012,4.160668104099829,36.04666134189544,6.8,1.02,0.47,87.73,11.25,5.17115020248103,68.24999999999999,9.15,21.12,1.48,13.23584293586226,5.133333333333334,80.02222222222223,66.02,31.4,0.057293,5.32,1.81485,9.85,2.2119,0.035,0.12648,55.23,10.83485,0.068,2.036625939849624,0.2525,109.57276271577608,0.2,96.38,0.57,0.48,1.3,0.0,0.0,0.0,1.0,59.47894180146109,4.485910372481532,3.621526351231856,0.0426244779408763,0.0171745786115608,0.0852011917232372,0.3159575142503434,3.921058334580381,5.777881154175792,0.0709731556178323,0.039474624865659,0.0111998840246507,51.26740122178513,0.0,0.0,0.0,0.0,0.0,0.0,0.0,0.0,0.0,0.0,0.0,0.0,0.0,2187.725971916498,7.0,1.777717547222222,4.199299080555556,83.0,24.45454545,11.0,60.0,26.5,8.0,122.2575,151.0,560.0,41.71323716666667,409.0,95.36423841059604
2025-08-09 00:00:00,2.687946016666667,1.299178994444444,1.388666358333333,1172.344166666667,4000.235908333333,0.0,2268.823547222222,1385.158777777778,227.7480630555555,115220.0025,2.7966037923123004,1.051161720904978,11.45836745725491,0.5446924735499802,87.49047082184012,4.160668104099829,33.97395793105218,6.8,1.02,0.47,87.73,11.25,4.873806141653742,68.24999999999999,9.15,21.12,1.48,12.47477448243903,5.133333333333334,80.02222222222223,66.02,31.4,0.057293,5.32,1.81485,9.85,2.2119,0.035,0.12648,55.23,10.83485,0.068,2.036625939849624,0.2525,103.27226689835771,0.2,96.38,0.57,0.48,1.3,0.0,0.0,0.0,1.0,59.47894180146109,4.485910372481532,3.621526351231856,0.0426244779408763,0.0171745786115608,0.0852011917232372,0.3159575142503434,3.921058334580381,5.777881154175792,0.0709731556178323,0.039474624865659,0.0111998840246507,48.31949666081654,0.0,0.0,0.0,0.0,0.0,0.0,0.0,0.0,0.0,0.0,0.0,0.0,0.0,2177.8180849624823,7.0,1.557397802777778,4.191960863888888,83.0,24.45454545,11.0,60.0,26.5,8.0,120.24416666666664,152.0,552.4166666666666,41.96497625,400.4166666666666,89.47368421052632
2025-08-09 01:00:00,2.673888352777778,1.299149438888889,1.374689055555556,1174.245555555556,4000.471988888889,0.0,2251.900405555556,1383.262408333333,226.4158994444445,113919.4138888889,2.828677403566786,1.051161720904978,11.45836745725491,0.5446924735499802,87.49047082184012,4.160668104099829,33.833040307657924,6.8,1.02,0.47,87.73,11.25,4.853590505319582,68.24999999999999,9.15,21.12,1.48,12.423031451026198,5.133333333333334,80.02222222222223,66.02,31.4,0.057293,5.32,1.81485,9.85,2.2119,0.035,0.12648,55.23,10.83485,0.068,2.036625939849624,0.2525,102.8439128501368,0.2,96.38,0.57,0.48,1.3,0.0,0.0,0.0,1.0,59.47894180146109,4.485910372481532,3.621526351231856,0.0426244779408763,0.0171745786115608,0.0852011917232372,0.3159575142503434,3.921058334580381,5.777881154175792,0.0709731556178323,0.039474624865659,0.0111998840246507,48.11907642579807,0.0,0.0,0.0,0.0,0.0,0.0,0.0,0.0,0.0,0.0,0.0,0.0,0.0,2177.8180849624823,7.0,1.554899719444444,4.097447291666667,83.0,24.45454545,11.0,60.0,26.5,8.0,119.93736111111112,156.0,553.0694444444445,42.98598827777778,397.06944444444446,89.1025641025641
2025-08-09 02:00:00,2.659690052777778,1.299023458333333,1.360453133333333,1177.418333333333,4000.011108333334,0.0,2267.949133333333,1394.941825,227.4626119444444,113774.8980555555,2.831941884484017,1.051161720904978,11.45836745725491,0.5446924735499802,87.49047082184012,4.160668104099829,33.97908220826652,6.8,1.02,0.47,87.73,11.25,4.8745412557022565,68.24999999999999,9.15,21.12,1.48,12.476656047217675,5.133333333333334,80.02222222222223,66.02,31.4,0.057293,5.32,1.81485,9.85,2.2119,0.035,0.12648,55.23,10.83485,0.068,2.036625939849624,0.2525,103.28784340920213,0.2,96.38,0.57,0.48,1.3,0.0,0.0,0.0,1.0,59.47894180146109,4.485910372481532,3.621526351231856,0.0426244779408763,0.0171745786115608,0.0852011917232372,0.3159575142503434,3.921058334580381,5.777881154175792,0.0709731556178323,0.039474624865659,0.0111998840246507,48.32678466936267,0.0,0.0,0.0,0.0,0.0,0.0,0.0,0.0,0.0,0.0,0.0,0.0,0.0,2177.8180849624823,7.0,1.571964244444444,3.973797558333334,83.0,24.45454545,11.0,60.0,26.5,8.0,120.42,156.0,555.0,43.45136833333333,399.0,89.48717948717949
