Repository: saikumar-voptimai/evonith_bf_webapp

# Evonith BF2 — Blast Furnace Intelligence Platform

Monitoring, modelling and optimisation of **Blast Furnace 2 (BF2)** at Evonith Steel: live telemetry from InfluxDB,
manual plant reports from Neon PostgreSQL, a two-zone energy model of the furnace, blend and fuel optimisers, a
conversational assistant (FurnaceMind) and a live digital twin evaluated every hour.

The platform has three deployable parts that share one Python service layer, plus the shared data library:

| Part | Path | What it is |
|---|---|---|
| **Streamlit app** (legacy) | `src/app.py`, `src/custom_pages/` | The original 11-page dashboard; still the home of the model pages. Served under `/legacy` in production |

File: src/data/V13_df_filtered.csv (part 227 of 268)
NM3/HR.,STEAMKGS/HR.,RAFTOC,PERMEABILITYKGS/HR.,TUYEREVELOCITYM/S,HOT BLAST VOLUMENM3/HR.,O2 ENRICHMENT %,COKE_VM%,COKE_ASH%,COKE_IM%,COKE_FC%,COKE_MOIST%,COKE_CALC_MT,NUTCOKE_MOIST%,NUTCOKE_VM%,NUTCOKE_IM%,NUTCOKE_FC%,NUTCOKE_ASH%,NUTCOKE_CALC_MT,PCI_2_FC%,PCI_2_ASH%,PCI_2_VM%,PCI_2_IM%,PCI_2_CALC_MT,SINTER_SP_02_COLD_STRENGTH_AI,SINTER_SP_02_COLD_STRENGTH_TI,SINTER_SP_02_HOT_STRENGTH_RI,SINTER_SP_02_HOT_STRENGTH_RDI,SINTER_SP_02_P%,SINTER_SP_02_SIO2%,SINTER_SP_02_MGO%,SINTER_SP_02_FEO%,SINTER_SP_02_AL2O3%,SINTER_SP_02_NA2O%,SINTER_SP_02_TIO2%,SINTER_SP_02_FE(T)%,SINTER_SP_02_CAO%,SINTER_SP_02_K2O%,SINTER_SP_02_BASICITY,SINTER_SP_02_MNO%,SINTER_CALC_MT,FLUX_TM%,FLUX_SIO2%,FLUX_FE2O3%,FLUX_AL2O3%,FLUX_LOI%,FLUX_MGO%,FLUX_CAO%,FLUX_CALC_MT,GEOMIN TYPE,ORE_FE(T)%,ORE_LOI%,ORE_TM%,ORE_MGO%,ORE_NA2O%,ORE_P%,ORE_TIO2%,ORE_AL2O3%,ORE_SIO2%,ORE_MNO%,ORE_CAO%,ORE_K2O%,ORE_CALC_MT,LLOYDS_PELLET_PCT_SIO2,LLOYDS_PELLET_PCT_AL2O3,LLOYDS_PELLET_PCT_FE2O3,LLOYDS_PELLET_PCT_MGO,LLOYDS_PELLET_PCT_TIO2,LLOYDS_PELLET_PCT_NA2O,TOTAL_PELLET_CALC_MT,LLOYDS_PELLET_PCT_K2O,LLOYDS_PELLET_PCT_TM,LLOYDS_PELLET_PCT_LOI,LLOYDS_PELLET_PCT_MNO,LLOYDS_PELLET_PCT_CAO,LLOYDS_PELLET_PCT_P,DAILYPRODUCTION,CHARGES/HRS.,STOCKRODLEVEL,FURNACE TOP GAS ANALYSISH2%,COKE_DISCHARGE_TIME,WEIGHTED_COKE_ANGLE,TOTAL_COKE_PORTIONS,NON_COKE_DISCHARGE_TIME,WEIGHTED_NON_COKE_ANGLE,TOTAL_NON_COKE_PORTIONS,UNITCOST LAKHS/THM,ACTUALKG/THM.,ACT. FUEL RATEKG/THM.,FURNACETOPGASANALYSISCO2ETACO,COKE RATE KG/THM,PRODUCTIONTONNESPERHR
2025-08-09 03:00:00,2.679775830555556,1.299059616666667,1.380715222222222,1177.150277777778,3998.533616666667,0.0,2302.644252777778,1374.842216666667,225.9940022222222,113652.1705555556,2.833951447851799,1.051161720904978,11.45836745725491,0.5446924735499802,87.49047082184012,4.160668104099829,33.72240250416657,6.8,1.02,0.47,87.73,11.25,4.837718724726647,68.24999999999999,9.15,21.12,1.48,12.382406756941744,5.133333333333334,80.02222222222223,66.02,31.4,0.057293,5.32,1.81485,9.85,2.2119,0.035,0.12648,55.23,10.83485,0.068,2.036625939849624,0.2525,102.50760182054184,0.2,96.38,0.57,0.48,1.3,0.0,0.0,0.0,1.0,59.47894180146109,4.485910372481532,3.621526351231856,0.0426244779408763,0.0171745786115608,0.0852011917232372,0.3159575142503434,3.921058334580381,5.777881154175792,0.0709731556178323,0.039474624865659,0.0111998840246507,47.96172169582489,0.0,0.0,0.0,0.0,0.0,0.0,0.0,0.0,0.0,0.0,0.0,0.0,0.0,2177.8180849624823,7.0,1.57412475,3.795267488888889,83.0,24.45454545,11.0,60.0,26.5,8.0,121.0725,143.0,551.5,42.78912555555556,408.5,88.81118881118881
2025-08-09 04:00:00,2.690562241666667,1.299227197222222,1.391301277777778,1173.708888888889,4000.483986111111,0.0,2320.042644444444,1363.179522222222,224.7329547222222,113611.9872222222,2.836334998147848,1.051161720904978,11.45836745725491,0.5446924735499802,87.49047082184012,4.160668104099829,32.954301572365814,6.8,1.02,0.47,87.73,11.25,4.727529177591227,68.24999999999999,9.15,21.12,1.48,12.100370559586953,5.133333333333334,80.02222222222223,66.02,31.4,0.057293,5.32,1.81485,9.85,2.2119,0.035,0.12648,55.23,10.83485,0.068,2.036625939849624,0.2525,100.17276863464144,0.2,96.38,0.57,0.48,1.3,0.0,0.0,0.0,1.0,59.47894180146109,4.485910372481532,3.621526351231856,0.0426244779408763,0.0171745786115608,0.0852011917232372,0.3159575142503434,3.921058334580381,5.777881154175792,0.0709731556178323,0.039474624865659,0.0111998840246507,46.869289354422776,0.0,0.0,0.0,0.0,0.0,0.0,0.0,0.0,0.0,0.0,0.0,0.0,0.0,2177.8180849624823,7.0,1.504735766666667,3.670741702777778,83.0,24.45454545,11.0,60.0,26.5,8.0,121.13861111111112,137.0,548.9444444444445,42.53937641666666,411.94444444444446,86.78832116788321
2025-08-09 05:00:00,2.677537386111111,1.299341761111111,1.378150433333333,1178.073333333333,3999.069672222222,0.0,2322.377380555556,1378.162683333333,226.6175547222223,113826.9613888889,2.829981675708978,1.051161720904978,11.45836745725491,0.5446924735499802,87.49047082184012,4.160668104099829,34.036229038939446,6.8,1.02,0.47,87.73,11.25,4.882739375417216,68.24999999999999,9.15,21.12,1.48,12.497639584857824,5.133333333333334,80.02222222222223,66.02,31.4,0.057293,5.32,1.81485,9.85,2.2119,0.035,0.12648,55.23,10.83485,0.068,2.036625939849624,0.2525,103.46155536709726,0.2,96.38,0.57,0.48,1.3,0.0,0.0,0.0,1.0,59.47894180146109,4.485910372481532,3.621526351231856,0.0426244779408763,0.0171745786115608,0.0852011917232372,0.3159575142503434,3.921058334580381,5.777881154175792,0.0709731556178323,0.039474624865659,0.0111998840246507,48.408061808148815,0.0,0.0,0.0,0.0,0.0,0.0,0.0,0.0,0.0,0.0,0.0,0.0,0.0,2177.8180849624823,7.0,1.571711072222222,3.751157413888889,83.0,24.45454545,11.0,60.0,26.5,8.0,120.36486111111113,138.0,546.3194444444445,42.97662919444444,408.31944444444446,89.6376811594203
2025-08-09 06:00:00,2.643529244813278,1.299025369294606,1.344615244813278,1180.102904564315,4002.515809128631,0.0,2317.638157676348,1416.636298755187,229.3416290456432,114042.765560166,2.8270625027722254,1.051161720904978,11.45836745725491,0.5446924735499802,87.49047082184012,4.160668104099829,33.79409580082896,6.8,1.02,0.47,87.73,11.25,4.848003638550869,68.24999999999999,9.15,21.12,1.48,12.408731558708473,5.133333333333334,80.02222222222223,66.02,31.4,0.057293,5.32,1.81485,9.85,2.2119,0.035,0.12648,55.23,10.83485,0.068,2.036625939849624,0.2525,102.72553136771936,0.2,96.38,0.57,0.48,1.3,0.0,0.0,0.0,1.0,59.47894180146109,4.485910372481532,3.621526351231856,0.0426244779408763,0.0171745786115608,0.0852011917232372,0.3159575142503434,3.921058334580381,5.777881154175792,0.0709731556178323,0.039474624865659,0.0111998840246507,48.06368756084751,0.0,0.0,0.0,0.0,0.0,0.0,0.0,0.0,0.0,0.0,0.0,0.0,0.0,2177.8180849624823,7.0,1.618012394190872,3.792010024896265,83.0,24.45454545,11.0,60.0,26.5,8.0,121.05,140.0,550.0,43.5533353526971,410.0,89.0
2025-08-09 07:00:00,2.625180795833333,1.29927665,1.325781441666667,1176.218333333333,3999.485320833333,0.0,2278.153179166667,1432.12625,229.5402366666667,113859.03875,2.829478779649506,1.051161720904978,11.45836745725491,0.5446924735499802,87.49047082184012,4.160668104099829,34.723728037116786,6.8,1.02,0.47,87.73,11.25,4.981366001331618,68.24999999999999,9.15,21.12,1.48,12.75007985032734,5.133333333333334,80.02222222222223,66.02,31.4,0.057293,5.32,1.81485,9.85,2.2119,0.035,0.12648,55.23,10.83485,0.068,2.036625939849624,0.2525,105.55137899542493,0.2,96.38,0.57,0.48,1.3,0.0,0.0,0.0,1.0,59.47894180146109,4.485910372481532,3.621526351231856,0.0426244779408763,0.0171745786115608,0.0852011917232372,0.3159575142503434,3.921058334580381,5.777881154175792,0.0709731556178323,0.039474624865659,0.0111998840246507,49.38585796643456,0.0,0.0,0.0,0.0,0.0,0.0,0.0,0.0,0.0,0.0,0.0,0.0,0.0,2177.8180849624823,7.0,1.525361754166667,3.889431416666667,83.0,24.45454545,11.0,60.0,26.5,8.0,120.525,145.0,550.25,43.86582695833333,405.25,91.44827586206895
2025-08-09 08:00:00,2.660819316666667,1.299389980555556,1.361457858333333,1181.243888888889,4000.118747222222,0.0,2285.599105555556,1392.307722222222,227.6346591666667,113548.4286111111,2.8376626453819327,1.049787384044976,11.41680329940491,0.472938494709996,87.5334093165501,3.795975630549848,35.3181330595088,6.8,1.02,0.47,87.73,11.25,5.066637633640203,68.35,9.12,21.08,1.45,12.96833727622449,5.133333333333334,80.02222222222223,66.02,31.4,0.057293,5.28408,1.82466,9.78,2.1412,0.028,0.12648,55.21,10.91701,0.072,2.066019061028599,0.2525,107.35822040739023,0.2,96.38,0.57,0.48,1.3,0.0,0.0,0.0,1.0,59.47894180146109,4.485910372481532,3.621526351231856,0.0426244779408763,0.0171745786115608,0.0852011917232372,0.3159575142503434,3.921058334580381,5.777881154175792,0.0709731556178323,0.039474624865659,0.0111998840246507,50.231251121772296,0.0,0.0,0.0,0.0,0.0,0.0,0.0,0.0,0.0,0.0,0.0,0.0,0.0,2177.8180849624823,7.0,1.599696227777778,3.899353755555556,83.0,24.45454545,11.0,60.0,26.5,8.0,121.595,146.0,555.0,44.09493775,409.0,93.013698630137
2025-08-09 09:00:00,2.662736225,1.298964988888889,1.363907058333333,1181.050833333333,4001.157944444445,0.0,2291.739525,1392.194416666667,227.7645852777778,113655.1686111111,2.835735434928541,1.049787384044976,11.41680329940491,0.472938494709996,87.5334093165501,3.795975630549848,33.02398189114082,6.8,1.02,0.47,87.73,11.25,4.737525315406174,68.35,9.12,21.08,1.45,12.125956223298749,5.133333333333334,80.02222222222223,66.02,31.4,0.057293,5.28408,1.82466,9.78,2.1412,0.028,0.12648,55.21,10.91701,0.072,2.066019061028599,0.2525,100.38457923653536,0.2,96.38,0.57,0.48,1.3,0.0,0.0,0.0,1.0,59.47894180146109,4.485910372481532,3.621526351231856,0.0426244779408763,0.0171745786115608,0.0852011917232372,0.3159575142503434,3.921058334580381,5.777881154175792,0.0709731556178323,0.039474624865659,0.0111998840246507,46.96839225957167,0.0,0.0,0.0,0.0,0.0,0.0,0.0,0.0,0.0,0.0,0.0,0.0,0.0,2177.8180849624823,7.0,1.577753702777778,3.914633169444445,83.0,24.45454545,11.0,60.0,26.5,8.0,121.59625,142.0,553.125,44.08486377777778,411.125,86.97183098591549
2025-08-09 10:00:00,2.677633872222223,1.299500908333333,1.378166505555556,1173.898333333333,3999.639452777778,0.0,2296.100188888889,1387.530527777778,227.4525491666667,114642.9394444444,2.810252543773725,1.049787384044976,11.41680329940491,0.472938494709996,87.5334093165501,3.795975630549848,35.06883296185542,6.8,1.02,0.47,87.73,11.25,5.0308737597482125,68.35,9.12,21.08,1.45,12.876797676894103,5.133333333333334,80.02222222222223,66.02,31.4,0.057293,5.28408,1.82466,9.78,2.1412,0.028,0.12648,55.21,10.91701,0.072,2.066019061028599,0.2525,106.60041096184682,0.2,96.38,0.57,0.48,1.3,0.0,0.0,0.0,1.0,59.47894180146109,4.485910372481532,3.621526351231856,0.0426244779408763,0.0171745786115608,0.0852011917232372,0.3159575142503434,3.921058334580381,5.777881154175792,0.0709731556178323,0.039474624865659,0.0111998840246507,49.8766838011042,0.0,0.0,0.0,0.0,0.0,0.0,0.0,0.0,0.0,0.0,0.0,0.0,0.0,2177.8180849624823,7.0,1.529125722222222,3.937194566666667,83.0,24.45454545,11.0,60.0,26.5,8.0,121.25486111111113,140.0,550.8194444444445,43.73762194444445,410.81944444444446,92.35714285714286
2025-08-09 11:00:00,2.691932675,1.299192825,1.392639080555556,1175.931944444445,3999.677180555555,0.0,2299.542625,1374.295238888889,227.1718802777778,114747.9252777778,2.8077095416723665,1.049787384044976,11.41680329940491,0.472938494709996,87.5334093165501,3.795975630549848,34.47868053492268,6.8,1.02,0.47,87.73,11.25,4.946212192534471,68.35,9.12,21.08,1.45,12.66010174611116,5.133333333333334,80.02222222222223,66.02,31.4,0.057293,5.28408,1.82466,9.78,2.1412,0.028,0.12648,55.21,10.91701,0.072,2.066019061028599,0.2525,104.80649636795118,0.2,96.38,0.57,0.48,1.3,0.0,0.0,0.0,1.0,59.47894180146109,4.485910372481532,3.621526351231856,0.0426244779408763,0.0171745786115608,0.0852011917232372,0.3159575142503434,3.921058334580381,5.777881154175792,0.0709731556178323,0.039474624865659,0.0111998840246507,49.03733890403863,0.0,0.0,0.0,0.0,0.0,0.0,0.0,0.0,0.0,0.0,0.0,0.0,0.0,2177.8180849624823,7.0,1.527809161111111,3.867131241666667,83.0,24.45454545,11.0,60.0,26.5,8.0,120.55875,137.0,546.625,42.62334861111111,409.625,90.8029197080292
2025-08-09 12:00:00,2.713533569444444,1.299317636111111,1.414169505555556,1185.229166666667,4000.769647222222,0.0,2311.972644444445,1352.724841666667,226.9870472222222,114649.3927777778,2.8108879995776874,1.049787384044976,11.41680329940491,0.472938494709996,87.5334093165501,3.795975630549848,34.83898828970886,6.8,1.02,0.47,87.73,11.25,4.997900905157421,68.35,9.12,21.08,1.45,12.792401844744155,5.133333333333334,80.02222222222223,66.02,31.4,0.057293,5.28408,1.82466,9.78,2.1412,0.028,0.12648,55.21,10.91701,0.072,2.066019061028599,0.2525,105.90174110491532,0.2,96.38,0.57,0.48,1.3,0.0,0.0,0.0,1.0,59.47894180146109,4.485910372481532,3.621526351231856,0.0426244779408763,0.0171745786115608,0.0852011917232372,0.3159575142503434,3.921058334580381,5.777881154175792,0.0709731556178323,0.039474624865659,0.0111998840246507,49.549786979402384,0.0,0.0,0.0,0.0,0.0,0.0,0.0,0.0,0.0,0.0,0.0,0.0,0.0,2177.8180849624823,7.0,1.578580769444444,3.802059211111112,83.0,24.45454545,11.0,60.0,26.5,8.0,120.1525,137.0,545.0,43.07047713888889,408.0,91.75182481751824
2025-08-09 13:00:00,2.709123103064067,1.299320818941504,1.409826314763231,1163.172701949861,3999.057456824513,0.0,2290.09974373259,1347.256841225627,222.3522557103064,113866.2119777159,2.8289981741846333,1.049787384044976,11.41680329940491,0.472938494709996,87.5334093165501,3.795975630549848,35.19929604449503,6.8,1.02,0.47,87.73,11.25,5.049589617780368,68.35,9.12,21.08,1.45,12.924701943377148,5.133333333333334,80.02222222222223,66.02,31.4,0.057293,5.28408,1.82466,9.78,2.1412,0.028,0.12648,55.21,10.91701,0.072,2.066019061028599,0.2525,106.99698584187944,0.2,96.38,0.57,0.48,1.3,0.0,0.0,0.0,1.0,59.47894180146109,4.485910372481532,3.621526351231856,0.0426244779408763,0.0171745786115608,0.0852011917232372,0.3159575142503434,3.921058334580381,5.777881154175792,0.0709731556178323,0.039474624865659,0.0111998840246507,50.06223505476613,0.0,0.0,0.0,0.0,0.0,0.0,0.0,0.0,0.0,0.0,0.0,0.0,0.0,2177.8180849624823,7.0,1.472575270194986,3.849677320334262,83.0,24.45454545,11.0,60.0,26.5,8.0,120.30222144846798,137.0,545.5988857938719,42.72103038997215,408.5988857938719,92.7007299270073
2025-08-09 14:00:00,2.687286944444445,1.298994505555555,1.388369977777778,1179.779444444444,4002.716797222222,0.0,2289.507791666667,1365.876861111111,225.9575288888889,113632.7611111111,2.837398527191389,1.049787384044976,11.41680329940491,0.472938494709996,87.5334093165501,3.795975630549848,34.8284753313464,6.8,1.02,0.47,87.73,11.25,4.996392746433673,68.35,9.12,21.08,1.45,12.788541629664676,5.133333333333334,80.02222222222223,66.02,31.4,0.057293,5.28408,1.82466,9.78,2.1412,0.028,0.12648,55.21,10.91701,0.072,2.066019061028599,0.2525,105.86978436192696,0.2,96.38,0.57,0.48,1.3,0.0,0.0,0.0,1.0,59.47894180146109,4.485910372481532,3.621526351231856,0.0426244779408763,0.0171745786115608,0.0852011917232372,0.3159575142503434,3.921058334580381,5.777881154175792,0.0709731556178323,0.039474624865659,0.0111998840246507,49.53483491354295,0.0,0.0,0.0,0.0,0.0,0.0,0.0,0.0,0.0,0.0,0.0,0.0,0.0,2177.8180849624823,7.0,1.450740275,3.84572725,83.0,24.45454545,11.0,60.0,26.5,8.0,120.4625,145.0,550.0,43.07840113888889,405.0,91.72413793103448
2025-08-09 15:00:00,2.701517425,1.299316391666667,1.402248613888889,1164.734722222222,4000.924822222222,0.0,2300.771666666667,1348.629619444444,221.8929622222222,113218.6063888889,2.846496721132862,1.049787384044976,11.41680329940491,0.472938494709996,87.5334093165501,3.795975630549848,34.78249846555858,6.8,1.02,0.47,87.73,11.25,4.989797037705672,68.35,9.12,21.08,1.45,12.771659550947906,5.133333333333334,80.02222222222223,66.02,31.4,0.057293,5.28408,1.82466,9.78,2.1412,0.028,0.12648,55.21,10.91701,0.072,2.066019061028599,0.2525,105.73002628121044,0.2,96.38,0.57,0.48,1.3,0.0,0.0,0.0,1.0,59.47894180146109,4.485910372481532,3.621526351231856,0.0426244779408763,0.0171745786115608,0.0852011917232372,0.3159575142503434,3.921058334580381,5.777881154175792,0.0709731556178323,0.039474624865659,0.0111998840246507,49.46944426881981,0.0,0.0,0.0,0.0,0.0,0.0,0.0,0.0,0.0,0.0,0.0,0.0,0.0,2177.8180849624823,7.0,1.446925627777778,3.849729941666667,83.0,24.45454545,11.0,60.0,26.5,8.0,119.78111111111112,131.0,540.6944444444445,42.96200144444444,409.69444444444446,91.6030534351145
2025-08-09 16:00:00,2.681620461111111,1.298919133333333,1.382696480555555,1171.749722222222,3999.188063888889,0.0,2302.214580555556,1382.141797222222,226.6989013888889,114523.1891666667,2.8128718331190044,1.068413047184973,11.59898251015494,0.5260668104099828,87.33260444266008,3.939103946249835,34.830444265448456,7.35,1.035,0.49,87.38999999999999,11.575,4.996675204048374,68.02000000000001,9.14,21.38,1.46,12.789264595441695,5.133333333333334,80.02222222222223,66.02,31.4,0.052,5.2,1.82466,9.57,2.0907,0.03396,0.12,55.26,10.92728,0.068032,2.1014,0.23,105.87576942520708,0.2,96.38,0.57,0.48,1.3,0.0,0.0,0.0,1.0,59.5301149550383,4.252578257852994,3.932785823118886,0.0500751969200212,0.0136844348157318,0.0756712830070605,0.2550114767981281,3.724835219774987,5.988652917409226,0.0620740371665283,0.0411009291632089,0.0275592069462772,49.53763523209763,0.0,0.0,0.0,0.0,0.0,0.0,0.0,0.0,0.0,0.0,0.0,0.0,0.0,2177.8180849624823,7.0,1.536603072222222,3.828615311111111,83.0,24.45454545,11.0,60.0,26.5,8.0,118.1225,133.0,535.0,42.58289688888889,402.0,91.72932330827068
2025-08-09 17:00:00,2.675499869444444,1.299027647222222,1.376295330555556,1179.014444444445,3999.087116666667,0.0,2312.922119444444,1398.202622222222,229.846335,115271.4961111111,2.794553085559248,1.068413047184973,11.59898251015494,0.5260668104099828,87.33260444266008,3.939103946249835,34.68769654304908,7.35,1.035,0.49,87.38999999999999,11.575,4.976197026982602,68.02000000000001,9.14,21.38,1.46,12.736849576607916,5.133333333333334,80.02222222222223,66.02,31.4,0.052,5.2,1.82466,9.57,2.0907,0.03396,0.12,55.26,10.92728,0.068032,2.1014,0.23,105.44185233739886,0.2,96.38,0.57,0.48,1.3,0.0,0.0,0.0,1.0,59.5301149550383,4.252578257852994,3.932785823118886,0.0500751969200212,0.0136844348157318,0.0756712830070605,0.2550114767981281,3.724835219774987,5.988652917409226,0.0620740371665283,0.0411009291632089,0.0275592069462772,49.33461213688411,0.0,0.0,0.0,0.0,0.0,0.0,0.0,0.0,0.0,0.0,0.0,0.0,0.0,2177.8180849624823,7.0,1.511521047222222,3.849770152777778,83.0,24.45454545,11.0,60.0,26.5,8.0,118.1225,133.0,535.0,42.71970180555556,402.0,91.35338345864662
2025-08-09 18:00:00,2.696827533333333,1.298899277777778,1.397981275,1179.071111111111,4000.850947222222,0.0,2319.537838888889,1385.406216666667,229.807245,115905.9291666667,2.780491616812782,1.068413047184973,11.59898251015494,0.5260668104099828,87.33260444266008,3.939103946249835,34.853880458678205,7.35,1.035,0.49,87.38999999999999,11.575,5.000037292820366,68.02000000000001,9.14,21.38,1.46,12.797870046295,5.133333333333334,80.02222222222223,66.02,31.4,0.052,5.2,1.82466,9.57,2.0907,0.03396,0.12,55.26,10.92728,0.068032,2.1014,0.23,105.94700954410098,0.2,96.38,0.57,0.48,1.3,0.0,0.0,0.0,1.0,59.5301149550383,4.252578257852994,3.932785823118886,0.0500751969200212,0.0136844348157318,0.0756712830070605,0.2550114767981281,3.724835219774987,5.988652917409226,0.0620740371665283,0.0411009291632089,0.0275592069462772,49.57096738205806,0.0,0.0,0.0,0.0,0.0,0.0,0.0,0.0,0.0,0.0,0.0,0.0,0.0,2177.8180849624823,7.0,1.587627855555555,3.784304280555556,83.0,24.45454545,11.0,60.0,26.5,8.0,118.05916666666668,134.0,535.2166666666667,42.40112641666667,401.2166666666667,91.7910447761194
2025-08-09 19:00:00,2.712287727777778,1.299028255555555,1.413506175,1167.304444444444,4000.134172222222,0.0,2302.092383333334,1352.165394444444,224.1790069444445,114545.3775,2.812992204482036,1.068413047184973,11.59898251015494,0.5260668104099828,87.33260444266008,3.939103946249835,34.84046929633452,7.35,1.035,0.49,87.38999999999999,11.575,4.998113366101848,68.02000000000001,9.14,21.38,1.46,12.792945650199488,5.133333333333334,80.02222222222223,66.02,31.4,0.052,5.2,1.82466,9.57,2.0907,0.03396,0.12,55.26,10.92728,0.068032,2.1014,0.23,105.90624299167912,0.2,96.38,0.57,0.48,1.3,0.0,0.0,0.0,1.0,59.5301149550383,4.252578257852994,3.932785823118886,0.0500751969200212,0.0136844348157318,0.0756712830070605,0.2550114767981281,3.724835219774987,5.988652917409226,0.0620740371665283,0.0411009291632089,0.0275592069462772,49.551893342601176,0.0,0.0,0.0,0.0,0.0,0.0,0.0,0.0,0.0,0.0,0.0,0.0,0.0,2177.8180849624823,7.0,1.435414272222222,3.804165105555556,83.0,24.45454545,11.0,60.0,26.5,8.0,118.36930555555556,131.0,535.0472222222222,42.97084736111111,404.0472222222222,91.7557251908397
2025-08-09 20:00:00,2.71167685,1.29951415,1.411948922222222,1178.773333333333,3997.260355555555,0.0,2320.423063888889,1369.459891666667,228.7276522222222,115952.2247222222,2.776889453207456,1.068413047184973,11.59898251015494,0.5260668104099828,87.33260444266008,3.939103946249835,34.87480586533257,7.35,1.035,0.49,87.38999999999999,11.575,5.003039191382659,68.02000000000001,9.14,21.38,1.46,12.805553570525422,5.133333333333334,80.02222222222223,66.02,31.4,0.052,5.2,1.82466,9.57,2.0907,0.03396,0.12,55.26,10.92728,0.068032,2.1014,0.23,106.01061750480284,0.2,96.38,0.57,0.48,1.3,0.0,0.0,0.0,1.0,59.5301149550383,4.252578257852994,3.932785823118886,0.0500751969200212,0.0136844348157318,0.0756712830070605,0.2550114767981281,3.724835219774987,5.988652917409226,0.0620740371665283,0.0411009291632089,0.0275592069462772,49.60072856322552,0.0,0.0,0.0,0.0,0.0,0.0,0.0,0.0,0.0,0.0,0.0,0.0,0.0,2177.8180849624823,7.0,1.491671511111111,3.792510622222222,83.0,24.45454545,11.0,60.0,26.5,8.0,117.5048611111111,130.0,531.1194444444444,42.66593736111111,401.1194444444444,91.84615384615384
2025-08-09 21:00:00,2.687069913888889,1.298995722222222,1.388001627777778,1172.208055555556,3999.939694444445,0.0,2317.324819444445,1393.677091666667,229.1738122222222,115905.6569444444,2.7798652589552084,1.068413047184973,11.59898251015494,0.5260668104099828,87.33260444266008,3.939103946249835,34.670347204480535,7.35,1.035,0.49,87.38999999999999,11.575,4.973708140846916,68.02000000000001,9.14,21.38,1.46,12.730479135857353,5.133333333333334,80.02222222222223,66.02,31.4,0.052,5.2,1.82466,9.57,2.0907,0.03396,0.12,55.26,10.92728,0.068032,2.1014,0.23,105.3891147221114,0.2,96.38,0.57,0.48,1.3,0.0,0.0,0.0,1.0,59.5301149550383,4.252578257852994,3.932785823118886,0.0500751969200212,0.0136844348157318,0.0756712830070605,0.2550114767981281,3.724835219774987,5.988652917409226,0.0620740371665283,0.0411009291632089,0.0275592069462772,49.30993702223508,0.0,0.0,0.0,0.0,0.0,0.0,0.0,0.0,0.0,0.0,0.0,0.0,0.0,2177.8180849624823,7.0,1.616473777777778,3.803216630555556,83.0,24.45454545,11.0,60.0,26.5,8.0,118.15555555555554,130.0,533.7222222222222,42.06817430555556,403.7222222222222,91.3076923076923
2025-08-09 22:00:00,2.698382747222222,1.299204330555555,1.399293975,1178.816944444444,4001.034183333334,0.0,2319.268777777778,1373.977480555556,228.0007291666666,115173.6413888889,2.798286710061962,1.068413047184973,11.59898251015494,0.5260668104099828,87.33260444266008,3.939103946249835,34.830444265448456,7.35,1.035,0.49,87.38999999999999,11.575,4.996675204048374,68.02000000000001,9.14,21.38,1.46,12.789264595441695,5.133333333333334,80.02222222222223,66.02,31.4,0.052,5.2,1.82466,9.57,2.0907,0.03396,0.12,55.26,10.92728,0.068032,2.1014,0.23,105.87576942520708,0.2,96.38,0.57,0.48,1.3,0.0,0.0,0.0,1.0,59.5301149550383,4.252578257852994,3.932785823118886,0.0500751969200212,0.0136844348157318,0.0756712830070605,0.2550114767981281,3.724835219774987,5.988652917409226,0.0620740371665283,0.0411009291632089,0.0275592069462772,49.53763523209763,0.0,0.0,0.0,0.0,0.0,0.0,0.0,0.0,0.0,0.0,0.0,0.0,0.0,2177.8180849624823,7.0,1.835595144444444,3.860829827777778,83.0,24.45454545,11.0,60.0,26.5,8.0,118.9475,133.0,538.3,42.30271994444445,405.3,91.72932330827068
2025-08-09 23:00:00,2.713071369444445,1.299244705555556,1.413911872222222,1169.845833333333,4002.560361111111,0.0,2290.863758333333,1352.264758333333,224.451585,114441.0738888889,2.817260885658797,1.073621501623746,11.67114361201388,0.5642409740262138,87.25523488636237,4.078012175327672,34.191098093637336,7.35,1.035,0.49,87.38999999999999,11.575,4.943112853046834,69.0,8.86,20.53,1.61,13.131537242823846,5.133333333333334,80.02222222222223,66.02,31.4,0.05405,5.27424,1.75599,9.43,2.0806,0.034,0.12648,55.27,11.02998,0.067,2.091292773935202,0.2121,109.25413741164508,0.2,96.38,0.57,0.48,1.3,0.0,0.0,0.0,1.0,59.5301149550383,4.252578257852994,3.932785823118886,0.0500751969200212,0.0136844348157318,0.0756712830070605,0.2550114767981281,3.724835219774987,5.988652917409226,0.0620740371665283,0.0411009291632089,0.0275592069462772,47.41936524393076,0.0,0.0,0.0,0.0,0.0,0.0,0.0,0.0,0.0,0.0,0.0,0.0,0.0,2177.8180849624823,7.0,1.595544033333333,3.955303186111111,83.0,24.45454545,11.0,60.0,26.5,8.0,117.63458333333332,141.0,536.8083333333333,42.44076813888889,395.8083333333333,91.63120567375888
2025-08-10 00:00:00,2.716611919444444,1.299465316666667,1.416923319444444,1175.045555555556,3996.909597222223,0.0,2288.474466666667,1351.595683333333,225.7241475,114763.0913888889,2.805397487837116,1.073621501623746,11.67114361201388,0.5642409740262138,87.25523488636237,4.078012175327672,34.1792200507222,7.35,1.035,0.49,87.38999999999999,11.575,4.941395607626929,69.0,8.86,20.53,1.61,13.126975325494232,5.133333333333334,80.02222222222223,66.02,31.4,0.05405,5.27424,1.75599,9.43,2.0806,0.034,0.12648,55.27,11.02998,0.067,2.091292773935202,0.2121,109.21618234716377,0.2,96.38,0.57,0.48,1.3,0.0,0.0,0.0,1.0,59.5301149550383,4.252578257852994,3.932785823118886,0.0500751969200212,0.0136844348157318,0.0756712830070605,0.2550114767981281,3.724835219774987,5.988652917409226,0.0620740371665283,0.0411009291632089,0.0275592069462772,47.40289167955932,0.0,0.0,0.0,0.0,0.0,0.0,0.0,0.0,0.0,0.0,0.0,0.0,0.0,2175.2025184186127,7.0,1.511808005555556,3.976184716666667,83.0,24.45454545,11.0,60.0,26.5,8.0,118.23805555555556,141.0,539.2222222222222,42.45895019444444,398.2222222222222,91.48936170212764
2025-08-10 01:00:00,2.677107344444444,1.299435775,1.377625194444444,1184.713333333333,3999.349972222222,0.0,2288.556255555556,1390.156391666667,229.4201005555556,114698.6455555556,2.808685419621004,1.073621501623746,11.67114361201388,0.5642409740262138,87.25523488636237,4.078012175327672,34.24545884927012,7.35,1.035,0.49,87.38999999999999,11.575,4.950971955703726,69.0,8.86,20.53,1.61,13.152415200156044,5.133333333333334,80.02222222222223,66.02,31.4,0.05405,5.27424,1.75599,9.43,2.0806,0.034,0.12648,55.27,11.02998,0.067,2.091292773935202,0.2121,109.42784161527842,0.2,96.38,0.57,0.48,1.3,0.0,0.0,0.0,1.0,59.5301149550383,4.252578257852994,3.932785823118886,0.0500751969200212,0.0136844348157318,0.0756712830070605,0.2550114767981281,3.724835219774987,5.988652917409226,0.0620740371665283,0.0411009291632089,0.0275592069462772,47.49475774870575,0.0,0.0,0.0,0.0,0.0,0.0,0.0,0.0,0.0,0.0,0.0,0.0,0.0,2175.2025184186127,7.0,1.480717108333333,3.9227913,83.0,24.45454545,11.0,60.0,26.5,8.0,119.27444444444446,144.0,544.7777777777778,43.18297491666667,400.7777777777778,91.66666666666669
2025-08-10 02:00:00,2.674820716666667,1.299350180555556,1.375455855555556,1196.853333333333,3999.249652777778,0.0,2288.829280555556,1382.944555555556,229.85077,113941.9577777778,2.827254562318018,1.073621501623746,11.67114361201388,0.5642409740262138,87.25523488636237,4.078012175327672,34.36998779054019,7.35,1.035,0.49,87.38999999999999,11.575,4.968975490088102,69.0,8.86,20.53,1.61,13.200242164520247,5.133333333333334,80.02222222222223,66.02,31.4,0.05405,5.27424,1.75599,9.43,2.0806,0.034,0.12648,55.27,11.02998,0.067,2.091292773935202,0.2121,109.82576103933398,0.2,96.38,0.57,0.48,1.3,0.0,0.0,0.0,1.0,59.5301149550383,4.252578257852994,3.932785823118886,0.0500751969200212,0.0136844348157318,0.0756712830070605,0.2550114767981281,3.724835219774987,5.988652917409226,0.0620740371665283,0.0411009291632089,0.0275592069462772,47.66746595870104,0.0,0.0,0.0,0.0,0.0,0.0,0.0,0.0,0.0,0.0,0.0,0.0,0.0,2175.2025184186127,7.0,1.456090877777778,3.958791477777778,83.0,24.45454545,11.0,60.0,26.5,8.0,119.875,150.0,550.0,43.10292080555556,400.0,92.0
2025-08-10 03:00:00,2.702944066666667,1.299206691666667,1.403711436111111,1202.359166666667,3999.458497222222,0.0,2289.754625,1350.239769444444,228.4039661111111,113578.1211111111,2.8364533556032185,1.073621501623746,11.67114361201388,0.5642409740262138,87.25523488636237,4.078012175327672,34.23726615576551,7.35,1.035,0.49,87.38999999999999,11.575,4.949787512652121,69.0,8.86,20.53,1.61,13.149268689342607,5.133333333333334,80.02222222222223,66.02,31.4,0.05405,5.27424,1.75599,9.43,2.0806,0.034,0.12648,55.27,11.02998,0.067,2.091292773935202,0.2121,109.40166270580109,0.2,96.38,0.57,0.48,1.3,0.0,0.0,0.0,1.0,59.5301149550383,4.252578257852994,3.932785823118886,0.0500751969200212,0.0136844348157318,0.0756712830070605,0.2550114767981281,3.724835219774987,5.988652917409226,0.0620740371665283,0.0411009291632089,0.0275592069462772,47.48339536646922,0.0,0.0,0.0,0.0,0.0,0.0,0.0,0.0,0.0,0.0,0.0,0.0,0.0,2175.2025184186127,7.0,1.513867238888889,4.011051666666666,83.0,24.45454545,11.0,60.0,26.5,8.0,119.64,152.0,550.0,42.98141925,398.0,91.64473684210526
2025-08-10 04:00:00,2.718159186111111,1.299452680555556,1.418810180555556,1176.598611111111,4000.009147222223,0.0,2279.098563888889,1338.4015,223.7599083333333,113705.6725,2.833663467819669,1.073621501623746,11.67114361201388,0.5642409740262138,87.25523488636237,4.078012175327672,34.32960002580395,7.35,1.035,0.49,87.38999999999999,11.575,4.96313650596344,69.0,8.86,20.53,1.61,13.184730716618343,5.133333333333334,80.02222222222223,66.02,31.4,0.05405,5.27424,1.75599,9.43,2.0806,0.034,0.12648,55.27,11.02998,0.067,2.091292773935202,0.2121,109.69670609099164,0.2,96.38,0.57,0.48,1.3,0.0,0.0,0.0,1.0,59.5301149550383,4.252578257852994,3.932785823118886,0.0500751969200212,0.0136844348157318,0.0756712830070605,0.2550114767981281,3.724835219774987,5.988652917409226,0.0620740371665283,0.0411009291632089,0.0275592069462772,47.611452485189055,0.0,0.0,0.0,0.0,0.0,0.0,0.0,0.0,0.0,0.0,0.0,0.0,0.0,2175.2025184186127,7.0,1.400694438333333,3.953333994444444,83.0,24.45454545,11.0,60.0,26.5,8.0,120.11,148.0,550.0,42.82753572222222,402.0,91.89189189189187
2025-08-10 05:00:00,2.677609686111111,1.299277847222222,1.378209305555556,1199.055555555556,3999.26525,0.0,2300.163663888889,1381.047805555556,230.2024683333333,113953.9383333333,2.8269685348887315,1.073621501623746,11.67114361201388,0.5642409740262138,87.25523488636237,4.078012175327672,34.4053270846844,7.35,1.035,0.49,87.38999999999999,11.575,4.974084601197182,69.0,8.86,20.53,1.61,13.213814681434414,5.133333333333334,80.02222222222223,66.02,31.4,0.05405,5.27424,1.75599,9.43,2.0806,0.034,0.12648,55.27,11.02998,0.067,2.091292773935202,0.2121,109.93868411913353,0.2,96.38,0.57,0.48,1.3,0.0,0.0,0.0,1.0,59.5301149550383,4.252578257852994,3.932785823118886,0.0500751969200212,0.0136844348157318,0.0756712830070605,0.2550114767981281,3.724835219774987,5.988652917409226,0.0620740371665283,0.0411009291632089,0.0275592069462772,47.71647774802403,0.0,0.0,0.0,0.0,0.0,0.0,0.0,0.0,0.0,0.0,0.0,0.0,0.0,2175.2025184186127,7.0,1.466251944444444,3.862453388888889,83.0,24.45454545,11.0,60.0,26.5,8.0,120.79055555555554,148.0,552.7222222222222,43.83795311111111,404.7222222222222,92.0945945945946
2025-08-10 06:00:00,2.718282672131147,1.299247967213115,1.419187401639344,1201.131557377049,3999.754258196721,0.0,2279.681143442623,1339.598090163935,227.9636028688525,113889.0651639344,2.8289233819401787,1.073621501623746,11.67114361201388,0.5642409740262138,87.25523488636237,4.078012175327672,34.326321798146786,7.35,1.035,0.49,87.38999999999999,11.575,4.962662562446828,69.0,8.86,20.53,1.61,13.18347167052241,5.133333333333334,80.02222222222223,66.02,31.4,0.05405,5.27424,1.75599,9.43,2.0806,0.034,0.12648,55.27,11.02998,0.067,2.091292773935202,0.2121,109.68623085167812,0.2,96.38,0.57,0.48,1.3,0.0,0.0,0.0,1.0,59.5301149550383,4.252578257852994,3.932785823118886,0.0500751969200212,0.0136844348157318,0.0756712830070605,0.2550114767981281,3.724835219774987,5.988652917409226,0.0620740371665283,0.0411009291632089,0.0275592069462772,47.60690593701438,0.0,0.0,0.0,0.0,0.0,0.0,0.0,0.0,0.0,0.0,0.0,0.0,0.0,2175.2025184186127,7.0,1.531556008196721,3.981694934426229,83.0,24.45454545,11.0,60.0,26.5,8.0,120.655,154.0,555.0,43.72683545081967,401.0,91.88311688311688
2025-08-10 07:00:00,2.711244625514403,1.299440790123457,1.411846399176955,1168.256790123457,4001.123609053498,0.0,2269.946477366255,1345.718061728395,223.1024119341564,113834.7814814815,2.8312398127717806,1.073621501623746,11.67114361201388,0.5642409740262138,87.25523488636237,4.078012175327672,34.3650396206884,7.35,1.035,0.49,87.38999999999999,11.575,4.9682601178609085,69.0,8.86,20.53,1.61,13.198341755340214,5.133333333333334,80.02222222222223,66.02,31.4,0.05405,5.27424,1.75599,9.43,2.0806,0.034,0.12648,55.27,11.02998,0.067,2.091292773935202,0.2121,109.8099496714907,0.2,96.38,0.57,0.48,1.3,0.0,0.0,0.0,1.0,59.5301149550383,4.252578257852994,3.932785823118886,0.0500751969200212,0.0136844348157318,0.0756712830070605,0.2550114767981281,3.724835219774987,5.988652917409226,0.0620740371665283,0.0411009291632089,0.0275592069462772,47.66060338082043,0.0,0.0,0.0,0.0,0.0,0.0,0.0,0.0,0.0,0.0,0.0,0.0,0.0,2175.2025184186127,7.0,1.53839095473251,3.900939283950617,83.0,24.45454545,11.0,60.0,26.5,8.0,122.20091563786008,151.0,559.7736625514403,43.39224197530864,408.77366255144034,91.98675496688742
2025-08-10 08:00:00,2.707746494444444,1.299247088888889,1.408618741666667,1176.901111111111,4000.456955555555,0.0,2266.756069444445,1349.604683333333,224.5817994444444,113793.9330555555,2.831783873764703,1.047801217532767,11.54476511363762,0.4735602435065534,87.4074336688296,4.352008116885115,34.17716878470266,7.55,1.04,0.48,87.515,11.445,4.941099049751002,68.57,8.76,21.03,1.64,13.126187510020834,5.133333333333334,80.02222222222223,66.02,31.4,0.0551309999999999,5.45136,1.88352,9.52,2.2321,0.028017,0.129642,55.03,10.87593,0.073347,1.995085630007924,0.2222,109.20962773757051,0.2,96.38,0.57,0.48,1.3,0.0,0.0,0.0,1.0,59.43661001609548,4.322986160035351,4.243129439782225,0.0500915773016771,0.0196625534814636,0.0823904949841441,0.2700745359911839,3.72084544633398,6.108767162425712,0.0568772592646487,0.0934203292559355,0.0285842722350682,47.400046794837365,0.0,0.0,0.0,0.0,0.0,0.0,0.0,0.0,0.0,0.0,0.0,0.0,0.0,2175.2025184186127,7.0,1.353096091666667,3.845992516666667,83.0,24.45454545,11.0,60.0,26.5,8.0,121.50277777777777,155.0,558.8611111111111,43.83940847222222,403.8611111111111,91.48387096774194
2025-08-10 09:00:00,2.692619819444444,1.299215730555556,1.393393641666667,1178.187222222222,4001.659977777778,0.0,2281.588805555556,1357.642538888889,224.7904866666667,113352.4352777778,2.8436603421615736,1.047801217532767,11.54476511363762,0.4735602435065534,87.4074336688296,4.352008116885115,33.57300256641172,7.55,1.04,0.48,87.515,11.445,4.853752870028088,68.57,8.76,21.03,1.64,12.894149592589342,5.133333333333334,80.02222222222223,66.02,31.4,0.0551309999999999,5.45136,1.88352,9.52,2.2321,0.028017,0.129642,55.03,10.87593,0.073347,1.995085630007924,0.2222,107.2790767253784,0.2,96.38,0.57,0.48,1.3,0.0,0.0,0.0,1.0,59.43661001609548,4.322986160035351,4.243129439782225,0.0500915773016771,0.0196625534814636,0.0823904949841441,0.2700745359911839,3.72084544633398,6.108767162425712,0.0568772592646487,0.0934203292559355,0.0285842722350682,46.56213341473117,0.0,0.0,0.0,0.0,0.0,0.0,0.0,0.0,0.0,0.0,0.0,0.0,0.0,2175.2025184186127,7.0,1.547658694444445,3.81692065,83.0,24.45454545,11.0,60.0,26.5,8.0,121.125,150.0,555.0,44.27747002777777,405.0,89.86666666666666
2025-08-10 10:00:00,2.651543911111111,1.299294147222222,1.352119422222222,1181.865,4001.055841666666,0.0,2276.486441666666,1397.715363888889,227.6994022222222,113283.7744444444,2.8449534328391124,1.047801217532767,11.54476511363762,0.4735602435065534,87.4074336688296,4.352008116885115,34.384734638848485,7.55,1.04,0.48,87.515,11.445,4.971107487580989,68.57,8.76,21.03,1.64,13.20590588398443,5.133333333333334,80.02222222222223,66.02,31.4,0.0551309999999999,5.45136,1.88352,9.52,2.2321,0.028017,0.129642,55.03,10.87593,0.073347,1.995085630007924,0.2222,109.87288307639317,0.2,96.38,0.57,0.48,1.3,0.0,0.0,0.0,1.0,59.43661001609548,4.322986160035351,4.243129439782225,0.0500915773016771,0.0196625534814636,0.0823904949841441,0.2700745359911839,3.72084544633398,6.108767162425712,0.0568772592646487,0.0934203292559355,0.0285842722350682,47.6879182467268,0.0,0.0,0.0,0.0,0.0,0.0,0.0,0.0,0.0,0.0,0.0,0.0,0.0,2175.2025184186127,7.0,1.592505830555556,3.966451261111111,83.0,24.45454545,11.0,60.0,26.5,8.0,120.89,152.0,555.0,43.27111338888889,403.0,92.03947368421052
2025-08-10 11:00:00,2.697217322222222,1.299312191666667,1.397838244444444,1178.188333333333,4001.074086111111,0.0,2273.897402777778,1380.306413888889,228.8750441666667,115580.9608333333,2.7884595340721425,1.047801217532767,11.54476511363762,0.4735602435065534,87.4074336688296,4.352008116885115,34.308994023387505,7.55,1.04,0.48,87.515,11.445,4.960157432430448,68.57,8.76,21.03,1.64,13.176816712586758,5.133333333333334,80.02222222222223,66.02,31.4,0.0551309999999999,5.45136,1.88352,9.52,2.2321,0.028017,0.129642,55.03,10.87593,0.073347,1.995085630007924,0.2222,109.63086172959248,0.2,96.38,0.57,0.48,1.3,0.0,0.0,0.0,1.0,59.43661001609548,4.322986160035351,4.243129439782225,0.0500915773016771,0.0196625534814636,0.0823904949841441,0.2700745359911839,3.72084544633398,6.108767162425712,0.0568772592646487,0.0934203292559355,0.0285842722350682,47.58287418237682,0.0,0.0,0.0,0.0,0.0,0.0,0.0,0.0,0.0,0.0,0.0,0.0,0.0,2175.2025184186127,7.0,1.438638122222222,3.916168355555556,83.0,24.45454545,11.0,60.0,26.5,8.0,121.62333333333336,147.0,555.5833333333334,43.09619555555555,408.58333333333337,91.83673469387756
2025-08-10 12:00:00,2.710033191666667,1.298946883333333,1.411013347222222,1183.044166666667,4000.553555555556,0.0,2301.27215,1360.591311111111,227.8037416666666,115050.4172222222,2.8009455355508344,1.047801217532767,11.54476511363762,0.4735602435065534,87.4074336688296,4.352008116885115,34.20161063051305,7.55,1.04,0.48,87.515,11.445,4.94463268303317,68.57,8.76,21.03,1.64,13.135574719746112,5.133333333333334,80.02222222222223,66.02,31.4,0.0551309999999999,5.45136,1.88352,9.52,2.2321,0.028017,0.129642,55.03,10.87593,0.073347,1.995085630007924,0.2222,109.28772914201942,0.2,96.38,0.57,0.48,1.3,0.0,0.0,0.0,1.0,59.43661001609548,4.322986160035351,4.243129439782225,0.0500915773016771,0.0196625534814636,0.0823904949841441,0.2700745359911839,3.72084544633398,6.108767162425712,0.0568772592646487,0.0934203292559355,0.0285842722350682,47.43394499870741,0.0,0.0,0.0,0.0,0.0,0.0,0.0,0.0,0.0,0.0,0.0,0.0,0.0,2175.2025184186127,7.0,1.463872025,3.706428413888889,83.0,24.45454545,11.0,60.0,26.5,8.0,122.57194444444444,142.0,557.0277777777778,44.36681680555556,415.0277777777778,91.54929577464787
2025-08-10 13:00:00,2.738449963888889,1.299030063888889,1.439426905555556,1180.658611111111,3999.360552777778,0.0,2286.355836111111,1325.684897222222,224.2988125,114305.3313888889,2.8183508720623323,1.047801217532767,11.54476511363762,0.4735602435065534,87.4074336688296,4.352008116885115,34.218387340298364,7.55,1.04,0.48,87.515,11.445,4.947058143881034,68.57,8.76,21.03,1.64,13.142018033989912,5.133333333333334,80.02222222222223,66.02,31.4,0.0551309999999999,5.45136,1.88352,9.52,2.2321,0.028017,0.129642,55.03,10.87593,0.073347,1.995085630007924,0.2222,109.34133739265764,0.2,96.38,0.57,0.48,1.3,0.0,0.0,0.0,1.0,59.43661001609548,4.322986160035351,4.243129439782225,0.0500915773016771,0.0196625534814636,0.0823904949841441,0.2700745359911839,3.72084544633398,6.108767162425712,0.0568772592646487,0.0934203292559355,0.0285842722350682,47.4572124856633,0.0,0.0,0.0,0.0,0.0,0.0,0.0,0.0,0.0,0.0,0.0,0.0,0.0,2175.2025184186127,7.0,1.424561161111111,3.848403741666667,83.0,24.45454545,11.0,60.0,26.5,8.0,123.785,138.0,560.0,42.92490177777778,422.0,91.59420289855072
2025-08-10 14:00:00,2.724050702777778,1.299100594444444,1.424935222222222,1188.6525,3998.644841666666,0.0,2284.185002777778,1330.397672222222,224.7519569444445,113485.5352777778,2.838188756543957,1.047801217532767,11.54476511363762,0.4735602435065534,87.4074336688296,4.352008116885115,34.11763112809885,7.55,1.04,0.48,87.515,11.445,4.932491506501219,68.57,8.76,21.03,1.64,13.103321296338486,5.133333333333334,80.02222222222223,66.02,31.4,0.0551309999999999,5.45136,1.88352,9.52,2.2321,0.028017,0.129642,55.03,10.87593,0.073347,1.995085630007924,0.2222,109.01938127932736,0.2,96.38,0.57,0.48,1.3,0.0,0.0,0.0,1.0,59.43661001609548,4.322986160035351,4.243129439782225,0.0500915773016771,0.0196625534814636,0.0823904949841441,0.2700745359911839,3.72084544633398,6.108767162425712,0.0568772592646487,0.0934203292559355,0.0285842722350682,47.31747448679005,0.0,0.0,0.0,0.0,0.0,0.0,0.0,0.0,0.0,0.0,0.0,0.0,0.0,2175.2025184186127,7.0,1.750863269444445,3.945031230555555,83.0,24.45454545,11.0,60.0,26.5,8.0,122.2575,151.0,560.0,43.502219,409.0,91.32450331125828
2025-08-10 15:00:00,2.715221463888889,1.299111397222222,1.416181919444444,1161.170833333333,3766.031258333333,0.0,2283.266594444445,1317.969433333333,217.7908486111111,111798.0616666667,2.7135097521555345,1.047801217532767,11.54476511363762,0.4735602435065534,87.4074336688296,4.352008116885115,32.98237958781652,7.55,1.04,0.48,87.515,11.445,4.768364678376472,68.57,8.76,21.03,1.64,12.667313133033408,5.133333333333334,80.02222222222223,66.02,31.4,0.0551309999999999,5.45136,1.88352,9.52,2.2321,0.028017,0.129642,55.03,10.87593,0.073347,1.995085630007924,0.2222,105.3918017427149,0.2,96.38,0.57,0.48,1.3,0.0,0.0,0.0,1.0,59.43661001609548,4.322986160035351,4.243129439782225,0.0500915773016771,0.0196625534814636,0.0823904949841441,0.2700745359911839,3.72084544633398,6.108767162425712,0.0568772592646487,0.0934203292559355,0.0285842722350682,45.74300304732492,0.0,0.0,0.0,0.0,0.0,0.0,0.0,0.0,0.0,0.0,0.0,0.0,0.0,2175.2025184186127,7.0,1.483384,3.731409175,83.0,24.45454545,11.0,60.0,26.5,8.0,120.75416666666668,140.0,548.8166666666667,43.505735,408.8166666666667,88.28571428571429
