Repository: saikumar-voptimai/evonith_bf_webapp

# Evonith BF2 — Blast Furnace Intelligence Platform

Monitoring, modelling and optimisation of **Blast Furnace 2 (BF2)** at Evonith Steel: live telemetry from InfluxDB,
manual plant reports from Neon PostgreSQL, a two-zone energy model of the furnace, blend and fuel optimisers, a
conversational assistant (FurnaceMind) and a live digital twin evaluated every hour.

The platform has three deployable parts that share one Python service layer, plus the shared data library:

| Part | Path | What it is |
|---|---|---|
| **Streamlit app** (legacy) | `src/app.py`, `src/custom_pages/` | The original 11-page dashboard; still the home of the model pages. Served under `/legacy` in production |

File: src/data/V13_df_filtered.csv (part 228 of 268)
NM3/HR.,STEAMKGS/HR.,RAFTOC,PERMEABILITYKGS/HR.,TUYEREVELOCITYM/S,HOT BLAST VOLUMENM3/HR.,O2 ENRICHMENT %,COKE_VM%,COKE_ASH%,COKE_IM%,COKE_FC%,COKE_MOIST%,COKE_CALC_MT,NUTCOKE_MOIST%,NUTCOKE_VM%,NUTCOKE_IM%,NUTCOKE_FC%,NUTCOKE_ASH%,NUTCOKE_CALC_MT,PCI_2_FC%,PCI_2_ASH%,PCI_2_VM%,PCI_2_IM%,PCI_2_CALC_MT,SINTER_SP_02_COLD_STRENGTH_AI,SINTER_SP_02_COLD_STRENGTH_TI,SINTER_SP_02_HOT_STRENGTH_RI,SINTER_SP_02_HOT_STRENGTH_RDI,SINTER_SP_02_P%,SINTER_SP_02_SIO2%,SINTER_SP_02_MGO%,SINTER_SP_02_FEO%,SINTER_SP_02_AL2O3%,SINTER_SP_02_NA2O%,SINTER_SP_02_TIO2%,SINTER_SP_02_FE(T)%,SINTER_SP_02_CAO%,SINTER_SP_02_K2O%,SINTER_SP_02_BASICITY,SINTER_SP_02_MNO%,SINTER_CALC_MT,FLUX_TM%,FLUX_SIO2%,FLUX_FE2O3%,FLUX_AL2O3%,FLUX_LOI%,FLUX_MGO%,FLUX_CAO%,FLUX_CALC_MT,GEOMIN TYPE,ORE_FE(T)%,ORE_LOI%,ORE_TM%,ORE_MGO%,ORE_NA2O%,ORE_P%,ORE_TIO2%,ORE_AL2O3%,ORE_SIO2%,ORE_MNO%,ORE_CAO%,ORE_K2O%,ORE_CALC_MT,LLOYDS_PELLET_PCT_SIO2,LLOYDS_PELLET_PCT_AL2O3,LLOYDS_PELLET_PCT_FE2O3,LLOYDS_PELLET_PCT_MGO,LLOYDS_PELLET_PCT_TIO2,LLOYDS_PELLET_PCT_NA2O,TOTAL_PELLET_CALC_MT,LLOYDS_PELLET_PCT_K2O,LLOYDS_PELLET_PCT_TM,LLOYDS_PELLET_PCT_LOI,LLOYDS_PELLET_PCT_MNO,LLOYDS_PELLET_PCT_CAO,LLOYDS_PELLET_PCT_P,DAILYPRODUCTION,CHARGES/HRS.,STOCKRODLEVEL,FURNACE TOP GAS ANALYSISH2%,COKE_DISCHARGE_TIME,WEIGHTED_COKE_ANGLE,TOTAL_COKE_PORTIONS,NON_COKE_DISCHARGE_TIME,WEIGHTED_NON_COKE_ANGLE,TOTAL_NON_COKE_PORTIONS,UNITCOST LAKHS/THM,ACTUALKG/THM.,ACT. FUEL RATEKG/THM.,FURNACETOPGASANALYSISCO2ETACO,COKE RATE KG/THM,PRODUCTIONTONNESPERHR
2025-08-10 16:00:00,2.740073561111111,1.299156644444444,1.440943388888889,1158.644444444444,4000.781102777778,0.0,2310.054047222222,1312.907030555556,218.9809938888889,113393.7552777778,2.842000924448051,1.054581339286044,11.46668478896222,0.5161606493508091,87.47873387175173,4.584206899352347,31.630351082598587,7.55,1.04,0.48,87.515,11.445,4.572897733631804,68.57,8.87,20.96,1.6,12.148048948507766,5.133333333333334,80.02222222222223,66.02,31.4,0.0551309999999999,5.412,1.97181,9.0,2.2119,0.032262,0.12648,55.0,10.83485,0.068032,2.00200480413895,0.2323,101.07153371011172,0.2,96.38,0.57,0.48,1.3,0.0,0.0,0.0,1.0,59.43661001609548,4.322986160035351,4.243129439782225,0.0500915773016771,0.0196625534814636,0.0823904949841441,0.2700745359911839,3.72084544633398,6.108767162425712,0.0568772592646487,0.0934203292559355,0.0285842722350682,43.86788533880458,0.0,0.0,0.0,0.0,0.0,0.0,0.0,0.0,0.0,0.0,0.0,0.0,0.0,2175.2025184186127,7.0,1.442604633333333,3.498119227777778,83.0,24.45454545,11.0,60.0,26.5,8.0,120.03333333333336,135.0,543.5833333333334,44.25226447222222,408.58333333333337,84.66666666666667
2025-08-10 17:00:00,2.711423669444445,1.299019219444445,1.412463533333333,1156.671944444445,3998.279386111111,0.0,2309.495547222222,1349.626188888889,221.897225,114217.0536111111,2.819765731527294,1.054581339286044,11.46668478896222,0.5161606493508091,87.47873387175173,4.584206899352347,34.00522585233178,7.55,1.04,0.48,87.515,11.445,4.916240727954336,68.57,8.87,20.96,1.6,13.060150583862894,5.133333333333334,80.02222222222223,66.02,31.4,0.0551309999999999,5.412,1.97181,9.0,2.2119,0.032262,0.12648,55.0,10.83485,0.068032,2.00200480413895,0.2323,108.66020178147043,0.2,96.38,0.57,0.48,1.3,0.0,0.0,0.0,1.0,59.43661001609548,4.322986160035351,4.243129439782225,0.0500915773016771,0.0196625534814636,0.0823904949841441,0.2700745359911839,3.72084544633398,6.108767162425712,0.0568772592646487,0.0934203292559355,0.0285842722350682,47.16158049320302,0.0,0.0,0.0,0.0,0.0,0.0,0.0,0.0,0.0,0.0,0.0,0.0,0.0,2175.2025184186127,6.823888888888889,1.534780144444444,3.56030575,83.0,24.45454545,11.0,60.0,26.5,8.0,118.85527777777776,127.0,535.1111111111111,44.24654336111111,408.1111111111111,91.02362204724407
2025-08-10 18:00:00,2.721755966666667,1.299265183333333,1.42243975,1157.487777777778,3999.777697222222,0.0,2310.389,1369.234933333333,226.3713888888889,116747.8363888889,2.759713610597452,1.054581339286044,11.46668478896222,0.5161606493508091,87.47873387175173,4.584206899352347,32.32962898357668,7.55,1.04,0.48,87.515,11.445,4.673994503636384,68.57,8.87,20.96,1.6,12.416615748399062,5.133333333333334,80.02222222222223,66.02,31.4,0.0551309999999999,5.412,1.97181,9.0,2.2119,0.032262,0.12648,55.0,10.83485,0.068032,2.00200480413895,0.2323,103.30600432211598,0.2,96.38,0.57,0.48,1.3,0.0,0.0,0.0,1.0,59.43661001609548,4.322986160035351,4.243129439782225,0.0500915773016771,0.0196625534814636,0.0823904949841441,0.2700745359911839,3.72084544633398,6.108767162425712,0.0568772592646487,0.0934203292559355,0.0285842722350682,44.83770836416277,0.0,0.0,0.0,0.0,0.0,0.0,0.0,0.0,0.0,0.0,0.0,0.0,0.0,2175.2025184186127,6.8,1.529260727777778,3.63285265,83.0,24.45454545,11.0,60.0,26.5,8.0,118.475,130.0,535.0,43.30514577777777,405.0,86.53846153846153
2025-08-10 19:00:00,2.72617665,1.298952266666667,1.427254411111111,1150.060833333333,3998.667366666667,0.0,2308.587913888889,1370.743305555556,225.9730897222222,117212.7244444444,2.748012599561076,1.054581339286044,11.46668478896222,0.5161606493508091,87.47873387175173,4.584206899352347,33.479126902992746,7.55,1.04,0.48,87.515,11.445,4.840180974876788,68.57,8.87,20.96,1.6,12.858095419453251,5.133333333333334,80.02222222222223,66.02,31.4,0.0551309999999999,5.412,1.97181,9.0,2.2119,0.032262,0.12648,55.0,10.83485,0.068032,2.00200480413895,0.2323,106.97910669801344,0.2,96.38,0.57,0.48,1.3,0.0,0.0,0.0,1.0,59.43661001609548,4.322986160035351,4.243129439782225,0.0500915773016771,0.0196625534814636,0.0823904949841441,0.2700745359911839,3.72084544633398,6.108767162425712,0.0568772592646487,0.0934203292559355,0.0285842722350682,46.43193799488856,0.0,0.0,0.0,0.0,0.0,0.0,0.0,0.0,0.0,0.0,0.0,0.0,0.0,2175.2025184186127,6.8,1.484076041666667,3.603483452777778,83.0,24.45454545,11.0,60.0,26.5,8.0,118.475,130.0,535.0,43.20888877777778,405.0,89.61538461538461
2025-08-10 20:00:00,2.7214666,1.299173522222222,1.422283416666667,1151.884166666667,4001.435536111111,0.0,2301.785513888889,1364.136808333333,224.5153769444444,116220.8252777778,2.773367814981249,1.054581339286044,11.46668478896222,0.5161606493508091,87.47873387175173,4.584206899352347,32.32962898357668,7.55,1.04,0.48,87.515,11.445,4.673994503636384,68.57,8.87,20.96,1.6,12.416615748399062,5.133333333333334,80.02222222222223,66.02,31.4,0.0551309999999999,5.412,1.97181,9.0,2.2119,0.032262,0.12648,55.0,10.83485,0.068032,2.00200480413895,0.2323,103.30600432211598,0.2,96.38,0.57,0.48,1.3,0.0,0.0,0.0,1.0,59.43661001609548,4.322986160035351,4.243129439782225,0.0500915773016771,0.0196625534814636,0.0823904949841441,0.2700745359911839,3.72084544633398,6.108767162425712,0.0568772592646487,0.0934203292559355,0.0285842722350682,44.83770836416277,0.0,0.0,0.0,0.0,0.0,0.0,0.0,0.0,0.0,0.0,0.0,0.0,0.0,2175.2025184186127,6.8,1.437237191666667,3.572739858333334,83.0,24.45454545,11.0,60.0,26.5,8.0,118.475,130.0,535.0,43.68276811111111,405.0,86.53846153846153
2025-08-10 21:00:00,2.703100830555556,1.298847386111111,1.404066711111111,1136.803611111111,4001.470013888889,0.0,2292.170991666667,1391.990294444444,224.9738958333333,117136.1308333333,2.751734395170285,1.054581339286044,11.46668478896222,0.5161606493508091,87.47873387175173,4.584206899352347,33.22048987112413,7.55,1.04,0.48,87.515,11.445,4.802789018847698,68.57,8.87,20.96,1.6,12.758762493466058,5.133333333333334,80.02222222222223,66.02,31.4,0.0551309999999999,5.412,1.97181,9.0,2.2119,0.032262,0.12648,55.0,10.83485,0.068032,2.00200480413895,0.2323,106.15265866343653,0.2,96.38,0.57,0.48,1.3,0.0,0.0,0.0,1.0,59.43661001609548,4.322986160035351,4.243129439782225,0.0500915773016771,0.0196625534814636,0.0823904949841441,0.2700745359911839,3.72084544633398,6.108767162425712,0.0568772592646487,0.0934203292559355,0.0285842722350682,46.07323632797526,0.0,0.0,0.0,0.0,0.0,0.0,0.0,0.0,0.0,0.0,0.0,0.0,0.0,2175.2025184186127,6.8,1.626921816666667,3.562347266666666,83.0,24.45454545,11.0,60.0,26.5,8.0,118.475,130.0,535.0,43.32689286111111,405.0,88.92307692307692
2025-08-10 22:00:00,2.658130727777778,1.299156644444444,1.358906130555556,1159.651666666667,3998.722033333333,0.0,2305.5369,1430.743588888889,230.2278766666667,116540.5997222222,2.763888639021115,1.054581339286044,11.46668478896222,0.5161606493508091,87.47873387175173,4.584206899352347,34.31464159442016,7.55,1.04,0.48,87.515,11.445,4.960973919250601,68.57,8.87,20.96,1.6,13.178985735913932,5.133333333333334,80.02222222222223,66.02,31.4,0.0551309999999999,5.412,1.97181,9.0,2.2119,0.032262,0.12648,55.0,10.83485,0.068032,2.00200480413895,0.2323,109.64890796197597,0.2,96.38,0.57,0.48,1.3,0.0,0.0,0.0,1.0,59.43661001609548,4.322986160035351,4.243129439782225,0.0500915773016771,0.0196625534814636,0.0823904949841441,0.2700745359911839,3.72084544633398,6.108767162425712,0.0568772592646487,0.0934203292559355,0.0285842722350682,47.59070675425869,0.0,0.0,0.0,0.0,0.0,0.0,0.0,0.0,0.0,0.0,0.0,0.0,0.0,2175.2025184186127,6.920555555555556,1.606599658333333,3.682412244444444,83.0,24.45454545,11.0,60.0,26.5,8.0,117.98125,135.0,535.375,43.205473,400.375,91.85185185185183
2025-08-10 23:00:00,2.663841386111111,1.299009563888889,1.364775930555556,1180.448333333333,3999.902491666667,0.0,2310.358430555556,1381.459136111111,225.9213205555555,112911.5247222222,2.853504195203975,1.037443007037732,11.40663277991036,0.5210759396992912,87.5559242130519,4.426898492482282,34.57817809477141,11.85,1.045,0.53,87.565,11.39,5.069037897223525,69.19,8.92,20.14,1.75,14.132191148861969,5.133333333333334,80.02222222222223,66.02,31.4,0.0551309999999999,5.57928,1.91295,9.27,2.1513,0.030564,0.12648,54.87,11.04025,0.069095,1.978794754878765,0.2323,111.19247502505746,0.2,96.38,0.57,0.48,1.3,0.0,0.0,0.0,1.0,59.84971401001365,3.98117090578061,4.72015084205735,0.0458181156121984,0.0163519854346836,0.08773653709604,0.3200814674556212,3.697589704142012,5.926305143377332,0.0802116067364588,0.0623458898497951,0.0191966226672735,47.77453563163961,0.0,0.0,0.0,0.0,0.0,0.0,0.0,0.0,0.0,0.0,0.0,0.0,0.0,2175.2025184186127,7.0,1.894080358333333,3.742541175,83.0,24.45454545,11.0,60.0,26.5,8.0,119.85277777777776,135.0,542.8611111111111,43.39553405555556,407.8611111111111,93.4074074074074
2025-08-11 00:00:00,2.667345786111111,1.299263347222222,1.367964252777778,1174.106944444444,4000.938758333333,0.0,2274.765763888889,1395.451361111111,227.7100791666667,114397.8658333333,2.8171831962969485,1.037443007037732,11.40663277991036,0.5210759396992912,87.5559242130519,4.426898492482282,34.59617273760467,11.85,1.045,0.53,87.565,11.39,5.071675847847146,69.19,8.92,20.14,1.75,14.139545606100231,5.133333333333334,80.02222222222223,66.02,31.4,0.0551309999999999,5.57928,1.91295,9.27,2.1513,0.030564,0.12648,54.87,11.04025,0.069095,1.978794754878765,0.2323,111.2503401002022,0.2,96.38,0.57,0.48,1.3,0.0,0.0,0.0,1.0,59.84971401001365,3.98117090578061,4.72015084205735,0.0458181156121984,0.0163519854346836,0.08773653709604,0.3200814674556212,3.697589704142012,5.926305143377332,0.0802116067364588,0.0623458898497951,0.0191966226672735,47.79939771959751,0.0,0.0,0.0,0.0,0.0,0.0,0.0,0.0,0.0,0.0,0.0,0.0,0.0,2199.100079188821,7.0,1.462926816666666,3.799414875,83.0,24.45454545,11.0,60.0,26.5,8.0,119.54583333333336,145.0,546.3333333333334,44.17912613888889,401.33333333333337,94.48275862068964
2025-08-11 01:00:00,2.649462261111111,1.299071072222222,1.350404988888889,1187.744166666667,3999.400608333333,0.0,2290.688305555556,1405.479716666666,229.6758022222222,113773.9847222222,2.831532664440428,1.037443007037732,11.40663277991036,0.5210759396992912,87.5559242130519,4.426898492482282,33.42166885737344,11.85,1.045,0.53,87.565,11.39,4.899497757289263,69.19,8.92,20.14,1.75,13.659522821353873,5.133333333333334,80.02222222222223,66.02,31.4,0.0551309999999999,5.57928,1.91295,9.27,2.1513,0.030564,0.12648,54.87,11.04025,0.069095,1.978794754878765,0.2323,107.47350741076704,0.2,96.38,0.57,0.48,1.3,0.0,0.0,0.0,1.0,59.84971401001365,3.98117090578061,4.72015084205735,0.0458181156121984,0.0163519854346836,0.08773653709604,0.3200814674556212,3.697589704142012,5.926305143377332,0.0802116067364588,0.0623458898497951,0.0191966226672735,46.17665816050864,0.0,0.0,0.0,0.0,0.0,0.0,0.0,0.0,0.0,0.0,0.0,0.0,0.0,2199.100079188821,7.0,1.506119822222222,3.742452775,83.0,24.45454545,11.0,60.0,26.5,8.0,119.71125,149.0,548.875,44.12840233333333,399.875,91.2751677852349
2025-08-11 02:00:00,2.675463686111111,1.299213319444444,1.37625515,1178.891666666667,4001.332675,0.0,2316.476594444444,1395.683755555556,229.159225,114911.3594444444,2.804878593394335,1.037443007037732,11.40663277991036,0.5210759396992912,87.5559242130519,4.426898492482282,33.507945700382315,11.85,1.045,0.53,87.565,11.39,4.91214563554549,69.19,8.92,20.14,1.75,13.694784391057748,5.133333333333334,80.02222222222223,66.02,31.4,0.0551309999999999,5.57928,1.91295,9.27,2.1513,0.030564,0.12648,54.87,11.04025,0.069095,1.978794754878765,0.2323,107.75094642693531,0.2,96.38,0.57,0.48,1.3,0.0,0.0,0.0,1.0,59.84971401001365,3.98117090578061,4.72015084205735,0.0458181156121984,0.0163519854346836,0.08773653709604,0.3200814674556212,3.697589704142012,5.926305143377332,0.0802116067364588,0.0623458898497951,0.0191966226672735,46.29586155228989,0.0,0.0,0.0,0.0,0.0,0.0,0.0,0.0,0.0,0.0,0.0,0.0,0.0,2199.100079188821,7.0,1.523589458333333,3.602101002777778,83.0,24.45454545,11.0,60.0,26.5,8.0,119.68486111111112,139.0,544.0694444444445,42.69479288888889,405.06944444444446,91.51079136690647
2025-08-11 03:00:00,2.693644580555556,1.299467105555556,1.394131072222222,1163.340833333333,3998.315825,0.0,2273.760544444444,1376.113377777778,225.5776041666667,114922.5247222222,2.802493100147373,1.037443007037732,11.40663277991036,0.5210759396992912,87.5559242130519,4.426898492482282,34.16669932770791,11.85,1.045,0.53,87.565,11.39,5.008716573802986,69.19,8.92,20.14,1.75,13.964018708604952,5.133333333333334,80.02222222222223,66.02,31.4,0.0551309999999999,5.57928,1.91295,9.27,2.1513,0.030564,0.12648,54.87,11.04025,0.069095,1.978794754878765,0.2323,109.86928956384985,0.2,96.38,0.57,0.48,1.3,0.0,0.0,0.0,1.0,59.84971401001365,3.98117090578061,4.72015084205735,0.0458181156121984,0.0163519854346836,0.08773653709604,0.3200814674556212,3.697589704142012,5.926305143377332,0.0802116067364588,0.0623458898497951,0.0191966226672735,47.20602080229091,0.0,0.0,0.0,0.0,0.0,0.0,0.0,0.0,0.0,0.0,0.0,0.0,0.0,2199.100079188821,7.0,1.397403080555556,3.893896247222222,83.0,24.45454545,11.0,60.0,26.5,8.0,118.315,142.0,540.0,42.67794902777778,398.0,93.30985915492958
2025-08-11 04:00:00,2.713328561111111,1.299354436111111,1.413924758333333,1163.8775,3998.341447222223,0.0,2279.105272222223,1359.620197222222,224.8001441666667,115151.7375,2.796936252199228,1.037443007037732,11.40663277991036,0.5210759396992912,87.5559242130519,4.426898492482282,33.60682113246969,11.85,1.045,0.53,87.565,11.39,4.926640422141289,69.19,8.92,20.14,1.75,13.735195036822695,5.133333333333334,80.02222222222223,66.02,31.4,0.0551309999999999,5.57928,1.91295,9.27,2.1513,0.030564,0.12648,54.87,11.04025,0.069095,1.978794754878765,0.2323,108.0688985174947,0.2,96.38,0.57,0.48,1.3,0.0,0.0,0.0,1.0,59.84971401001365,3.98117090578061,4.72015084205735,0.0458181156121984,0.0163519854346836,0.08773653709604,0.3200814674556212,3.697589704142012,5.926305143377332,0.0802116067364588,0.0623458898497951,0.0191966226672735,46.43247163742524,0.0,0.0,0.0,0.0,0.0,0.0,0.0,0.0,0.0,0.0,0.0,0.0,0.0,2199.100079188821,7.0,1.281411575,3.807605158333334,83.0,24.45454545,11.0,60.0,26.5,8.0,116.69569444444446,146.0,535.4027777777778,43.48171516666667,389.4027777777778,91.78082191780824
2025-08-11 05:00:00,2.695662044444445,1.299345975,1.396422,1152.093333333333,4003.677241666667,0.0,2261.086305555556,1381.416675,224.8041125,115525.9608333333,2.79160007829244,1.037443007037732,11.40663277991036,0.5210759396992912,87.5559242130519,4.426898492482282,34.0911191209973,11.85,1.045,0.53,87.565,11.39,4.997636784374925,69.19,8.92,20.14,1.75,13.933128881923588,5.133333333333334,80.02222222222223,66.02,31.4,0.0551309999999999,5.57928,1.91295,9.27,2.1513,0.030564,0.12648,54.87,11.04025,0.069095,1.978794754878765,0.2323,109.62624754399486,0.2,96.38,0.57,0.48,1.3,0.0,0.0,0.0,1.0,59.84971401001365,3.98117090578061,4.72015084205735,0.0458181156121984,0.0163519854346836,0.08773653709604,0.3200814674556212,3.697589704142012,5.926305143377332,0.0802116067364588,0.0623458898497951,0.0191966226672735,47.10159629303404,0.0,0.0,0.0,0.0,0.0,0.0,0.0,0.0,0.0,0.0,0.0,0.0,0.0,2199.100079188821,7.0,1.145756286388889,3.852076905555555,83.0,24.45454545,11.0,60.0,26.5,8.0,117.41388888888888,145.0,537.8055555555555,43.01648347222222,392.80555555555554,93.10344827586206
2025-08-11 06:00:00,2.685220798353909,1.299234456790124,1.386093497942387,1159.021810699589,4000.817164609054,0.0,2295.375473251029,1388.887576131687,226.3038637860082,115472.3543209877,2.7909013618568324,1.037443007037732,11.40663277991036,0.5210759396992912,87.5559242130519,4.426898492482282,33.11167585736229,11.85,1.045,0.53,87.565,11.39,4.854053886284153,69.19,8.92,20.14,1.75,13.532827877538164,5.133333333333334,80.02222222222223,66.02,31.4,0.0551309999999999,5.57928,1.91295,9.27,2.1513,0.030564,0.12648,54.87,11.04025,0.069095,1.978794754878765,0.2323,106.47666805106422,0.2,96.38,0.57,0.48,1.3,0.0,0.0,0.0,1.0,59.84971401001365,3.98117090578061,4.72015084205735,0.0458181156121984,0.0163519854346836,0.08773653709604,0.3200814674556212,3.697589704142012,5.926305143377332,0.0802116067364588,0.0623458898497951,0.0191966226672735,45.74835995509133,0.0,0.0,0.0,0.0,0.0,0.0,0.0,0.0,0.0,0.0,0.0,0.0,0.0,2199.100079188821,7.0,1.035100926748971,3.899176971193416,83.0,24.45454545,11.0,60.0,26.5,8.0,118.28765432098764,140.0,538.9506172839506,40.97169325102881,398.9506172839506,90.42857142857144
2025-08-11 07:00:00,2.623366291666666,1.299492758333333,1.3240592375,1175.202916666667,3997.480283333333,0.0,2295.238941666667,1459.485958333333,233.1633929166667,115664.1004166667,2.7839553244534656,1.037443007037732,11.40663277991036,0.5210759396992912,87.5559242130519,4.426898492482282,33.52204462341154,11.85,1.045,0.53,87.565,11.39,4.914212487504816,69.19,8.92,20.14,1.75,13.7005466574992,5.133333333333334,80.02222222222223,66.02,31.4,0.0551309999999999,5.57928,1.91295,9.27,2.1513,0.030564,0.12648,54.87,11.04025,0.069095,1.978794754878765,0.2323,107.796284100381,0.2,96.38,0.57,0.48,1.3,0.0,0.0,0.0,1.0,59.84971401001365,3.98117090578061,4.72015084205735,0.0458181156121984,0.0163519854346836,0.08773653709604,0.3200814674556212,3.697589704142012,5.926305143377332,0.0802116067364588,0.0623458898497951,0.0191966226672735,46.31534116451182,0.0,0.0,0.0,0.0,0.0,0.0,0.0,0.0,0.0,0.0,0.0,0.0,0.0,2199.100079188821,7.0,1.641521993333333,3.95776665,83.0,24.45454545,11.0,60.0,26.5,8.0,117.85145833333334,142.0,538.1458333333334,40.95683362499999,396.14583333333337,91.54929577464787
2025-08-11 08:00:00,2.688371988888889,1.299174802777778,1.389213713888889,1195.013055555556,3998.604513888889,0.0,2301.893925,1392.677069444444,232.7836319444444,115961.9933333333,2.77758877567247,1.049550601007661,11.52344924624114,0.5095063155790077,87.42700015275119,3.90582255278299,33.6870762277114,11.85,1.045,0.53,87.565,11.39,4.938405533597147,68.47,8.88,21.01,1.64,13.76799550258227,5.133333333333334,80.02222222222223,66.02,31.4,0.057,5.61,1.99143,9.77,2.2018,0.03396,0.12,54.6,11.1943,0.068032,1.995418894830659,0.24,108.326973499029,0.2,96.38,0.57,0.48,1.3,0.0,0.0,0.0,1.0,59.84971401001365,3.98117090578061,4.72015084205735,0.0458181156121984,0.0163519854346836,0.08773653709604,0.3200814674556212,3.697589704142012,5.926305143377332,0.0802116067364588,0.0623458898497951,0.0191966226672735,46.54335515178327,0.0,0.0,0.0,0.0,0.0,0.0,0.0,0.0,0.0,0.0,0.0,0.0,0.0,2199.100079188821,7.0,1.648054147222222,4.020720783333333,83.0,24.45454545,11.0,60.0,26.5,8.0,119.91041666666663,145.0,547.7916666666666,41.68093344444444,402.7916666666666,92.0
2025-08-11 09:00:00,2.688781911111111,1.299380911111111,1.389493427777778,1170.433333333333,3930.939875,0.0,2287.457436111111,1385.113825,227.5453786111111,115216.1286111111,2.7482820228704874,1.049550601007661,11.52344924624114,0.5095063155790077,87.42700015275119,3.90582255278299,33.41889987072411,11.85,1.045,0.53,87.565,11.39,4.899091833697109,68.47,8.88,21.01,1.64,13.658391129322276,5.133333333333334,80.02222222222223,66.02,31.4,0.057,5.61,1.99143,9.77,2.2018,0.03396,0.12,54.6,11.1943,0.068032,1.995418894830659,0.24,107.46460322622596,0.2,96.38,0.57,0.48,1.3,0.0,0.0,0.0,1.0,59.84971401001365,3.98117090578061,4.72015084205735,0.0458181156121984,0.0163519854346836,0.08773653709604,0.3200814674556212,3.697589704142012,5.926305143377332,0.0802116067364588,0.0623458898497951,0.0191966226672735,46.17283242246717,0.0,0.0,0.0,0.0,0.0,0.0,0.0,0.0,0.0,0.0,0.0,0.0,0.0,2199.100079188821,7.0,1.297176418333333,3.864109125,83.0,24.45454545,11.0,60.0,26.5,8.0,119.94694444444444,142.0,546.5277777777778,41.69463813888888,404.5277777777778,91.26760563380282
2025-08-11 10:00:00,2.633073658333333,1.29934115,1.3338233,1201.346666666667,4000.910319444445,0.0,2320.126063888889,1437.514355555556,235.0939075,114807.8027777778,2.8071107824751387,1.049550601007661,11.52344924624114,0.5095063155790077,87.42700015275119,3.90582255278299,33.40929673857735,11.85,1.045,0.53,87.565,11.39,4.897684048687426,68.47,8.88,21.01,1.64,13.654466304285116,5.133333333333334,80.02222222222223,66.02,31.4,0.057,5.61,1.99143,9.77,2.2018,0.03396,0.12,54.6,11.1943,0.068032,1.995418894830659,0.24,107.43372259311496,0.2,96.38,0.57,0.48,1.3,0.0,0.0,0.0,1.0,59.84971401001365,3.98117090578061,4.72015084205735,0.0458181156121984,0.0163519854346836,0.08773653709604,0.3200814674556212,3.697589704142012,5.926305143377332,0.0802116067364588,0.0623458898497951,0.0191966226672735,46.15956436717336,0.0,0.0,0.0,0.0,0.0,0.0,0.0,0.0,0.0,0.0,0.0,0.0,0.0,2199.100079188821,7.0,1.362700145277778,3.825713725,83.0,24.45454545,11.0,60.0,26.5,8.0,121.45555555555556,145.0,553.9722222222222,42.20911027777777,408.9722222222222,91.24137931034484
2025-08-11 11:00:00,2.634440075,1.299233191666667,1.335201147222222,1200.508055555556,3997.624658333334,0.0,2287.990513888889,1428.695552777778,233.7735808333333,114316.5141666667,2.8168530032525503,1.049550601007661,11.52344924624114,0.5095063155790077,87.42700015275119,3.90582255278299,33.6870762277114,11.85,1.045,0.53,87.565,11.39,4.938405533597147,68.47,8.88,21.01,1.64,13.76799550258227,5.133333333333334,80.02222222222223,66.02,31.4,0.057,5.61,1.99143,9.77,2.2018,0.03396,0.12,54.6,11.1943,0.068032,1.995418894830659,0.24,108.326973499029,0.2,96.38,0.57,0.48,1.3,0.0,0.0,0.0,1.0,59.84971401001365,3.98117090578061,4.72015084205735,0.0458181156121984,0.0163519854346836,0.08773653709604,0.3200814674556212,3.697589704142012,5.926305143377332,0.0802116067364588,0.0623458898497951,0.0191966226672735,46.54335515178327,0.0,0.0,0.0,0.0,0.0,0.0,0.0,0.0,0.0,0.0,0.0,0.0,0.0,2199.100079188821,7.0,1.451010351111111,4.054663391666667,83.0,24.45454545,11.0,60.0,26.5,8.0,121.125,150.0,555.0,42.12371422222223,405.0,92.0
2025-08-11 12:00:00,2.701187847222222,1.298904675,1.402397511111111,1175.843055555556,4000.527594444444,0.0,2282.298258333333,1368.263963888889,227.1040305555556,115002.8569444444,2.802084949326499,1.049550601007661,11.52344924624114,0.5095063155790077,87.42700015275119,3.90582255278299,33.37820330163656,11.85,1.045,0.53,87.565,11.39,4.893125861446451,68.47,8.88,21.01,1.64,13.641758335891929,5.133333333333334,80.02222222222223,66.02,31.4,0.057,5.61,1.99143,9.77,2.2018,0.03396,0.12,54.6,11.1943,0.068032,1.995418894830659,0.24,107.33373594254574,0.2,96.38,0.57,0.48,1.3,0.0,0.0,0.0,1.0,59.84971401001365,3.98117090578061,4.72015084205735,0.0458181156121984,0.0163519854346836,0.08773653709604,0.3200814674556212,3.697589704142012,5.926305143377332,0.0802116067364588,0.0623458898497951,0.0191966226672735,46.11660448342916,0.0,0.0,0.0,0.0,0.0,0.0,0.0,0.0,0.0,0.0,0.0,0.0,0.0,2199.100079188821,7.0,1.385014009444445,4.014901655555556,83.0,24.45454545,11.0,60.0,26.5,8.0,119.77611111111112,147.0,548.1944444444445,41.45119625,401.19444444444446,91.15646258503402
2025-08-11 13:00:00,2.681877633333333,1.299156633333333,1.382651063888889,1200.815555555555,4002.268561111111,0.0,2298.714194444444,1399.098925,233.9689263888889,115809.7094444444,2.7837856291217307,1.049550601007661,11.52344924624114,0.5095063155790077,87.42700015275119,3.90582255278299,33.42166885737344,11.85,1.045,0.53,87.565,11.39,4.899497757289263,68.47,8.88,21.01,1.64,13.659522821353873,5.133333333333334,80.02222222222223,66.02,31.4,0.057,5.61,1.99143,9.77,2.2018,0.03396,0.12,54.6,11.1943,0.068032,1.995418894830659,0.24,107.47350741076704,0.2,96.38,0.57,0.48,1.3,0.0,0.0,0.0,1.0,59.84971401001365,3.98117090578061,4.72015084205735,0.0458181156121984,0.0163519854346836,0.08773653709604,0.3200814674556212,3.697589704142012,5.926305143377332,0.0802116067364588,0.0623458898497951,0.0191966226672735,46.17665816050864,0.0,0.0,0.0,0.0,0.0,0.0,0.0,0.0,0.0,0.0,0.0,0.0,0.0,2199.100079188821,7.0,1.379106397222222,3.934574377777778,83.0,24.45454545,11.0,60.0,26.5,8.0,119.9925,149.0,550.0,42.62607819444445,401.0,91.2751677852349
2025-08-11 14:00:00,2.674985408333333,1.298923930555556,1.3759875,1200.208055555556,4000.420775,0.0,2304.269163888889,1407.523866666667,234.728415,116136.9094444444,2.774667054870857,1.049550601007661,11.52344924624114,0.5095063155790077,87.42700015275119,3.90582255278299,33.47430532909337,11.85,1.045,0.53,87.565,11.39,4.907214076789764,68.47,8.88,21.01,1.64,13.681035483984878,5.133333333333334,80.02222222222223,66.02,31.4,0.057,5.61,1.99143,9.77,2.2018,0.03396,0.12,54.6,11.1943,0.068032,1.995418894830659,0.24,107.6427696417349,0.2,96.38,0.57,0.48,1.3,0.0,0.0,0.0,1.0,59.84971401001365,3.98117090578061,4.72015084205735,0.0458181156121984,0.0163519854346836,0.08773653709604,0.3200814674556212,3.697589704142012,5.926305143377332,0.0802116067364588,0.0623458898497951,0.0191966226672735,46.24938272647089,0.0,0.0,0.0,0.0,0.0,0.0,0.0,0.0,0.0,0.0,0.0,0.0,0.0,2199.100079188821,7.194444444444445,1.281647888333333,4.011943783333334,83.0,24.45454545,11.0,60.0,26.5,8.0,120.11,148.0,550.0,41.95099461111111,402.0,91.41891891891892
2025-08-11 15:00:00,2.666951944444444,1.299210313888889,1.367707394444444,1195.684166666667,3999.10395,0.0,2266.458294444445,1407.662538888889,232.9818972222222,115258.4516666667,2.7948809088472792,1.049550601007661,11.52344924624114,0.5095063155790077,87.42700015275119,3.90582255278299,33.43235353411812,11.85,1.045,0.53,87.565,11.39,4.901064092889419,68.47,8.88,21.01,1.64,13.663889676475788,5.133333333333334,80.02222222222223,66.02,31.4,0.057,5.61,1.99143,9.77,2.2018,0.03396,0.12,54.6,11.1943,0.068032,1.995418894830659,0.24,107.50786594894184,0.2,96.38,0.57,0.48,1.3,0.0,0.0,0.0,1.0,59.84971401001365,3.98117090578061,4.72015084205735,0.0458181156121984,0.0163519854346836,0.08773653709604,0.3200814674556212,3.697589704142012,5.926305143377332,0.0802116067364588,0.0623458898497951,0.0191966226672735,46.1914205192556,0.0,0.0,0.0,0.0,0.0,0.0,0.0,0.0,0.0,0.0,0.0,0.0,0.0,2199.100079188821,7.5,1.209862175833333,4.182163083333333,83.0,24.45454545,11.0,60.0,26.5,8.0,119.72833333333334,161.0,554.5833333333334,42.55789736111111,393.58333333333337,91.30434782608695
2025-08-11 16:00:00,2.672614383333333,1.299063847222222,1.37363855,1200.663888888889,4002.097063888889,0.0,2309.293275,1391.522963888889,231.782745,114509.0391666667,2.8152641613423626,1.05165819497759,11.48394293066213,0.5195063155790077,87.46439887436027,4.163670673384408,33.46827098710193,6.4,1.04,0.54,87.52999999999999,11.43,4.906329463720921,68.49,8.87,21.05,1.59,13.678569232748426,5.133333333333334,80.02222222222223,66.02,31.4,0.056,5.34312,2.00124,9.38,2.1311,0.029715,0.13,54.92,11.05052,0.069095,2.068177394481127,0.26,107.62336510806236,0.2,96.38,0.57,0.48,1.3,0.0,0.0,0.0,1.0,59.79830857533,4.282502730996813,3.980415384615384,0.0589973600364132,0.0206904169321802,0.0877526081019572,0.2521128584433318,3.899903887118799,5.495197441966318,0.0658604369594902,0.1089159854346836,0.0290130232134729,46.24104544838489,0.0,0.0,0.0,0.0,0.0,0.0,0.0,0.0,0.0,0.0,0.0,0.0,0.0,2199.100079188821,7.5,1.228040583611111,4.004541175,83.0,24.45454545,11.0,60.0,26.5,8.0,119.66402777777778,164.0,555.7361111111111,42.59298516666667,391.7361111111111,91.40243902439023
2025-08-11 17:00:00,2.609381373259053,1.299105587743733,1.31035960724234,1200.588022284122,4000.047818941504,0.0,2249.752058495822,1433.803197771588,231.8707824512535,112663.1501392758,2.8598945530660984,1.05165819497759,11.48394293066213,0.5195063155790077,87.46439887436027,4.163670673384408,32.88651919070396,6.4,1.04,0.54,87.52999999999999,11.43,4.821046719944286,68.49,8.87,21.05,1.59,13.44080576339047,5.133333333333334,80.02222222222223,66.02,31.4,0.056,5.34312,2.00124,9.38,2.1311,0.029715,0.13,54.92,11.05052,0.069095,2.068177394481127,0.26,105.75263548446932,0.2,96.38,0.57,0.48,1.3,0.0,0.0,0.0,1.0,59.79830857533,4.282502730996813,3.980415384615384,0.0589973600364132,0.0206904169321802,0.0877526081019572,0.2521128584433318,3.899903887118799,5.495197441966318,0.0658604369594902,0.1089159854346836,0.0290130232134729,45.43727487812491,0.0,0.0,0.0,0.0,0.0,0.0,0.0,0.0,0.0,0.0,0.0,0.0,0.0,2199.100079188821,7.5,1.292771642618384,4.269374479108635,83.0,24.45454545,11.0,60.0,26.5,8.0,121.69531337047351,161.0,562.4512534818941,42.68353317548746,401.4512534818941,89.8136645962733
2025-08-11 18:00:00,2.591680280555555,1.298996902777778,1.292584055555556,1196.875,3997.918905555556,0.0,2245.968191666667,1433.562483333333,229.0554738888889,110926.3461111111,2.9030971524800577,1.05165819497759,11.48394293066213,0.5195063155790077,87.46439887436027,4.163670673384408,33.59155521761392,6.4,1.04,0.54,87.52999999999999,11.43,4.924402493331749,68.49,8.87,21.05,1.59,13.72895581779234,5.133333333333334,80.02222222222223,66.02,31.4,0.056,5.34312,2.00124,9.38,2.1311,0.029715,0.13,54.92,11.05052,0.069095,2.068177394481127,0.26,108.01980816774632,0.2,96.38,0.57,0.48,1.3,0.0,0.0,0.0,1.0,59.79830857533,4.282502730996813,3.980415384615384,0.0589973600364132,0.0206904169321802,0.0877526081019572,0.2521128584433318,3.899903887118799,5.495197441966318,0.0658604369594902,0.1089159854346836,0.0290130232134729,46.4113796645854,0.0,0.0,0.0,0.0,0.0,0.0,0.0,0.0,0.0,0.0,0.0,0.0,0.0,2199.100079188821,7.5,1.248413336666667,4.269531261111111,83.0,24.45454545,11.0,60.0,26.5,8.0,122.3325,161.0,565.0,41.87803797222222,404.0,91.7391304347826
2025-08-11 19:00:00,2.663628425,1.298985427777778,1.364545241666667,1201.896666666667,3999.722125,0.0,2251.924638888889,1357.483775,225.3040375,110964.3516666667,2.9034115822678785,1.05165819497759,11.48394293066213,0.5195063155790077,87.46439887436027,4.163670673384408,33.58374163805585,6.4,1.04,0.54,87.52999999999999,11.43,4.923257050365255,68.49,8.87,21.05,1.59,13.725762387543671,5.133333333333334,80.02222222222223,66.02,31.4,0.056,5.34312,2.00124,9.38,2.1311,0.029715,0.13,54.92,11.05052,0.069095,2.068177394481127,0.26,107.99468216927735,0.2,96.38,0.57,0.48,1.3,0.0,0.0,0.0,1.0,59.79830857533,4.282502730996813,3.980415384615384,0.0589973600364132,0.0206904169321802,0.0877526081019572,0.2521128584433318,3.899903887118799,5.495197441966318,0.0658604369594902,0.1089159854346836,0.0290130232134729,46.40058412371031,0.0,0.0,0.0,0.0,0.0,0.0,0.0,0.0,0.0,0.0,0.0,0.0,0.0,2199.100079188821,7.5,1.299438161111111,4.203149119444444,83.0,24.45454545,11.0,60.0,26.5,8.0,122.0975,163.0,565.0,41.77455244444445,402.0,91.71779141104294
2025-08-11 20:00:00,2.672626408333333,1.299099969444445,1.373573063888889,1181.891111111111,4003.897055555555,0.0,2261.697888888889,1354.992725,222.7297541666667,111416.4180555556,2.89465542395995,1.05165819497759,11.48394293066213,0.5195063155790077,87.46439887436027,4.163670673384408,33.59956536521119,6.4,1.04,0.54,87.52999999999999,11.43,4.925576752473502,68.49,8.87,21.05,1.59,13.732229585908897,5.133333333333334,80.02222222222223,66.02,31.4,0.056,5.34312,2.00124,9.38,2.1311,0.029715,0.13,54.92,11.05052,0.069095,2.068177394481127,0.26,108.04556626680564,0.2,96.38,0.57,0.48,1.3,0.0,0.0,0.0,1.0,59.79830857533,4.282502730996813,3.980415384615384,0.0589973600364132,0.0206904169321802,0.0877526081019572,0.2521128584433318,3.899903887118799,5.495197441966318,0.0658604369594902,0.1089159854346836,0.0290130232134729,46.42244679139444,0.0,0.0,0.0,0.0,0.0,0.0,0.0,0.0,0.0,0.0,0.0,0.0,0.0,2199.100079188821,7.5,1.178129806388889,4.130481622222222,83.0,24.45454545,11.0,60.0,26.5,8.0,121.15777777777777,159.0,559.3611111111111,41.61248913888889,400.3611111111111,91.76100628930816
2025-08-11 21:00:00,2.673727580555556,1.299137927777778,1.374285566666667,1186.029444444444,3997.208486111111,0.0,2263.908652777778,1369.270411111111,225.8629555555556,112755.0677777778,2.855537743383401,1.05165819497759,11.48394293066213,0.5195063155790077,87.46439887436027,4.163670673384408,33.43533856568367,6.4,1.04,0.54,87.52999999999999,11.43,4.901501687897713,68.49,8.87,21.05,1.59,13.665109666625474,5.133333333333334,80.02222222222223,66.02,31.4,0.056,5.34312,2.00124,9.38,2.1311,0.029715,0.13,54.92,11.05052,0.069095,2.068177394481127,0.26,107.5174648655444,0.2,96.38,0.57,0.48,1.3,0.0,0.0,0.0,1.0,59.79830857533,4.282502730996813,3.980415384615384,0.0589973600364132,0.0206904169321802,0.0877526081019572,0.2521128584433318,3.899903887118799,5.495197441966318,0.0658604369594902,0.1089159854346836,0.0290130232134729,46.195544753230536,0.0,0.0,0.0,0.0,0.0,0.0,0.0,0.0,0.0,0.0,0.0,0.0,0.0,2199.100079188821,7.5,1.100672782444444,4.132796405555556,83.0,24.45454545,11.0,60.0,26.5,8.0,119.95,160.0,555.0,41.64349341666667,395.0,91.3125
2025-08-11 22:00:00,2.729138472222223,1.299183797222222,1.429899997222222,1179.029722222222,3999.057086111111,0.0,2271.526747222222,1337.454530555555,225.1827638888889,114629.6230555556,2.81016982863758,1.05165819497759,11.48394293066213,0.5195063155790077,87.46439887436027,4.163670673384408,33.39414513007914,6.4,1.04,0.54,87.52999999999999,11.43,4.89546287678326,68.49,8.87,21.05,1.59,13.648273802559816,5.133333333333334,80.02222222222223,66.02,31.4,0.056,5.34312,2.00124,9.38,2.1311,0.029715,0.13,54.92,11.05052,0.069095,2.068177394481127,0.26,107.38499981642876,0.2,96.38,0.57,0.48,1.3,0.0,0.0,0.0,1.0,59.79830857533,4.282502730996813,3.980415384615384,0.0589973600364132,0.0206904169321802,0.0877526081019572,0.2521128584433318,3.899903887118799,5.495197441966318,0.0658604369594902,0.1089159854346836,0.0290130232134729,46.138630324376464,0.0,0.0,0.0,0.0,0.0,0.0,0.0,0.0,0.0,0.0,0.0,0.0,0.0,2199.100079188821,7.5,1.057175953388889,4.126462802777778,83.0,24.45454545,11.0,60.0,26.5,8.0,120.61805555555554,150.0,552.9722222222222,41.68251247222222,402.9722222222222,91.2
2025-08-11 23:00:00,2.684236638888889,1.299340525,1.384938338888889,1178.873888888889,3999.537225,0.0,2296.399719444445,1366.819402777778,225.5605661111111,113426.5025,2.840298208210278,1.032842231598289,11.41690705745216,0.5482445188511162,87.55025071094956,4.047335565533484,31.18535143543158,6.4,1.04,0.54,87.52999999999999,11.43,4.876838505690898,68.76,8.95,20.72,1.57,12.39269294102555,5.133333333333334,80.02222222222223,66.02,31.4,0.058,5.382479999999999,1.97181,9.56,2.0907,0.033,0.12,55.11,10.87593,0.068,2.020616890355375,0.27,106.30663324819638,0.2,96.38,0.57,0.48,1.3,0.0,0.0,0.0,1.0,59.79830857533,4.282502730996813,3.980415384615384,0.0589973600364132,0.0206904169321802,0.0877526081019572,0.2521128584433318,3.899903887118799,5.495197441966318,0.0658604369594902,0.1089159854346836,0.0290130232134729,45.9485629997981,0.0,0.0,0.0,0.0,0.0,0.0,0.0,0.0,0.0,0.0,0.0,0.0,0.0,2199.100079188821,7.5,1.266895736666667,3.978652258333333,83.0,24.45454545,11.0,60.0,26.5,8.0,120.6975,143.0,550.0,41.59000147222223,407.0,91.04895104895104
2025-08-12 00:00:00,2.686635866666667,1.298970994444444,1.387494455555556,1178.591111111111,4001.171833333334,0.0,2289.026269444445,1367.438094444444,225.6989511111111,113622.4283333333,2.836561844197071,1.032842231598289,11.41690705745216,0.5482445188511162,87.55025071094956,4.047335565533484,31.248822505174573,6.4,1.04,0.54,87.52999999999999,11.43,4.886764260658288,68.76,8.95,20.72,1.57,12.417915599798272,5.133333333333334,80.02222222222223,66.02,31.4,0.058,5.382479999999999,1.97181,9.56,2.0907,0.033,0.12,55.11,10.87593,0.068,2.020616890355375,0.27,106.52299751611268,0.2,96.38,0.57,0.48,1.3,0.0,0.0,0.0,1.0,59.79830857533,4.282502730996813,3.980415384615384,0.0589973600364132,0.0206904169321802,0.0877526081019572,0.2521128584433318,3.899903887118799,5.495197441966318,0.0658604369594902,0.1089159854346836,0.0290130232134729,46.04208140868276,0.0,0.0,0.0,0.0,0.0,0.0,0.0,0.0,0.0,0.0,0.0,0.0,0.0,2192.462894378544,7.5,1.380541108055555,3.991648977777777,83.0,24.45454545,11.0,60.0,26.5,8.0,120.345,146.0,550.0,41.84465741666667,404.0,90.95890410958904
2025-08-12 01:00:00,2.659734197222222,1.299366447222222,1.360462194444444,1180.665555555556,3997.994558333333,0.0,2283.377905555556,1394.988322222222,227.8354244444444,113689.8019444445,2.832632360787752,1.032842231598289,11.41690705745216,0.5482445188511162,87.55025071094956,4.047335565533484,31.26294094907752,6.4,1.04,0.54,87.52999999999999,11.43,4.8889721360772604,68.76,8.95,20.72,1.57,12.423526103834329,5.133333333333334,80.02222222222223,66.02,31.4,0.058,5.382479999999999,1.97181,9.56,2.0907,0.033,0.12,55.11,10.87593,0.068,2.020616890355375,0.27,106.5711253764362,0.2,96.38,0.57,0.48,1.3,0.0,0.0,0.0,1.0,59.79830857533,4.282502730996813,3.980415384615384,0.0589973600364132,0.0206904169321802,0.0877526081019572,0.2521128584433318,3.899903887118799,5.495197441966318,0.0658604369594902,0.1089159854346836,0.0290130232134729,46.06288355389752,0.0,0.0,0.0,0.0,0.0,0.0,0.0,0.0,0.0,0.0,0.0,0.0,0.0,2192.462894378544,7.5,1.34077452,3.960013172222222,83.0,24.45454545,11.0,60.0,26.5,8.0,120.52083333333334,150.0,552.5833333333334,41.86625061111111,402.58333333333337,91.0
2025-08-12 02:00:00,2.669001522222222,1.299046336111111,1.369946730555555,1192.949444444444,3999.927480555555,0.0,2273.968788888889,1383.038925,228.8860894444444,113569.165,2.837009300621624,1.032842231598289,11.41690705745216,0.5482445188511162,87.55025071094956,4.047335565533484,31.2740231684852,6.4,1.04,0.54,87.52999999999999,11.43,4.890705199578173,68.76,8.95,20.72,1.57,12.427930047862626,5.133333333333334,80.02222222222223,66.02,31.4,0.058,5.382479999999999,1.97181,9.56,2.0907,0.033,0.12,55.11,10.87593,0.068,2.020616890355375,0.27,106.6089031592708,0.2,96.38,0.57,0.48,1.3,0.0,0.0,0.0,1.0,59.79830857533,4.282502730996813,3.980415384615384,0.0589973600364132,0.0206904169321802,0.0877526081019572,0.2521128584433318,3.899903887118799,5.495197441966318,0.0658604369594902,0.1089159854346836,0.0290130232134729,46.07921211949621,0.0,0.0,0.0,0.0,0.0,0.0,0.0,0.0,0.0,0.0,0.0,0.0,0.0,2192.462894378544,7.5,1.277039969722222,3.9848653,83.0,24.45454545,11.0,60.0,26.5,8.0,121.7875,155.0,560.0,42.74942763888889,405.0,91.03225806451611
2025-08-12 03:00:00,2.698752502777777,1.299318830555555,1.399474433333333,1188.867777777778,4001.780394444444,0.0,2281.093697222222,1359.517477777778,227.23659,113936.4191666667,2.8291798981740577,1.032842231598289,11.41690705745216,0.5482445188511162,87.55025071094956,4.047335565533484,31.2986343310659,6.4,1.04,0.54,87.52999999999999,11.43,4.894553950989294,68.76,8.95,20.72,1.57,12.43771023525015,5.133333333333334,80.02222222222223,66.02,31.4,0.058,5.382479999999999,1.97181,9.56,2.0907,0.033,0.12,55.11,10.87593,0.068,2.020616890355375,0.27,106.69279927439702,0.2,96.38,0.57,0.48,1.3,0.0,0.0,0.0,1.0,59.79830857533,4.282502730996813,3.980415384615384,0.0589973600364132,0.0206904169321802,0.0877526081019572,0.2521128584433318,3.899903887118799,5.495197441966318,0.0658604369594902,0.1089159854346836,0.0290130232134729,46.11547425868291,0.0,0.0,0.0,0.0,0.0,0.0,0.0,0.0,0.0,0.0,0.0,0.0,0.0,2192.462894378544,7.5,1.1920549125,3.957063425,83.0,24.45454545,11.0,60.0,26.5,8.0,122.14805555555554,154.0,560.9722222222222,42.89285411111111,406.9722222222222,91.1038961038961
2025-08-12 04:00:00,2.652094541666667,1.299341086111111,1.352866694444445,1199.553055555556,4001.228494444444,0.0,2279.666225,1384.861080555556,228.3201702777778,112213.1986111111,2.8722013132415647,1.032842231598289,11.41690705745216,0.5482445188511162,87.55025071094956,4.047335565533484,31.27865886810672,6.4,1.04,0.54,87.52999999999999,11.43,4.891430141173326,68.76,8.95,20.72,1.57,12.429772220528058,5.133333333333334,80.02222222222223,66.02,31.4,0.058,5.382479999999999,1.97181,9.56,2.0907,0.033,0.12,55.11,10.87593,0.068,2.020616890355375,0.27,106.62470563052187,0.2,96.38,0.57,0.48,1.3,0.0,0.0,0.0,1.0,59.79830857533,4.282502730996813,3.980415384615384,0.0589973600364132,0.0206904169321802,0.0877526081019572,0.2521128584433318,3.899903887118799,5.495197441966318,0.0658604369594902,0.1089159854346836,0.0290130232134729,46.086042369158406,0.0,0.0,0.0,0.0,0.0,0.0,0.0,0.0,0.0,0.0,0.0,0.0,0.0,2192.462894378544,7.5,1.322747866111111,4.124284688888889,83.0,24.45454545,11.0,60.0,26.5,8.0,123.9426388888889,153.0,567.6805555555555,41.61246575,414.68055555555554,91.04575163398692
