Repository: saikumar-voptimai/evonith_bf_webapp

# Evonith BF2 — Blast Furnace Intelligence Platform

Monitoring, modelling and optimisation of **Blast Furnace 2 (BF2)** at Evonith Steel: live telemetry from InfluxDB,
manual plant reports from Neon PostgreSQL, a two-zone energy model of the furnace, blend and fuel optimisers, a
conversational assistant (FurnaceMind) and a live digital twin evaluated every hour.

The platform has three deployable parts that share one Python service layer, plus the shared data library:

| Part | Path | What it is |
|---|---|---|
| **Streamlit app** (legacy) | `src/app.py`, `src/custom_pages/` | The original 11-page dashboard; still the home of the model pages. Served under `/legacy` in production |

File: src/data/V13_df_filtered.csv (part 230 of 268)
NM3/HR.,STEAMKGS/HR.,RAFTOC,PERMEABILITYKGS/HR.,TUYEREVELOCITYM/S,HOT BLAST VOLUMENM3/HR.,O2 ENRICHMENT %,COKE_VM%,COKE_ASH%,COKE_IM%,COKE_FC%,COKE_MOIST%,COKE_CALC_MT,NUTCOKE_MOIST%,NUTCOKE_VM%,NUTCOKE_IM%,NUTCOKE_FC%,NUTCOKE_ASH%,NUTCOKE_CALC_MT,PCI_2_FC%,PCI_2_ASH%,PCI_2_VM%,PCI_2_IM%,PCI_2_CALC_MT,SINTER_SP_02_COLD_STRENGTH_AI,SINTER_SP_02_COLD_STRENGTH_TI,SINTER_SP_02_HOT_STRENGTH_RI,SINTER_SP_02_HOT_STRENGTH_RDI,SINTER_SP_02_P%,SINTER_SP_02_SIO2%,SINTER_SP_02_MGO%,SINTER_SP_02_FEO%,SINTER_SP_02_AL2O3%,SINTER_SP_02_NA2O%,SINTER_SP_02_TIO2%,SINTER_SP_02_FE(T)%,SINTER_SP_02_CAO%,SINTER_SP_02_K2O%,SINTER_SP_02_BASICITY,SINTER_SP_02_MNO%,SINTER_CALC_MT,FLUX_TM%,FLUX_SIO2%,FLUX_FE2O3%,FLUX_AL2O3%,FLUX_LOI%,FLUX_MGO%,FLUX_CAO%,FLUX_CALC_MT,GEOMIN TYPE,ORE_FE(T)%,ORE_LOI%,ORE_TM%,ORE_MGO%,ORE_NA2O%,ORE_P%,ORE_TIO2%,ORE_AL2O3%,ORE_SIO2%,ORE_MNO%,ORE_CAO%,ORE_K2O%,ORE_CALC_MT,LLOYDS_PELLET_PCT_SIO2,LLOYDS_PELLET_PCT_AL2O3,LLOYDS_PELLET_PCT_FE2O3,LLOYDS_PELLET_PCT_MGO,LLOYDS_PELLET_PCT_TIO2,LLOYDS_PELLET_PCT_NA2O,TOTAL_PELLET_CALC_MT,LLOYDS_PELLET_PCT_K2O,LLOYDS_PELLET_PCT_TM,LLOYDS_PELLET_PCT_LOI,LLOYDS_PELLET_PCT_MNO,LLOYDS_PELLET_PCT_CAO,LLOYDS_PELLET_PCT_P,DAILYPRODUCTION,CHARGES/HRS.,STOCKRODLEVEL,FURNACE TOP GAS ANALYSISH2%,COKE_DISCHARGE_TIME,WEIGHTED_COKE_ANGLE,TOTAL_COKE_PORTIONS,NON_COKE_DISCHARGE_TIME,WEIGHTED_NON_COKE_ANGLE,TOTAL_NON_COKE_PORTIONS,UNITCOST LAKHS/THM,ACTUALKG/THM.,ACT. FUEL RATEKG/THM.,FURNACETOPGASANALYSISCO2ETACO,COKE RATE KG/THM,PRODUCTIONTONNESPERHR
2025-08-13 18:00:00,2.735886033333333,1.298959519444445,1.437022066666667,1146.556111111111,4579.914652777778,0.0,2328.383841666667,1352.297708333333,223.27388,116493.425,3.1665856832792763,0.97,11.19,0.47,87.84,5.9,36.13282178113794,9.4,1.05,0.49,87.7,11.25,5.132325093154653,69.08000000000001,9.14,20.18,1.6,12.760514428537247,5.133333333333334,80.02222222222223,66.02,31.4,0.059,5.565,1.875,9.84,2.1,0.028,0.135,54.465,11.52,0.078,2.070041850732388,0.285,109.02874347394092,0.2,96.38,0.57,0.48,1.3,0.0,0.0,0.0,1.0,62.63188967140002,2.312424569354516,3.317095862718523,0.036763242615279,0.0065758342987099,0.032829003632879,0.1025091601387516,1.877425800004594,5.929216756859645,0.0311015384766849,0.0518454910621986,0.0260192900297653,51.46207424968513,0.0,0.0,0.0,0.0,0.0,0.0,0.0,0.0,0.0,0.0,0.0,0.0,0.0,2212.936330137141,7.5,1.527825997222222,3.538073897222223,83.0,24.45454545,11.0,60.0,26.5,8.0,118.48416666666664,134.0,536.9166666666666,42.00564563888889,402.9166666666666,93.43283582089552
2025-08-13 19:00:00,2.613650905555555,1.298764244444444,1.315298199722222,1184.588611111111,3748.842591666667,0.0,2305.872319444445,1383.026936111111,221.2440725,108730.5508055556,2.777287355624217,0.97,11.19,0.47,87.84,5.9,34.50777720361318,9.4,1.05,0.49,87.7,11.25,4.901502902924301,69.08000000000001,9.14,20.18,1.6,12.186620562618764,5.133333333333334,80.02222222222223,66.02,31.4,0.059,5.565,1.875,9.84,2.1,0.028,0.135,54.465,11.52,0.078,2.070041850732388,0.285,104.12526348973566,0.2,96.38,0.57,0.48,1.3,0.0,0.0,0.0,1.0,62.63188967140002,2.312424569354516,3.317095862718523,0.036763242615279,0.0065758342987099,0.032829003632879,0.1025091601387516,1.877425800004594,5.929216756859645,0.0311015384766849,0.0518454910621986,0.0260192900297653,49.147608880382506,0.0,0.0,0.0,0.0,0.0,0.0,0.0,0.0,0.0,0.0,0.0,0.0,0.0,2212.936330137141,7.5,2.004822527777778,3.714538302777778,83.0,24.45454545,11.0,60.0,26.5,8.0,119.725,130.0,540.0,42.86707791666667,410.0,89.23076923076923
2025-08-13 20:00:00,2.585358747222222,1.299331447222222,1.285558052777778,1180.973611111111,2451.554391666667,0.0,2264.868125,1352.065072222222,212.7010111111111,104255.7915277778,1.894554324159284,0.97,11.19,0.47,87.84,5.9,33.43863554537315,9.4,1.05,0.49,87.7,11.25,4.749641457007927,69.08000000000001,9.14,20.18,1.6,11.809047019130835,5.133333333333334,80.02222222222223,66.02,31.4,0.059,5.565,1.875,9.84,2.1,0.028,0.135,54.465,11.52,0.078,2.070041850732388,0.285,100.89918908293674,0.2,96.38,0.57,0.48,1.3,0.0,0.0,0.0,1.0,62.63188967140002,2.312424569354516,3.317095862718523,0.036763242615279,0.0065758342987099,0.032829003632879,0.1025091601387516,1.877425800004594,5.929216756859645,0.0311015384766849,0.0518454910621986,0.0260192900297653,47.62488674887986,0.0,0.0,0.0,0.0,0.0,0.0,0.0,0.0,0.0,0.0,0.0,0.0,0.0,2212.936330137141,7.5,1.626145391666667,3.534256055555556,83.0,24.45454545,11.0,60.0,26.5,8.0,119.3725,133.0,540.0,43.34268997222222,407.0,86.46616541353383
2025-08-13 21:00:00,2.744976458333333,1.299165727777778,1.445688786111111,1175.272222222222,3998.344230555555,0.0,2310.753058333333,1365.870191666667,230.6444725,118159.2663888889,2.725793024897726,0.97,11.19,0.47,87.84,5.9,33.73432702491151,9.4,1.05,0.49,87.7,11.25,4.7916416309622045,69.08000000000001,9.14,20.18,1.6,11.913472170697998,5.133333333333334,80.02222222222223,66.02,31.4,0.059,5.565,1.875,9.84,2.1,0.028,0.135,54.465,11.52,0.078,2.070041850732388,0.285,101.79142137703468,0.2,96.38,0.57,0.48,1.3,0.0,0.0,0.0,1.0,62.63188967140002,2.312424569354516,3.317095862718523,0.036763242615279,0.0065758342987099,0.032829003632879,0.1025091601387516,1.877425800004594,5.929216756859645,0.0311015384766849,0.0518454910621986,0.0260192900297653,48.04602454340842,0.0,0.0,0.0,0.0,0.0,0.0,0.0,0.0,0.0,0.0,0.0,0.0,0.0,2212.936330137141,7.5,1.451027227777778,3.593766088888889,83.0,24.45454545,11.0,60.0,26.5,8.0,119.725,130.0,540.0,42.00101208333334,410.0,87.23076923076923
2025-08-13 22:00:00,2.767348155988858,1.299148487465181,1.468171367688022,1167.28077994429,3998.128470752089,0.0,2311.988883008356,1306.917857938719,222.1257573816156,115051.260724234,2.7992282502961423,0.97,11.19,0.47,87.84,5.9,35.97442691635696,9.4,1.05,0.49,87.7,11.25,5.109826602888205,69.08000000000001,9.14,20.18,1.6,12.704576368407691,5.133333333333334,80.02222222222223,66.02,31.4,0.059,5.565,1.875,9.84,2.1,0.028,0.135,54.465,11.52,0.078,2.070041850732388,0.285,108.55079593958008,0.2,96.38,0.57,0.48,1.3,0.0,0.0,0.0,1.0,62.63188967140002,2.312424569354516,3.317095862718523,0.036763242615279,0.0065758342987099,0.032829003632879,0.1025091601387516,1.877425800004594,5.929216756859645,0.0311015384766849,0.0518454910621986,0.0260192900297653,51.23648078949259,0.0,0.0,0.0,0.0,0.0,0.0,0.0,0.0,0.0,0.0,0.0,0.0,0.0,2212.936330137141,7.5,1.454464617270195,3.541102437325906,83.0,24.45454545,11.0,60.0,26.5,8.0,120.32648328690809,129.0,541.9359331476323,42.98923969359331,412.93593314763234,93.02325581395348
2025-08-13 23:00:00,2.743075580555555,1.292156747222222,1.451042794444444,1165.448888888889,4001.785647222222,0.0,2299.429061111111,1205.459561111111,203.1899608333333,104819.1588888889,3.075089844418816,0.99,11.25,0.5,87.76,5.5,34.90893824655147,9.4,1.05,0.49,87.7,11.25,4.947052129573445,68.64000000000001,9.1,20.68,1.58,12.891227716469476,5.133333333333334,80.02222222222223,66.02,31.4,0.058,5.20536,1.81485,9.86,2.0907,0.026319,0.14,55.18,11.13268,0.0754729999999999,2.138695498486176,0.25,106.52305982175024,0.2,96.38,0.57,0.48,1.3,0.0,0.0,0.0,1.0,62.63188967140002,2.312424569354516,3.317095862718523,0.036763242615279,0.0065758342987099,0.032829003632879,0.1025091601387516,1.877425800004594,5.929216756859645,0.0311015384766849,0.0518454910621986,0.0260192900297653,48.18533912896327,0.0,0.0,0.0,0.0,0.0,0.0,0.0,0.0,0.0,0.0,0.0,0.0,0.0,2212.936330137141,7.5,1.483198311111111,3.463421111111111,83.0,24.45454545,11.0,60.0,26.5,8.0,121.83263888888888,130.0,548.4305555555555,43.711635,418.43055555555554,92.76923076923076
2025-08-14 00:00:00,2.73,1.29,1.44,1165.0,4002.0,0.0,2298.0,1213.0,204.0,104936.0,3.071832776453196,0.99,11.25,0.5,87.76,5.5,34.85945904998541,9.4,1.05,0.49,87.7,11.25,4.940040281690448,68.64000000000001,9.1,20.68,1.58,12.8729559608046,5.133333333333334,80.02222222222223,66.02,31.4,0.058,5.20536,1.81485,9.86,2.0907,0.026319,0.14,55.18,11.13268,0.0754729999999999,2.138695498486176,0.25,106.37207627196382,0.2,96.38,0.57,0.48,1.3,0.0,0.0,0.0,1.0,62.63188967140002,2.312424569354516,3.317095862718523,0.036763242615279,0.0065758342987099,0.032829003632879,0.1025091601387516,1.877425800004594,5.929216756859645,0.0311015384766849,0.0518454910621986,0.0260192900297653,48.11704224036912,0.0,0.0,0.0,0.0,0.0,0.0,0.0,0.0,0.0,0.0,0.0,0.0,0.0,2218.4419424186103,8.0,1.2,3.47,83.0,24.45454545,11.0,60.0,26.5,8.0,119.5925,129.0,539.0,43.6986301369863,410.0,92.86821705426355
2025-08-14 01:00:00,2.73,1.29,1.44,1172.0,4022.0,0.0,2301.0,1313.0,221.0,113485.0,2.854768247832755,0.99,11.25,0.5,87.76,5.5,34.91444579858507,9.4,1.05,0.49,87.7,11.25,4.947832621573061,68.64000000000001,9.1,20.68,1.58,12.893261553961866,5.133333333333334,80.02222222222223,66.02,31.4,0.058,5.20536,1.81485,9.86,2.0907,0.026319,0.14,55.18,11.13268,0.0754729999999999,2.138695498486176,0.25,106.53986586983464,0.2,96.38,0.57,0.48,1.3,0.0,0.0,0.0,1.0,62.63188967140002,2.312424569354516,3.317095862718523,0.036763242615279,0.0065758342987099,0.032829003632879,0.1025091601387516,1.877425800004594,5.929216756859645,0.0311015384766849,0.0518454910621986,0.0260192900297653,48.192941286915904,0.0,0.0,0.0,0.0,0.0,0.0,0.0,0.0,0.0,0.0,0.0,0.0,0.0,2218.4419424186103,7.0,1.2,3.54,83.0,24.45454545,11.0,60.0,26.5,8.0,120.52,136.0,546.0,43.17394317394317,410.0,93.01470588235294
2025-08-14 02:00:00,2.75,1.3,1.45,1174.0,4143.0,0.0,2311.0,1358.0,230.0,118363.0,2.819485341648125,0.99,11.25,0.5,87.76,5.5,34.796590279170324,9.4,1.05,0.49,87.7,11.25,4.931130956395367,68.64000000000001,9.1,20.68,1.58,12.849739682065108,5.133333333333334,80.02222222222223,66.02,31.4,0.058,5.20536,1.81485,9.86,2.0907,0.026319,0.14,55.18,11.13268,0.0754729999999999,2.138695498486176,0.25,106.18023503671468,0.2,96.38,0.57,0.48,1.3,0.0,0.0,0.0,1.0,62.63188967140002,2.312424569354516,3.317095862718523,0.036763242615279,0.0065758342987099,0.032829003632879,0.1025091601387516,1.877425800004594,5.929216756859645,0.0311015384766849,0.0518454910621986,0.0260192900297653,48.03026351851427,0.0,0.0,0.0,0.0,0.0,0.0,0.0,0.0,0.0,0.0,0.0,0.0,0.0,2218.4419424186103,6.0,1.2,3.6,83.0,24.45454545,11.0,60.0,26.5,8.0,120.6525,137.0,547.0,42.78111985192041,410.0,92.7007299270073
2025-08-14 03:00:00,2.75,1.3,1.45,1170.0,3998.0,0.0,2303.0,1362.0,229.0,118227.0,2.7239980032856828,0.99,11.25,0.5,87.76,5.5,35.00624252623001,9.4,1.05,0.49,87.7,11.25,4.96084141587601,68.64000000000001,9.1,20.68,1.58,12.927160394176935,5.133333333333334,80.02222222222223,66.02,31.4,0.058,5.20536,1.81485,9.86,2.0907,0.026319,0.14,55.18,11.13268,0.0754729999999999,2.138695498486176,0.25,106.81997946828612,0.2,96.38,0.57,0.48,1.3,0.0,0.0,0.0,1.0,62.63188967140002,2.312424569354516,3.317095862718523,0.036763242615279,0.0065758342987099,0.032829003632879,0.1025091601387516,1.877425800004594,5.929216756859645,0.0311015384766849,0.0518454910621986,0.0260192900297653,48.31964970815921,0.0,0.0,0.0,0.0,0.0,0.0,0.0,0.0,0.0,0.0,0.0,0.0,0.0,2218.4419424186103,8.0,1.2,3.59,83.0,24.45454545,11.0,60.0,26.5,8.0,120.3875,135.0,545.0,42.74545872614395,410.0,93.25925925925924
2025-08-14 04:00:00,2.77,1.3,1.47,1152.0,3999.0,0.0,2288.0,1276.0,215.0,112792.0,2.8558819118579883,0.99,11.25,0.5,87.76,5.5,34.85530218627804,9.4,1.05,0.49,87.7,11.25,4.939451199853852,68.64000000000001,9.1,20.68,1.58,12.871420907625398,5.133333333333334,80.02222222222223,66.02,31.4,0.058,5.20536,1.81485,9.86,2.0907,0.026319,0.14,55.18,11.13268,0.0754729999999999,2.138695498486176,0.25,106.35939178874511,0.2,96.38,0.57,0.48,1.3,0.0,0.0,0.0,1.0,62.63188967140002,2.312424569354516,3.317095862718523,0.036763242615279,0.0065758342987099,0.032829003632879,0.1025091601387516,1.877425800004594,5.929216756859645,0.0311015384766849,0.0518454910621986,0.0260192900297653,48.11130445808431,0.0,0.0,0.0,0.0,0.0,0.0,0.0,0.0,0.0,0.0,0.0,0.0,0.0,2218.4419424186103,7.0,1.2,3.6,83.0,24.45454545,11.0,60.0,26.5,8.0,120.1225,133.0,543.0,43.2753888380604,410.0,92.85714285714286
2025-08-14 05:00:00,2.77,1.3,1.47,1169.0,4001.0,0.0,2331.0,1233.0,209.0,108601.0,2.9674978918277937,0.99,11.25,0.5,87.76,5.5,34.67509192276765,9.4,1.05,0.49,87.7,11.25,4.91391305367554,68.64000000000001,9.1,20.68,1.58,12.804872577585972,5.133333333333334,80.02222222222223,66.02,31.4,0.058,5.20536,1.81485,9.86,2.0907,0.026319,0.14,55.18,11.13268,0.0754729999999999,2.138695498486176,0.25,105.80948824986258,0.2,96.38,0.57,0.48,1.3,0.0,0.0,0.0,1.0,62.63188967140002,2.312424569354516,3.317095862718523,0.036763242615279,0.0065758342987099,0.032829003632879,0.1025091601387516,1.877425800004594,5.929216756859645,0.0311015384766849,0.0518454910621986,0.0260192900297653,47.86255748673735,0.0,0.0,0.0,0.0,0.0,0.0,0.0,0.0,0.0,0.0,0.0,0.0,0.0,2218.4419424186103,7.0,1.2,3.36,83.0,24.45454545,11.0,60.0,26.5,8.0,118.665,122.0,532.0,43.93181818181818,410.0,92.37704918032787
2025-08-14 06:00:00,2.76,1.3,1.4599999999999995,1140.0,4000.0,0.0,2295.0,1231.0,204.0,107997.0,2.983337363080782,0.99,11.25,0.5,87.76,5.5,38.09029618490359,9.4,1.05,0.49,87.7,11.25,5.397892067835243,68.64000000000001,9.1,20.68,1.58,14.066044588333128,5.133333333333334,80.02222222222223,66.02,31.4,0.058,5.20536,1.81485,9.86,2.0907,0.026319,0.14,55.18,11.13268,0.0754729999999999,2.138695498486176,0.25,116.23083092575855,0.2,96.38,0.57,0.48,1.3,0.0,0.0,0.0,1.0,62.63188967140002,2.312424569354516,3.317095862718523,0.036763242615279,0.0065758342987099,0.032829003632879,0.1025091601387516,1.877425800004594,5.929216756859645,0.0311015384766849,0.0518454910621986,0.0260192900297653,52.576615943727454,0.0,0.0,0.0,0.0,0.0,0.0,0.0,0.0,0.0,0.0,0.0,0.0,0.0,2218.4419424186103,7.0,1.2,3.43,83.0,24.45454545,11.0,60.0,26.5,8.0,118.665,122.0,532.0,43.975353719762666,410.0,88.88909727210637
2025-08-14 07:00:00,2.7,1.3,1.4,1182.0,4000.0,0.0,2322.0,1255.0,209.0,105588.0,3.051353468785824,0.99,11.25,0.5,87.76,5.5,34.3314414315257,9.4,1.05,0.49,87.7,11.25,4.8652132942465816,68.64000000000001,9.1,20.68,1.58,12.677968782741562,5.133333333333334,80.02222222222223,66.02,31.4,0.058,5.20536,1.81485,9.86,2.0907,0.026319,0.14,55.18,11.13268,0.0754729999999999,2.138695498486176,0.25,104.76085418434624,0.2,96.38,0.57,0.48,1.3,0.0,0.0,0.0,1.0,62.63188967140002,2.312424569354516,3.317095862718523,0.036763242615279,0.0065758342987099,0.032829003632879,0.1025091601387516,1.877425800004594,5.929216756859645,0.0311015384766849,0.0518454910621986,0.0260192900297653,47.38821147983855,0.0,0.0,0.0,0.0,0.0,0.0,0.0,0.0,0.0,0.0,0.0,0.0,0.0,2218.4419424186103,7.0,1.2,3.48,83.0,24.45454545,11.0,60.0,26.5,8.0,119.725,130.0,540.0,43.35839598997494,410.0,91.46153846153848
2025-08-14 08:00:00,2.73,1.3,1.43,1176.0,4000.0,0.0,2285.0,1229.0,206.0,105142.0,3.0642875914869983,1.056353466030202,11.24804180251584,0.5038604581344381,87.69560473145397,5.372650995226516,33.60958606080396,9.5,1.025,0.49,87.66,11.315,4.762916967622388,69.94,9.18,19.37,1.51,12.411400894122098,5.133333333333334,80.02222222222223,66.02,31.4,0.053,5.25,1.77,10.02,2.27,0.03,0.14,55.34,10.62,0.085,2.02,0.23,102.55814488694618,0.2,96.38,0.57,0.48,1.3,0.0,0.0,0.0,1.0,62.9261436738259,2.37582058219205,3.868314101945063,0.02,0.014,0.043,0.102,2.82,3.85,0.02,0.05,0.018,46.39182351768887,0.0,0.0,0.0,0.0,0.0,0.0,0.0,0.0,0.0,0.0,0.0,0.0,0.0,2218.4419424186103,7.0,1.2,3.61,83.0,24.45454545,11.0,60.0,26.5,8.0,119.725,130.0,540.0,43.2258064516129,410.0,89.53846153846153
2025-08-14 09:00:00,2.63,1.3,1.3299999999999998,1176.0,4000.0,0.0,2275.0,1377.0,220.0,109608.0,2.939519188309191,1.056353466030202,11.24804180251584,0.5038604581344381,87.69560473145397,5.372650995226516,36.46400844102933,9.5,1.025,0.49,87.66,11.315,5.167425870616337,69.94,9.18,19.37,1.51,13.46548648797734,5.133333333333334,80.02222222222223,66.02,31.4,0.053,5.25,1.77,10.02,2.27,0.03,0.14,55.34,10.62,0.085,2.02,0.23,111.2682867943795,0.2,96.38,0.57,0.48,1.3,0.0,0.0,0.0,1.0,62.9261436738259,2.37582058219205,3.868314101945063,0.02,0.014,0.043,0.102,2.82,3.85,0.02,0.05,0.018,50.33182620230359,0.0,0.0,0.0,0.0,0.0,0.0,0.0,0.0,0.0,0.0,0.0,0.0,0.0,2218.4419424186103,7.0,1.2,3.74,83.0,24.45454545,11.0,60.0,26.5,8.0,121.05,140.0,550.0,43.695352047860105,410.0,97.14285714285714
2025-08-14 10:00:00,2.62,1.3,1.32,1184.0,4000.0,0.0,2278.0,1392.0,223.224,109704.0,2.93694865070168,1.056353466030202,11.24804180251584,0.5038604581344381,87.69560473145397,5.372650995226516,36.11268178769285,9.5,1.025,0.49,87.66,11.315,5.117638298840622,69.94,9.18,19.37,1.51,13.33574802790048,5.133333333333334,80.02222222222223,66.02,31.4,0.053,5.25,1.77,10.02,2.27,0.03,0.14,55.34,10.62,0.085,2.02,0.23,110.1962292644134,0.2,96.38,0.57,0.48,1.3,0.0,0.0,0.0,1.0,62.9261436738259,2.37582058219205,3.868314101945063,0.02,0.014,0.043,0.102,2.82,3.85,0.02,0.05,0.018,49.84688467195685,0.0,0.0,0.0,0.0,0.0,0.0,0.0,0.0,0.0,0.0,0.0,0.0,0.0,2218.4419424186103,7.0,1.2,3.8,83.0,24.45454545,11.0,60.0,26.5,8.0,121.7125,145.0,555.0,43.63468634686348,410.0,96.20689655172414
2025-08-14 11:00:00,2.7,1.3,1.4,1192.0,4000.0,0.0,2275.0,1342.0,224.0,112084.0,2.874627570374951,1.056353466030202,11.24804180251584,0.5038604581344381,87.69560473145397,5.372650995226516,35.00023067769708,9.5,1.025,0.49,87.66,11.315,4.959989458481102,69.94,9.18,19.37,1.51,12.924940329278726,5.133333333333334,80.02222222222223,66.02,31.4,0.053,5.25,1.77,10.02,2.27,0.03,0.14,55.34,10.62,0.085,2.02,0.23,106.80163458204552,0.2,96.38,0.57,0.48,1.3,0.0,0.0,0.0,1.0,62.9261436738259,2.37582058219205,3.868314101945063,0.02,0.014,0.043,0.102,2.82,3.85,0.02,0.05,0.018,48.31135146206803,0.0,0.0,0.0,0.0,0.0,0.0,0.0,0.0,0.0,0.0,0.0,0.0,0.0,2218.4419424186103,7.0,1.2,3.98,83.0,24.45454545,11.0,60.0,26.5,8.0,122.11,148.0,558.0,43.519372693726936,410.0,93.24324324324324
2025-08-14 12:00:00,2.69,1.3,1.39,1185.0,4000.0,0.0,2287.0,1356.0,225.0,112661.0,2.859914930968668,1.056353466030202,11.24804180251584,0.5038604581344381,87.69560473145397,5.372650995226516,35.60603177182864,9.5,1.025,0.49,87.66,11.315,5.045839379543011,69.94,9.18,19.37,1.51,13.148651511789636,5.133333333333334,80.02222222222223,66.02,31.4,0.053,5.25,1.77,10.02,2.27,0.03,0.14,55.34,10.62,0.085,2.02,0.23,108.6502094580412,0.2,96.38,0.57,0.48,1.3,0.0,0.0,0.0,1.0,62.9261436738259,2.37582058219205,3.868314101945063,0.02,0.014,0.043,0.102,2.82,3.85,0.02,0.05,0.018,49.14754793871998,0.0,0.0,0.0,0.0,0.0,0.0,0.0,0.0,0.0,0.0,0.0,0.0,0.0,2218.4419424186103,7.0,1.2,3.93,83.0,24.45454545,11.0,60.0,26.5,8.0,121.05,140.0,550.0,42.53488372093023,410.0,94.85714285714286
2025-08-14 13:00:00,2.73,1.3,1.43,1176.0,4000.0,0.0,2289.0,1349.0,226.0,115627.0,2.786602213837444,1.056353466030202,11.24804180251584,0.5038604581344381,87.69560473145397,5.372650995226516,35.016172811753165,9.5,1.025,0.49,87.66,11.315,4.9622486669301,69.94,9.18,19.37,1.51,12.930827465660592,5.133333333333334,80.02222222222223,66.02,31.4,0.053,5.25,1.77,10.02,2.27,0.03,0.14,55.34,10.62,0.085,2.02,0.23,106.85028128930858,0.2,96.38,0.57,0.48,1.3,0.0,0.0,0.0,1.0,62.9261436738259,2.37582058219205,3.868314101945063,0.02,0.014,0.043,0.102,2.82,3.85,0.02,0.05,0.018,48.333356632506245,0.0,0.0,0.0,0.0,0.0,0.0,0.0,0.0,0.0,0.0,0.0,0.0,0.0,2218.4419424186103,7.0,1.2,3.83,83.0,24.45454545,11.0,60.0,26.5,8.0,121.05,140.0,550.0,43.09111880046136,410.0,93.28571428571428
2025-08-14 14:00:00,2.74,1.3,1.4400000000000002,1149.0,4000.0,0.0,2289.0,1322.0,219.0,114490.0,2.814257576792585,1.056353466030202,11.24804180251584,0.5038604581344381,87.69560473145397,5.372650995226516,34.19990334174973,9.5,1.025,0.49,87.66,11.315,4.846572630283951,69.94,9.18,19.37,1.51,12.629394189704236,5.133333333333334,80.02222222222223,66.02,31.4,0.053,5.25,1.77,10.02,2.27,0.03,0.14,55.34,10.62,0.085,2.02,0.23,104.35947160126445,0.2,96.38,0.57,0.48,1.3,0.0,0.0,0.0,1.0,62.9261436738259,2.37582058219205,3.868314101945063,0.02,0.014,0.043,0.102,2.82,3.85,0.02,0.05,0.018,47.20664745118017,0.0,0.0,0.0,0.0,0.0,0.0,0.0,0.0,0.0,0.0,0.0,0.0,0.0,2218.4419424186103,7.0,1.2,3.7,83.0,24.45454545,11.0,60.0,26.5,8.0,120.3875,135.0,545.0,42.17987450615849,410.0,91.11111111111111
2025-08-14 15:00:00,2.73,1.3,1.43,1155.0,4000.0,0.0,2292.0,1332.0,220.0,113927.0,2.82815568304596,1.056353466030202,11.24804180251584,0.5038604581344381,87.69560473145397,5.372650995226516,34.19990334174973,9.5,1.025,0.49,87.66,11.315,4.846572630283951,69.94,9.18,19.37,1.51,12.629394189704236,5.133333333333334,80.02222222222223,66.02,31.4,0.053,5.25,1.77,10.02,2.27,0.03,0.14,55.34,10.62,0.085,2.02,0.23,104.35947160126445,0.2,96.38,0.57,0.48,1.3,0.0,0.0,0.0,1.0,62.9261436738259,2.37582058219205,3.868314101945063,0.02,0.014,0.043,0.102,2.82,3.85,0.02,0.05,0.018,47.20664745118017,0.0,0.0,0.0,0.0,0.0,0.0,0.0,0.0,0.0,0.0,0.0,0.0,0.0,2218.4419424186103,7.0,1.2,3.7,83.0,24.45454545,11.0,60.0,26.5,8.0,120.3875,135.0,545.0,42.96139359698682,410.0,91.11111111111111
2025-08-14 16:00:00,2.68,1.3,1.38,1182.0,4000.0,0.0,2301.0,1383.0,227.0,114035.0,2.825478985961432,1.041581374403314,11.48884647392597,0.5238604581344382,87.46957215167072,4.058976492839773,34.9275608596593,9.5,1.025,0.49,87.66,11.315,4.949691196885737,69.85000000000001,9.39,19.52,1.24,12.898104704378795,5.133333333333334,80.02222222222223,66.02,31.4,0.056,5.43,1.87,9.89,2.11,0.028,0.13,54.87,10.99,0.068,2.023941068139963,0.23,106.57988589065306,0.2,96.38,0.57,0.48,1.3,0.0,0.0,0.0,1.0,62.9261436738259,2.37582058219205,3.868314101945063,0.02,0.014,0.043,0.102,2.82,3.85,0.02,0.05,0.018,48.2110442054606,0.0,0.0,0.0,0.0,0.0,0.0,0.0,0.0,0.0,0.0,0.0,0.0,0.0,2218.4419424186103,7.0,1.2,3.57,83.0,24.45454545,11.0,60.0,26.5,8.0,120.9325,141.0,550.0,42.98978644382544,409.0,93.04964539007092
2025-08-14 17:00:00,2.7,1.3,1.4,1195.0,4000.0,0.0,2279.0,1360.0,228.0,114003.0,2.8262715530301428,1.041581374403314,11.48884647392597,0.5238604581344382,87.46957215167072,4.058976492839773,34.98399868665814,9.5,1.025,0.49,87.66,11.315,4.957689173514851,69.85000000000001,9.39,19.52,1.24,12.918946154053554,5.133333333333334,80.02222222222223,66.02,31.4,0.056,5.43,1.87,9.89,2.11,0.028,0.13,54.87,10.99,0.068,2.023941068139963,0.23,106.75210338919588,0.2,96.38,0.57,0.48,1.3,0.0,0.0,0.0,1.0,62.9261436738259,2.37582058219205,3.868314101945063,0.02,0.014,0.043,0.102,2.82,3.85,0.02,0.05,0.018,48.288946197621854,0.0,0.0,0.0,0.0,0.0,0.0,0.0,0.0,0.0,0.0,0.0,0.0,0.0,2218.4419424186103,7.0,1.2,4.02,83.0,24.45454545,11.0,60.0,26.5,8.0,122.375,150.0,560.0,41.96614885230698,410.0,93.2
2025-08-14 18:00:00,2.73,1.3,1.43,1176.0,4001.0,0.0,2288.0,1311.0,220.0,112569.0,2.8629657727222835,1.041581374403314,11.48884647392597,0.5238604581344382,87.46957215167072,4.058976492839773,33.70516966851332,9.5,1.025,0.49,87.66,11.315,4.776462412251247,69.85000000000001,9.39,19.52,1.24,12.446698159373778,5.133333333333334,80.02222222222223,66.02,31.4,0.056,5.43,1.87,9.89,2.11,0.028,0.13,54.87,10.99,0.068,2.023941068139963,0.23,102.84981398011917,0.2,96.38,0.57,0.48,1.3,0.0,0.0,0.0,1.0,62.9261436738259,2.37582058219205,3.868314101945063,0.02,0.014,0.043,0.102,2.82,3.85,0.02,0.05,0.018,46.52375902715973,0.0,0.0,0.0,0.0,0.0,0.0,0.0,0.0,0.0,0.0,0.0,0.0,0.0,2218.4419424186103,7.0,1.2,3.81,83.0,24.45454545,11.0,60.0,26.5,8.0,121.7125,145.0,555.0,43.460111317254174,410.0,89.79310344827586
2025-08-14 19:00:00,2.72,1.3,1.4200000000000002,1193.0,3995.0,0.0,2289.0,1325.0,224.0,112914.0,2.8499467067555067,1.041581374403314,11.48884647392597,0.5238604581344382,87.46957215167072,4.058976492839773,35.05907164521321,9.5,1.025,0.49,87.66,11.315,4.968327991483767,69.85000000000001,9.39,19.52,1.24,12.946669214469978,5.133333333333334,80.02222222222223,66.02,31.4,0.056,5.43,1.87,9.89,2.11,0.028,0.13,54.87,10.99,0.068,2.023941068139963,0.23,106.98118515612548,0.2,96.38,0.57,0.48,1.3,0.0,0.0,0.0,1.0,62.9261436738259,2.37582058219205,3.868314101945063,0.02,0.014,0.043,0.102,2.82,3.85,0.02,0.05,0.018,48.39257054568542,0.0,0.0,0.0,0.0,0.0,0.0,0.0,0.0,0.0,0.0,0.0,0.0,0.0,2218.4419424186103,6.0,1.2,3.87,83.0,24.45454545,11.0,60.0,26.5,8.0,122.375,150.0,560.0,43.45598509548207,410.0,93.4
2025-08-14 20:00:00,2.71,1.3,1.41,1196.0,3999.0,0.0,2281.0,1359.0,229.0,114537.0,2.8124007100544723,1.041581374403314,11.48884647392597,0.5238604581344382,87.46957215167072,4.058976492839773,34.87660955389064,9.5,1.025,0.49,87.66,11.315,4.942470731916931,69.85000000000001,9.39,19.52,1.24,12.879289325908204,5.133333333333334,80.02222222222223,66.02,31.4,0.056,5.43,1.87,9.89,2.11,0.028,0.13,54.87,10.99,0.068,2.023941068139963,0.23,106.42441026564096,0.2,96.38,0.57,0.48,1.3,0.0,0.0,0.0,1.0,62.9261436738259,2.37582058219205,3.868314101945063,0.02,0.014,0.043,0.102,2.82,3.85,0.02,0.05,0.018,48.14071534211371,0.0,0.0,0.0,0.0,0.0,0.0,0.0,0.0,0.0,0.0,0.0,0.0,0.0,2218.4419424186103,7.0,1.2,3.94,83.0,24.45454545,11.0,60.0,26.5,8.0,122.5075,151.0,561.0,43.80841121495328,410.0,92.9139072847682
2025-08-14 21:00:00,2.72,1.3,1.4200000000000002,1173.0,3998.0,0.0,2281.0,1348.0,225.0,114762.0,2.8061889946053995,1.041581374403314,11.48884647392597,0.5238604581344382,87.46957215167072,4.058976492839773,32.440467190183384,9.5,1.025,0.49,87.66,11.315,4.5972375660382,69.85000000000001,9.39,19.52,1.24,11.97966683557392,5.133333333333334,80.02222222222223,66.02,31.4,0.056,5.43,1.87,9.89,2.11,0.028,0.13,54.87,10.99,0.068,2.023941068139963,0.23,98.99063107388557,0.2,96.38,0.57,0.48,1.3,0.0,0.0,0.0,1.0,62.9261436738259,2.37582058219205,3.868314101945063,0.02,0.014,0.043,0.102,2.82,3.85,0.02,0.05,0.018,44.77807093475296,0.0,0.0,0.0,0.0,0.0,0.0,0.0,0.0,0.0,0.0,0.0,0.0,0.0,2218.4419424186103,6.0,1.2,3.81,83.0,24.45454545,11.0,60.0,26.5,8.0,122.2575,151.0,560.0,43.667917448405255,409.0,86.42384105960265
2025-08-14 22:00:00,2.67,1.3,1.37,1173.0,4001.0,0.0,2297.0,1399.0,229.0,115286.0,2.795537409322325,1.041581374403314,11.48884647392597,0.5238604581344382,87.46957215167072,4.058976492839773,32.590794507855605,9.5,1.025,0.49,87.66,11.315,4.618540908803055,69.85000000000001,9.39,19.52,1.24,12.035179944292148,5.133333333333334,80.02222222222223,66.02,31.4,0.056,5.43,1.87,9.89,2.11,0.028,0.13,54.87,10.99,0.068,2.023941068139963,0.23,99.44934814342643,0.2,96.38,0.57,0.48,1.3,0.0,0.0,0.0,1.0,62.9261436738259,2.37582058219205,3.868314101945063,0.02,0.014,0.043,0.102,2.82,3.85,0.02,0.05,0.018,44.98557002083871,0.0,0.0,0.0,0.0,0.0,0.0,0.0,0.0,0.0,0.0,0.0,0.0,0.0,2218.4419424186103,7.0,1.2,3.65,83.0,24.45454545,11.0,60.0,26.5,8.0,122.11,148.0,558.0,43.56759280877889,410.0,86.82432432432432
2025-08-14 23:00:00,2.68,1.3,1.38,1176.0,4001.0,0.0,2302.0,1393.0,228.0,115025.0,2.8018764905816376,1.050092525128699,11.3269134003432,0.5540185050257399,87.62299407452811,4.354196901201193,32.631893418623484,8.65,1.025,0.5,87.57,11.405,4.696620818882283,69.77000000000001,9.18,19.63,1.42,12.494229359349797,5.133333333333334,80.02222222222223,66.02,31.4,0.057,5.35,1.93,9.39,2.19,0.027,0.13,54.86,11.14,0.069,2.082242990654206,0.31,101.06208095725222,0.2,96.38,0.57,0.48,1.3,0.0,0.0,0.0,1.0,62.48084247717238,2.406754501000997,3.688708782968394,0.0286259303696366,0.0165951540559582,0.0322774489561026,0.1072967556519737,2.181118658314558,5.601289804474145,0.03,0.0520005301450225,0.0194627520804704,44.62776225908331,0.0,0.0,0.0,0.0,0.0,0.0,0.0,0.0,0.0,0.0,0.0,0.0,0.0,2218.4419424186103,6.0,1.2,3.62,83.0,24.45454545,11.0,60.0,26.5,8.0,121.9775,147.0,557.0,43.548387096774185,410.0,86.3265306122449
2025-08-15 00:00:00,2.68,1.3,1.38,1177.0,3999.0,0.0,2314.0,1394.0,229.0,115049.0,2.799893015688866,1.050092525128699,11.3269134003432,0.5540185050257399,87.62299407452811,4.354196901201193,32.5002153195632,8.65,1.025,0.5,87.57,11.405,4.677668743576581,69.77000000000001,9.18,19.63,1.42,12.443811924168928,5.133333333333334,80.02222222222223,66.02,31.4,0.057,5.35,1.93,9.39,2.19,0.027,0.13,54.86,11.14,0.069,2.082242990654206,0.31,100.65426941727172,0.2,96.38,0.57,0.48,1.3,0.0,0.0,0.0,1.0,62.48084247717238,2.406754501000997,3.688708782968394,0.0286259303696366,0.0165951540559582,0.0322774489561026,0.1072967556519737,2.181118658314558,5.601289804474145,0.03,0.0520005301450225,0.0194627520804704,44.44767773796151,0.0,0.0,0.0,0.0,0.0,0.0,0.0,0.0,0.0,0.0,0.0,0.0,0.0,2233.749148179181,7.0,1.2,3.6,83.0,24.45454545,11.0,60.0,26.5,8.0,121.05,140.0,550.0,42.14061800268698,410.0,86.57142857142857
2025-08-15 01:00:00,2.684911780555556,1.299219963888889,1.385669363888889,1182.132777777778,3999.144458333333,0.0,2322.369030555556,1387.595936111111,229.4041611111111,115131.7130555556,2.797983844415011,1.050092525128699,11.3269134003432,0.5540185050257399,87.62299407452811,4.354196901201193,34.96231562606376,8.65,1.025,0.5,87.57,11.405,5.032032231142016,69.77000000000001,9.18,19.63,1.42,13.386510698662567,5.133333333333334,80.02222222222223,66.02,31.4,0.057,5.35,1.93,9.39,2.19,0.027,0.13,54.86,11.14,0.069,2.082242990654206,0.31,108.27947759346743,0.2,96.38,0.57,0.48,1.3,0.0,0.0,0.0,1.0,62.48084247717238,2.406754501000997,3.688708782968394,0.0286259303696366,0.0165951540559582,0.0322774489561026,0.1072967556519737,2.181118658314558,5.601289804474145,0.03,0.0520005301450225,0.0194627520804704,47.81487515206603,0.0,0.0,0.0,0.0,0.0,0.0,0.0,0.0,0.0,0.0,0.0,0.0,0.0,2233.749148179181,7.0,1.294036941666667,3.561487297222222,83.0,24.45454545,11.0,60.0,26.5,8.0,120.57277777777776,131.0,543.8611111111111,44.14612447222223,412.8611111111111,93.12977099236642
2025-08-15 02:00:00,2.686129516666667,1.299141622222222,1.386813288888889,1189.887222222222,4000.070225,0.0,2319.352547222222,1384.691863888889,230.4053986111111,115057.9275,2.8004246746839883,1.050092525128699,11.3269134003432,0.5540185050257399,87.62299407452811,4.354196901201193,34.97287370239605,8.65,1.025,0.5,87.57,11.405,5.033551826725191,69.77000000000001,9.18,19.63,1.42,13.390553216992622,5.133333333333334,80.02222222222223,66.02,31.4,0.057,5.35,1.93,9.39,2.19,0.027,0.13,54.86,11.14,0.069,2.082242990654206,0.31,108.31217631405218,0.2,96.38,0.57,0.48,1.3,0.0,0.0,0.0,1.0,62.48084247717238,2.406754501000997,3.688708782968394,0.0286259303696366,0.0165951540559582,0.0322774489561026,0.1072967556519737,2.181118658314558,5.601289804474145,0.03,0.0520005301450225,0.0194627520804704,47.82931450176682,0.0,0.0,0.0,0.0,0.0,0.0,0.0,0.0,0.0,0.0,0.0,0.0,0.0,2233.749148179181,7.0,1.3865331125,3.633166161111111,83.0,24.45454545,11.0,60.0,26.5,8.0,120.10583333333332,133.0,542.9333333333333,44.43910008333334,409.9333333333333,93.15789473684212
2025-08-15 03:00:00,2.69084755,1.298923966666667,1.391887608333333,1190.011388888889,3999.207475,0.0,2317.990644444445,1380.806191666667,230.3365569444445,115207.6622222222,2.7961845579640183,1.050092525128699,11.3269134003432,0.5540185050257399,87.62299407452811,4.354196901201193,34.97432654693337,8.65,1.025,0.5,87.57,11.405,5.033760930739263,69.77000000000001,9.18,19.63,1.42,13.39110948789728,5.133333333333334,80.02222222222223,66.02,31.4,0.057,5.35,1.93,9.39,2.19,0.027,0.13,54.86,11.14,0.069,2.082242990654206,0.31,108.31667582287211,0.2,96.38,0.57,0.48,1.3,0.0,0.0,0.0,1.0,62.48084247717238,2.406754501000997,3.688708782968394,0.0286259303696366,0.0165951540559582,0.0322774489561026,0.1072967556519737,2.181118658314558,5.601289804474145,0.03,0.0520005301450225,0.0194627520804704,47.83130142908909,0.0,0.0,0.0,0.0,0.0,0.0,0.0,0.0,0.0,0.0,0.0,0.0,0.0,2233.749148179181,7.0,1.324368309444445,3.677461116666667,83.0,24.45454545,11.0,60.0,26.5,8.0,121.02,136.0,548.0,44.03522405555555,412.0,93.16176470588236
2025-08-15 04:00:00,2.655466252777778,1.299266972222222,1.356224561111111,1193.987777777778,4001.189544444444,0.0,2312.877327777778,1422.691047222222,233.8333019444445,115518.5763888889,2.790044873816054,1.050092525128699,11.3269134003432,0.5540185050257399,87.62299407452811,4.354196901201193,35.06593997565634,8.65,1.025,0.5,87.57,11.405,5.046946605597587,69.77000000000001,9.18,19.63,1.42,13.426186802479585,5.133333333333334,80.02222222222223,66.02,31.4,0.057,5.35,1.93,9.39,2.19,0.027,0.13,54.86,11.14,0.069,2.082242990654206,0.31,108.60040571962055,0.2,96.38,0.57,0.48,1.3,0.0,0.0,0.0,1.0,62.48084247717238,2.406754501000997,3.688708782968394,0.0286259303696366,0.0165951540559582,0.0322774489561026,0.1072967556519737,2.181118658314558,5.601289804474145,0.03,0.0520005301450225,0.0194627520804704,47.95659303458492,0.0,0.0,0.0,0.0,0.0,0.0,0.0,0.0,0.0,0.0,0.0,0.0,0.0,2233.749148179181,8.0,1.390010173611111,3.786683366666667,83.0,24.45454545,11.0,60.0,26.5,8.0,121.0127777777778,138.0,548.9111111111112,42.49529452777778,410.9111111111112,93.40579710144928
2025-08-15 05:00:00,2.678602361111111,1.299330263888889,1.379249172222222,1196.088055555556,4000.079541666667,0.0,2301.532811111111,1401.418111111111,233.3701661111111,115863.8986111111,2.78096365029225,1.050092525128699,11.3269134003432,0.5540185050257399,87.62299407452811,4.354196901201193,34.889970126000655,8.65,1.025,0.5,87.57,11.405,5.021619737530631,69.77000000000001,9.18,19.63,1.42,13.358810765370022,5.133333333333334,80.02222222222223,66.02,31.4,0.057,5.35,1.93,9.39,2.19,0.027,0.13,54.86,11.14,0.069,2.082242990654206,0.31,108.05542112544472,0.2,96.38,0.57,0.48,1.3,0.0,0.0,0.0,1.0,62.48084247717238,2.406754501000997,3.688708782968394,0.0286259303696366,0.0165951540559582,0.0322774489561026,0.1072967556519737,2.181118658314558,5.601289804474145,0.03,0.0520005301450225,0.0194627520804704,47.7159345930273,0.0,0.0,0.0,0.0,0.0,0.0,0.0,0.0,0.0,0.0,0.0,0.0,0.0,2233.749148179181,7.0,1.407057768611111,3.885368436111111,83.0,24.45454545,11.0,60.0,26.5,8.0,120.6975,143.0,550.0,42.24977325,407.0,92.93706293706292
2025-08-15 06:00:00,2.705097564315353,1.299108149377593,1.406069186721992,1191.350622406639,4001.953112033195,0.0,2307.79089626556,1372.417908713693,230.6325713692946,115647.1244813278,2.787477123613318,1.050092525128699,11.3269134003432,0.5540185050257399,87.62299407452811,4.354196901201193,34.92417271649711,8.65,1.025,0.5,87.57,11.405,5.026542424563364,69.77000000000001,9.18,19.63,1.42,13.371906389484275,5.133333333333334,80.02222222222223,66.02,31.4,0.057,5.35,1.93,9.39,2.19,0.027,0.13,54.86,11.14,0.069,2.082242990654206,0.31,108.16134770853807,0.2,96.38,0.57,0.48,1.3,0.0,0.0,0.0,1.0,62.48084247717238,2.406754501000997,3.688708782968394,0.0286259303696366,0.0165951540559582,0.0322774489561026,0.1072967556519737,2.181118658314558,5.601289804474145,0.03,0.0520005301450225,0.0194627520804704,47.76271045913287,0.0,0.0,0.0,0.0,0.0,0.0,0.0,0.0,0.0,0.0,0.0,0.0,0.0,2233.749148179181,7.0,1.453495966804979,3.886895846473029,83.0,24.45454545,11.0,60.0,26.5,8.0,121.44778008298756,142.0,552.5311203319502,41.85218842323651,410.5311203319502,93.02816901408453
2025-08-15 07:00:00,2.713832112033195,1.299526033195021,1.414290195020747,1192.180497925311,3998.407958506224,0.0,2297.619576763485,1369.717477178423,230.6762767634855,115840.3435684647,2.780367158488591,1.050092525128699,11.3269134003432,0.5540185050257399,87.62299407452811,4.354196901201193,34.61862869435321,8.65,1.025,0.5,87.57,11.405,4.982566293694197,69.77000000000001,9.18,19.63,1.42,13.25491847698192,5.133333333333334,80.02222222222223,66.02,31.4,0.057,5.35,1.93,9.39,2.19,0.027,0.13,54.86,11.14,0.069,2.082242990654206,0.31,107.21506750635132,0.2,96.38,0.57,0.48,1.3,0.0,0.0,0.0,1.0,62.48084247717238,2.406754501000997,3.688708782968394,0.0286259303696366,0.0165951540559582,0.0322774489561026,0.1072967556519737,2.181118658314558,5.601289804474145,0.03,0.0520005301450225,0.0194627520804704,47.34484485124448,0.0,0.0,0.0,0.0,0.0,0.0,0.0,0.0,0.0,0.0,0.0,0.0,0.0,2233.749148179181,7.0,1.505107497925311,3.854646887966805,83.0,24.45454545,11.0,60.0,26.5,8.0,121.60497925311203,140.0,552.2199170124481,42.59778734439834,412.21991701244815,92.21428571428572
2025-08-15 08:00:00,2.689368669444444,1.299286894444444,1.390102061111111,1197.456388888889,3999.77935,0.0,2308.340308333333,1360.94965,227.9322136111111,113358.5363888889,2.8421719513173613,1.062428942632989,11.2902775753861,0.5127098450600597,87.64729348198092,4.673826800686396,35.58281573945577,8.65,1.025,0.5,87.57,11.405,5.121339146719661,69.52,9.15,19.39,1.94,13.624090254184091,5.133333333333334,80.02222222222223,66.02,31.4,0.056,5.1168,1.85409,9.43,2.2725,0.028866,0.13,55.35,10.71161,0.069095,2.093419715447154,0.24,110.20118749516192,0.2,96.38,0.57,0.48,1.3,0.0,0.0,0.0,1.0,62.48084247717238,2.406754501000997,3.688708782968394,0.0286259303696366,0.0165951540559582,0.0322774489561026,0.1072967556519737,2.181118658314558,5.601289804474145,0.03,0.0520005301450225,0.0194627520804704,48.66347842454389,0.0,0.0,0.0,0.0,0.0,0.0,0.0,0.0,0.0,0.0,0.0,0.0,0.0,2233.749148179181,8.0,1.525733044444445,3.877162063888889,83.0,24.45454545,11.0,60.0,26.5,8.0,122.11138888888888,138.0,553.3055555555555,43.38288169444444,415.30555555555554,94.78260869565216
2025-08-15 09:00:00,2.721890061281337,1.299189025069638,1.422745573816156,1185.544011142061,4000.222615598886,0.0,2293.773788300836,1331.134384401114,224.3953055710306,113474.6080779944,2.8395811226360834,1.062428942632989,11.2902775753861,0.5127098450600597,87.64729348198092,4.673826800686396,35.910389272520675,8.65,1.025,0.5,87.57,11.405,5.1684859259571,69.52,9.15,19.39,1.94,13.749512913594645,5.133333333333334,80.02222222222223,66.02,31.4,0.056,5.1168,1.85409,9.43,2.2725,0.028866,0.13,55.35,10.71161,0.069095,2.093419715447154,0.24,111.21569384002406,0.2,96.38,0.57,0.48,1.3,0.0,0.0,0.0,1.0,62.48084247717238,2.406754501000997,3.688708782968394,0.0286259303696366,0.0165951540559582,0.0322774489561026,0.1072967556519737,2.181118658314558,5.601289804474145,0.03,0.0520005301450225,0.0194627520804704,49.11147185135636,0.0,0.0,0.0,0.0,0.0,0.0,0.0,0.0,0.0,0.0,0.0,0.0,0.0,2233.749148179181,7.0,1.250660128412256,3.947218660167131,83.0,24.45454545,11.0,60.0,26.5,8.0,121.14146935933152,145.0,552.715877437326,43.23791459610028,407.715877437326,95.65517241379312
2025-08-15 10:00:00,2.714747238888889,1.299282686111111,1.415502927777778,1194.004722222222,3999.048819444444,0.0,2263.360419444445,1346.428075,227.3971194444445,114106.4655555556,2.823039533623291,1.062428942632989,11.2902775753861,0.5127098450600597,87.64729348198092,4.673826800686396,36.63532863779146,8.65,1.025,0.5,87.57,11.405,5.27282450268875,69.52,9.15,19.39,1.94,14.02708058596714,5.133333333333334,80.02222222222223,66.02,31.4,0.056,5.1168,1.85409,9.43,2.2725,0.028866,0.13,55.35,10.71161,0.069095,2.093419715447154,0.24,113.46085564789766,0.2,96.38,0.57,0.48,1.3,0.0,0.0,0.0,1.0,62.48084247717238,2.406754501000997,3.688708782968394,0.0286259303696366,0.0165951540559582,0.0322774489561026,0.1072967556519737,2.181118658314558,5.601289804474145,0.03,0.0520005301450225,0.0194627520804704,50.10290747632967,0.0,0.0,0.0,0.0,0.0,0.0,0.0,0.0,0.0,0.0,0.0,0.0,0.0,2233.749148179181,7.0,1.206942075277778,4.173321755555556,83.0,24.45454545,11.0,60.0,26.5,8.0,122.9625,145.0,560.0,42.27075733333334,415.0,97.58620689655172
2025-08-15 11:00:00,2.720164536111111,1.299295333333333,1.420896325,1193.176388888889,3998.653108333333,0.0,2262.729152777778,1341.519305555556,227.1138269444444,114181.8155555556,2.8208988416225083,1.062428942632989,11.2902775753861,0.5127098450600597,87.64729348198092,4.673826800686396,35.314040342280066,8.65,1.025,0.5,87.57,11.405,5.082655025336182,69.52,9.15,19.39,1.94,13.521180459297746,5.133333333333334,80.02222222222223,66.02,31.4,0.056,5.1168,1.85409,9.43,2.2725,0.028866,0.13,55.35,10.71161,0.069095,2.093419715447154,0.24,109.3687809718804,0.2,96.38,0.57,0.48,1.3,0.0,0.0,0.0,1.0,62.48084247717238,2.406754501000997,3.688708782968394,0.0286259303696366,0.0165951540559582,0.0322774489561026,0.1072967556519737,2.181118658314558,5.601289804474145,0.03,0.0520005301450225,0.0194627520804704,48.29589802176522,0.0,0.0,0.0,0.0,0.0,0.0,0.0,0.0,0.0,0.0,0.0,0.0,0.0,2233.749148179181,7.0,1.105955866388889,4.216451238888889,83.0,24.45454545,11.0,60.0,26.5,8.0,122.375,150.0,560.0,42.36814302777778,410.0,94.06666666666666
2025-08-15 12:00:00,2.700520738888889,1.2991627,1.401430972222222,1186.433333333333,4001.655216666667,0.0,2300.041913888889,1370.884897222222,229.0502911111111,115067.3897222222,2.801303360599441,1.062428942632989,11.2902775753861,0.5127098450600597,87.64729348198092,4.673826800686396,34.790173526332914,8.65,1.025,0.5,87.57,11.405,5.007256280846083,69.52,9.15,19.39,1.94,13.320600245694193,5.133333333333334,80.02222222222223,66.02,31.4,0.056,5.1168,1.85409,9.43,2.2725,0.028866,0.13,55.35,10.71161,0.069095,2.093419715447154,0.24,107.74634767066556,0.2,96.38,0.57,0.48,1.3,0.0,0.0,0.0,1.0,62.48084247717238,2.406754501000997,3.688708782968394,0.0286259303696366,0.0165951540559582,0.0322774489561026,0.1072967556519737,2.181118658314558,5.601289804474145,0.03,0.0520005301450225,0.0194627520804704,47.5794515864453,0.0,0.0,0.0,0.0,0.0,0.0,0.0,0.0,0.0,0.0,0.0,0.0,0.0,2233.749148179181,7.0,0.9978805430555556,3.988562527777777,83.0,24.45454545,11.0,60.0,26.5,8.0,122.82069444444446,146.0,559.9027777777778,43.32261930555556,413.9027777777778,92.67123287671232
