Repository: saikumar-voptimai/evonith_bf_webapp

# Evonith BF2 — Blast Furnace Intelligence Platform

Monitoring, modelling and optimisation of **Blast Furnace 2 (BF2)** at Evonith Steel: live telemetry from InfluxDB,
manual plant reports from Neon PostgreSQL, a two-zone energy model of the furnace, blend and fuel optimisers, a
conversational assistant (FurnaceMind) and a live digital twin evaluated every hour.

The platform has three deployable parts that share one Python service layer, plus the shared data library:

| Part | Path | What it is |
|---|---|---|
| **Streamlit app** (legacy) | `src/app.py`, `src/custom_pages/` | The original 11-page dashboard; still the home of the model pages. Served under `/legacy` in production |

File: src/data/V13_df_filtered.csv (part 233 of 268)
NM3/HR.,STEAMKGS/HR.,RAFTOC,PERMEABILITYKGS/HR.,TUYEREVELOCITYM/S,HOT BLAST VOLUMENM3/HR.,O2 ENRICHMENT %,COKE_VM%,COKE_ASH%,COKE_IM%,COKE_FC%,COKE_MOIST%,COKE_CALC_MT,NUTCOKE_MOIST%,NUTCOKE_VM%,NUTCOKE_IM%,NUTCOKE_FC%,NUTCOKE_ASH%,NUTCOKE_CALC_MT,PCI_2_FC%,PCI_2_ASH%,PCI_2_VM%,PCI_2_IM%,PCI_2_CALC_MT,SINTER_SP_02_COLD_STRENGTH_AI,SINTER_SP_02_COLD_STRENGTH_TI,SINTER_SP_02_HOT_STRENGTH_RI,SINTER_SP_02_HOT_STRENGTH_RDI,SINTER_SP_02_P%,SINTER_SP_02_SIO2%,SINTER_SP_02_MGO%,SINTER_SP_02_FEO%,SINTER_SP_02_AL2O3%,SINTER_SP_02_NA2O%,SINTER_SP_02_TIO2%,SINTER_SP_02_FE(T)%,SINTER_SP_02_CAO%,SINTER_SP_02_K2O%,SINTER_SP_02_BASICITY,SINTER_SP_02_MNO%,SINTER_CALC_MT,FLUX_TM%,FLUX_SIO2%,FLUX_FE2O3%,FLUX_AL2O3%,FLUX_LOI%,FLUX_MGO%,FLUX_CAO%,FLUX_CALC_MT,GEOMIN TYPE,ORE_FE(T)%,ORE_LOI%,ORE_TM%,ORE_MGO%,ORE_NA2O%,ORE_P%,ORE_TIO2%,ORE_AL2O3%,ORE_SIO2%,ORE_MNO%,ORE_CAO%,ORE_K2O%,ORE_CALC_MT,LLOYDS_PELLET_PCT_SIO2,LLOYDS_PELLET_PCT_AL2O3,LLOYDS_PELLET_PCT_FE2O3,LLOYDS_PELLET_PCT_MGO,LLOYDS_PELLET_PCT_TIO2,LLOYDS_PELLET_PCT_NA2O,TOTAL_PELLET_CALC_MT,LLOYDS_PELLET_PCT_K2O,LLOYDS_PELLET_PCT_TM,LLOYDS_PELLET_PCT_LOI,LLOYDS_PELLET_PCT_MNO,LLOYDS_PELLET_PCT_CAO,LLOYDS_PELLET_PCT_P,DAILYPRODUCTION,CHARGES/HRS.,STOCKRODLEVEL,FURNACE TOP GAS ANALYSISH2%,COKE_DISCHARGE_TIME,WEIGHTED_COKE_ANGLE,TOTAL_COKE_PORTIONS,NON_COKE_DISCHARGE_TIME,WEIGHTED_NON_COKE_ANGLE,TOTAL_NON_COKE_PORTIONS,UNITCOST LAKHS/THM,ACTUALKG/THM.,ACT. FUEL RATEKG/THM.,FURNACETOPGASANALYSISCO2ETACO,COKE RATE KG/THM,PRODUCTIONTONNESPERHR
2025-08-18 16:00:00,2.70208,1.34831095,1.353833827777778,1196.450277777778,4004.376455555555,0.0,2317.352155555555,1398.914911111111,227.2712247222222,113491.5769444445,2.842103052138313,1.033526140195462,11.51409014164333,0.6105825403402488,87.4523837181612,5.058748404488389,34.978803835853775,9.1,1.035,0.545,87.79500000000002,11.17,5.483700998565855,70.56,8.92,18.8,1.72,12.933547826277405,5.133333333333334,80.02222222222223,66.02,31.4,0.056,5.29392,2.00124,9.62,2.4644,0.027168,0.14,55.0,10.66026,0.072284,2.013679844047511,0.22,112.53073723463966,0.2,96.38,0.57,0.48,1.3,0.0,0.0,0.0,1.0,62.04517903404743,1.99911128324988,3.258867441359796,0.0360997658615173,0.0128355972900505,0.0333662294639537,0.0683088712011726,1.754762529190054,7.153084890393731,0.0247913818908871,0.0615045431930391,0.0237301638969378,40.43214302478044,0.0,0.0,0.0,0.0,0.0,0.0,0.0,0.0,0.0,0.0,0.0,0.0,0.0,2179.8037238480024,7.0,1.234606475277778,4.019997441666667,83.0,26.36363636,11.0,60.0,25.2,10.0,124.8,140.0,565.0,41.64261441666667,425.0,90.78571428571428
2025-08-18 17:00:00,2.694235380555556,1.348037255555556,1.346214827777778,1198.476666666667,3998.111088888889,0.0,2304.103222222222,1410.954180555555,228.6002605555556,113766.2141666667,2.830813518630759,1.033526140195462,11.51409014164333,0.6105825403402488,87.4523837181612,5.058748404488389,35.48859195515044,9.1,1.035,0.545,87.79500000000002,11.17,5.563621559370699,70.56,8.92,18.8,1.72,13.122043952478064,5.133333333333334,80.02222222222223,66.02,31.4,0.056,5.29392,2.00124,9.62,2.4644,0.027168,0.14,55.0,10.66026,0.072284,2.013679844047511,0.22,114.17078282245107,0.2,96.38,0.57,0.48,1.3,0.0,0.0,0.0,1.0,62.04517903404743,1.99911128324988,3.258867441359796,0.0360997658615173,0.0128355972900505,0.0333662294639537,0.0683088712011726,1.754762529190054,7.153084890393731,0.0247913818908871,0.0615045431930391,0.0237301638969378,41.02140920576427,0.0,0.0,0.0,0.0,0.0,0.0,0.0,0.0,0.0,0.0,0.0,0.0,0.0,2179.8037238480024,7.0,1.543303952777778,4.023067786111111,83.0,26.36363636,11.0,60.0,25.2,10.0,124.76569444444446,147.0,568.1527777777778,41.96551030555555,421.1527777777778,92.10884353741496
2025-08-18 18:00:00,2.713501402777778,1.348248238888889,1.365222994444445,1191.836388888889,4000.682058333333,0.0,2288.132141666666,1394.680180555556,227.0657047222222,114056.2638888889,2.825433948111108,1.033526140195462,11.51409014164333,0.6105825403402488,87.4523837181612,5.058748404488389,35.51480214123253,9.1,1.035,0.545,87.79500000000002,11.17,5.567730585633159,70.56,8.92,18.8,1.72,13.131735270020515,5.133333333333334,80.02222222222223,66.02,31.4,0.056,5.29392,2.00124,9.62,2.4644,0.027168,0.14,55.0,10.66026,0.072284,2.013679844047511,0.22,114.25510393236428,0.2,96.38,0.57,0.48,1.3,0.0,0.0,0.0,1.0,62.04517903404743,1.99911128324988,3.258867441359796,0.0360997658615173,0.0128355972900505,0.0333662294639537,0.0683088712011726,1.754762529190054,7.153084890393731,0.0247913818908871,0.0615045431930391,0.0237301638969378,41.05170566751151,0.0,0.0,0.0,0.0,0.0,0.0,0.0,0.0,0.0,0.0,0.0,0.0,0.0,2179.8037238480024,7.0,1.435988146111111,4.206235463888889,83.0,26.36363636,11.0,60.0,25.2,10.0,125.2275,147.0,570.0,41.92140808333333,423.0,92.17687074829932
2025-08-18 19:00:00,2.710342619444444,1.348250658333333,1.362216177777778,1203.963055555556,4001.093008333333,0.0,2308.604466666667,1397.307197222222,229.1057969444444,114113.205,2.82431492074101,1.033526140195462,11.51409014164333,0.6105825403402488,87.4523837181612,5.058748404488389,35.645853071642975,9.1,1.035,0.545,87.79500000000002,11.17,5.588275716945458,70.56,8.92,18.8,1.72,13.180191857732767,5.133333333333334,80.02222222222223,66.02,31.4,0.056,5.29392,2.00124,9.62,2.4644,0.027168,0.14,55.0,10.66026,0.072284,2.013679844047511,0.22,114.6767094819302,0.2,96.38,0.57,0.48,1.3,0.0,0.0,0.0,1.0,62.04517903404743,1.99911128324988,3.258867441359796,0.0360997658615173,0.0128355972900505,0.0333662294639537,0.0683088712011726,1.754762529190054,7.153084890393731,0.0247913818908871,0.0615045431930391,0.0237301638969378,41.20318797624772,0.0,0.0,0.0,0.0,0.0,0.0,0.0,0.0,0.0,0.0,0.0,0.0,0.0,2179.8037238480024,7.0,1.545751366666667,4.072892541666667,83.0,26.36363636,11.0,60.0,25.2,10.0,125.49416666666669,147.0,571.0666666666667,41.57786916666667,424.0666666666667,92.51700680272108
2025-08-18 20:00:00,2.706315802777778,1.34795645,1.358653927777778,1179.267777777778,3827.373044444445,0.0,2260.953261111111,1265.588688888889,203.36186,102824.3557222222,2.9981775117829272,1.033526140195462,11.51409014164333,0.6105825403402488,87.4523837181612,5.058748404488389,33.211975192060066,9.1,1.035,0.545,87.79500000000002,11.17,5.206711538213432,70.56,8.92,18.8,1.72,12.28025611074081,5.133333333333334,80.02222222222223,66.02,31.4,0.056,5.29392,2.00124,9.62,2.4644,0.027168,0.14,55.0,10.66026,0.072284,2.013679844047511,0.22,106.84665121539192,0.2,96.38,0.57,0.48,1.3,0.0,0.0,0.0,1.0,62.04517903404743,1.99911128324988,3.258867441359796,0.0360997658615173,0.0128355972900505,0.0333662294639537,0.0683088712011726,1.754762529190054,7.153084890393731,0.0247913818908871,0.0615045431930391,0.0237301638969378,38.38985853839892,0.0,0.0,0.0,0.0,0.0,0.0,0.0,0.0,0.0,0.0,0.0,0.0,0.0,2179.8037238480024,6.0,1.217710804166667,4.056929961111111,83.0,26.36363636,11.0,60.0,25.2,10.0,126.125,150.0,575.0,42.40054136111111,425.0,86.2
2025-08-18 21:00:00,2.661554725,1.348323577777778,1.313000877777778,1198.807222222222,3701.022116666667,0.0,2284.629641666666,1294.860394444444,206.4349197222222,101765.7831111111,2.929405550781077,1.033526140195462,11.51409014164333,0.6105825403402488,87.4523837181612,5.058748404488389,33.046998781865774,9.1,1.035,0.545,87.79500000000002,11.17,5.180847837740207,70.56,8.92,18.8,1.72,12.219255445839048,5.133333333333334,80.02222222222223,66.02,31.4,0.056,5.29392,2.00124,9.62,2.4644,0.027168,0.14,55.0,10.66026,0.072284,2.013679844047511,0.22,106.31590359026993,0.2,96.38,0.57,0.48,1.3,0.0,0.0,0.0,1.0,62.04517903404743,1.99911128324988,3.258867441359796,0.0360997658615173,0.0128355972900505,0.0333662294639537,0.0683088712011726,1.754762529190054,7.153084890393731,0.0247913818908871,0.0615045431930391,0.0237301638969378,38.199161628236055,0.0,0.0,0.0,0.0,0.0,0.0,0.0,0.0,0.0,0.0,0.0,0.0,0.0,2179.8037238480024,7.0,1.290694965,4.029489747222223,83.0,26.36363636,11.0,60.0,25.2,10.0,126.70430555555556,149.0,576.8472222222222,42.49264808333334,427.8472222222222,85.77181208053692
2025-08-18 22:00:00,2.676050463888889,1.348077638888889,1.327945458333333,1198.593611111111,3989.966261111111,0.0,2301.827447222222,1287.550411111111,206.8465883333333,102427.6959444444,3.137545779115303,1.033526140195462,11.51409014164333,0.6105825403402488,87.4523837181612,5.058748404488389,32.89577189196764,9.1,1.035,0.545,87.79500000000002,11.17,5.157139678620872,70.56,8.92,18.8,1.72,12.163338719175233,5.133333333333334,80.02222222222223,66.02,31.4,0.056,5.29392,2.00124,9.62,2.4644,0.027168,0.14,55.0,10.66026,0.072284,2.013679844047511,0.22,105.82938971490135,0.2,96.38,0.57,0.48,1.3,0.0,0.0,0.0,1.0,62.04517903404743,1.99911128324988,3.258867441359796,0.0360997658615173,0.0128355972900505,0.0333662294639537,0.0683088712011726,1.754762529190054,7.153084890393731,0.0247913818908871,0.0615045431930391,0.0237301638969378,38.02435784505789,0.0,0.0,0.0,0.0,0.0,0.0,0.0,0.0,0.0,0.0,0.0,0.0,0.0,2179.8037238480024,6.0,1.629791227777778,4.022167538888889,83.0,26.36363636,11.0,60.0,25.2,10.0,127.47638888888888,145.0,578.0555555555555,41.44465477777778,433.05555555555554,85.37931034482759
2025-08-18 23:00:00,2.712408305555555,1.348312144444445,1.364391322222222,1189.040833333333,4002.045919444444,0.0,2302.363347222222,1246.804197222222,202.5821233333333,101930.3543055555,3.162381333550673,1.033188688407474,11.55612001088142,0.5954818206548683,87.4106913007111,5.744777808003946,30.94983991988237,10.05,1.035,0.53,87.78,11.185,5.675696622796259,71.17999999999999,8.69,18.62,1.51,11.776221661678322,5.133333333333334,80.02222222222223,66.02,31.4,0.055,5.18,1.91,9.12,2.5,0.029,0.15,55.17,10.64,0.072284,2.054054054054054,0.22,101.35076992814167,0.2,96.38,0.57,0.48,1.3,0.0,0.0,0.0,1.0,62.12986289507866,2.215598795504987,3.802821182417806,0.0579895211274198,0.0238674431394881,0.034287465918798,0.0706090032881777,1.950999656750126,6.483256056605025,0.03931198878197,0.0873015099093898,0.01505273468735,40.34618837457512,0.0,0.0,0.0,0.0,0.0,0.0,0.0,0.0,0.0,0.0,0.0,0.0,0.0,2179.8037238480024,7.0,1.651531216666667,3.917574936111111,83.0,26.36363636,11.0,60.0,25.2,10.0,125.815,142.0,570.0,41.60105908333333,428.0,85.7605633802817
2025-08-19 00:00:00,2.729042055555555,1.348419441666667,1.380645680555556,1187.956944444444,3998.723869444445,0.0,2308.941519444445,1224.440655555556,200.2284691666667,101453.8815555555,3.174586755290964,1.033188688407474,11.55612001088142,0.5954818206548683,87.4106913007111,5.744777808003946,33.27150409822117,10.05,1.035,0.53,87.78,11.185,6.101452024774916,71.17999999999999,8.69,18.62,1.51,12.659600446798702,5.133333333333334,80.02222222222223,66.02,31.4,0.055,5.18,1.91,9.12,2.5,0.029,0.15,55.17,10.64,0.072284,2.054054054054054,0.22,108.95347328939764,0.2,96.38,0.57,0.48,1.3,0.0,0.0,0.0,1.0,62.12986289507866,2.215598795504987,3.802821182417806,0.0579895211274198,0.0238674431394881,0.034287465918798,0.0706090032881777,1.950999656750126,6.483256056605025,0.03931198878197,0.0873015099093898,0.01505273468735,43.372708076267855,0.0,0.0,0.0,0.0,0.0,0.0,0.0,0.0,0.0,0.0,0.0,0.0,0.0,2146.121930784674,7.0,1.284567913888889,3.870595402777778,83.0,26.36363636,11.0,60.0,25.2,10.0,126.56527777777777,130.0,567.3611111111111,42.73927875,437.3611111111111,90.76923076923076
2025-08-19 01:00:00,2.72857585,1.348241019444444,1.380285816666667,1169.535277777778,3999.217827777778,0.0,2296.475013888889,1253.308880555556,202.2753097222222,103558.5901111111,3.110498213208519,1.033188688407474,11.55612001088142,0.5954818206548683,87.4106913007111,5.744777808003946,33.62822862212993,10.05,1.035,0.53,87.78,11.185,6.166869493196681,71.17999999999999,8.69,18.62,1.51,12.795331910243451,5.133333333333334,80.02222222222223,66.02,31.4,0.055,5.18,1.91,9.12,2.5,0.029,0.15,55.17,10.64,0.072284,2.054054054054054,0.22,110.12163135561036,0.2,96.38,0.57,0.48,1.3,0.0,0.0,0.0,1.0,62.12986289507866,2.215598795504987,3.802821182417806,0.0579895211274198,0.0238674431394881,0.034287465918798,0.0706090032881777,1.950999656750126,6.483256056605025,0.03931198878197,0.0873015099093898,0.01505273468735,43.83773390117392,0.0,0.0,0.0,0.0,0.0,0.0,0.0,0.0,0.0,0.0,0.0,0.0,0.0,2146.121930784674,7.0,1.326089906944444,3.848845813888889,83.0,26.36363636,11.0,60.0,25.2,10.0,124.5976388888889,132.0,560.4305555555555,41.97515536111111,428.43055555555554,91.74242424242424
2025-08-19 02:00:00,2.727478711111111,1.348109577777778,1.3794226,1162.135277777778,3998.785227777778,0.0,2294.221527777778,1250.398008333333,200.7513316666667,103479.0477222222,3.1125509607025243,1.033188688407474,11.55612001088142,0.5954818206548683,87.4106913007111,5.744777808003946,33.132725975989445,10.05,1.035,0.53,87.78,11.185,6.076002377160984,71.17999999999999,8.69,18.62,1.51,12.606796234129984,5.133333333333334,80.02222222222223,66.02,31.4,0.055,5.18,1.91,9.12,2.5,0.029,0.15,55.17,10.64,0.072284,2.054054054054054,0.22,108.49901958062962,0.2,96.38,0.57,0.48,1.3,0.0,0.0,0.0,1.0,62.12986289507866,2.215598795504987,3.802821182417806,0.0579895211274198,0.0238674431394881,0.034287465918798,0.0706090032881777,1.950999656750126,6.483256056605025,0.03931198878197,0.0873015099093898,0.01505273468735,43.191797019011176,0.0,0.0,0.0,0.0,0.0,0.0,0.0,0.0,0.0,0.0,0.0,0.0,0.0,2146.121930784674,7.0,1.218824799722222,3.906708136111111,83.0,26.36363636,11.0,60.0,25.2,10.0,125.335,128.0,561.5,41.81623427777777,433.5,90.390625
2025-08-19 03:00:00,2.727273775,1.348163247222222,1.379100855555556,1171.062222222222,4001.678136111111,0.0,2300.056052777778,1266.341841666667,204.5948266666667,104767.826,3.07651285117403,1.033188688407474,11.55612001088142,0.5954818206548683,87.4106913007111,5.744777808003946,33.41248504778991,10.05,1.035,0.53,87.78,11.185,6.127305635049385,71.17999999999999,8.69,18.62,1.51,12.713242821573274,5.133333333333334,80.02222222222223,66.02,31.4,0.055,5.18,1.91,9.12,2.5,0.029,0.15,55.17,10.64,0.072284,2.054054054054054,0.22,109.41514054909848,0.2,96.38,0.57,0.48,1.3,0.0,0.0,0.0,1.0,62.12986289507866,2.215598795504987,3.802821182417806,0.0579895211274198,0.0238674431394881,0.034287465918798,0.0706090032881777,1.950999656750126,6.483256056605025,0.03931198878197,0.0873015099093898,0.01505273468735,43.55649073760798,0.0,0.0,0.0,0.0,0.0,0.0,0.0,0.0,0.0,0.0,0.0,0.0,0.0,2146.121930784674,7.0,1.328587986666667,3.787800580555555,83.0,26.36363636,11.0,60.0,25.2,10.0,124.725,130.0,560.0,42.68229977777778,430.0,91.15384615384616
2025-08-19 04:00:00,2.714373461111111,1.348172919444444,1.366249011111111,1185.644444444444,4001.014430555556,0.0,2294.275325,1259.325516666667,204.1105191666667,103074.25225,3.1265063033325404,1.033188688407474,11.55612001088142,0.5954818206548683,87.4106913007111,5.744777808003946,33.7488253131896,10.05,1.035,0.53,87.78,11.185,6.188984962418477,71.17999999999999,8.69,18.62,1.51,12.841218201392609,5.133333333333334,80.02222222222223,66.02,31.4,0.055,5.18,1.91,9.12,2.5,0.029,0.15,55.17,10.64,0.072284,2.054054054054054,0.22,110.51654672581331,0.2,96.38,0.57,0.48,1.3,0.0,0.0,0.0,1.0,62.12986289507866,2.215598795504987,3.802821182417806,0.0579895211274198,0.0238674431394881,0.034287465918798,0.0706090032881777,1.950999656750126,6.483256056605025,0.03931198878197,0.0873015099093898,0.01505273468735,43.99494365823368,0.0,0.0,0.0,0.0,0.0,0.0,0.0,0.0,0.0,0.0,0.0,0.0,0.0,2146.121930784674,7.0,1.373519480555556,3.978266466666666,83.0,26.36363636,11.0,60.0,25.2,10.0,125.49097222222224,140.0,567.7638888888889,41.88230866666667,427.7638888888889,92.07142857142856
2025-08-19 05:00:00,2.709325886111111,1.348297111111111,1.36107465,1186.701388888889,4000.354494444444,0.0,2273.172611111111,1267.288461111111,205.2480075,103324.5841111111,3.11842300241894,1.033188688407474,11.55612001088142,0.5954818206548683,87.4106913007111,5.744777808003946,33.82955369026407,10.05,1.035,0.53,87.78,11.185,6.203789232111359,71.17999999999999,8.69,18.62,1.51,12.871934846948044,5.133333333333334,80.02222222222223,66.02,31.4,0.055,5.18,1.91,9.12,2.5,0.029,0.15,55.17,10.64,0.072284,2.054054054054054,0.22,110.78090619238012,0.2,96.38,0.57,0.48,1.3,0.0,0.0,0.0,1.0,62.12986289507866,2.215598795504987,3.802821182417806,0.0579895211274198,0.0238674431394881,0.034287465918798,0.0706090032881777,1.950999656750126,6.483256056605025,0.03931198878197,0.0873015099093898,0.01505273468735,44.10018111073916,0.0,0.0,0.0,0.0,0.0,0.0,0.0,0.0,0.0,0.0,0.0,0.0,0.0,2146.121930784674,7.0,1.437389127777778,4.172823447222222,83.0,26.36363636,11.0,60.0,25.2,10.0,125.58,144.0,570.0,41.66690325,426.0,92.29166666666669
2025-08-19 06:00:00,2.704737377593361,1.348348767634855,1.356416510373444,1185.792116182573,4000.02622406639,0.0,2292.542004149378,1236.132705394191,199.5229854771784,100418.2153526971,3.2083469712469075,1.033188688407474,11.55612001088142,0.5954818206548683,87.4106913007111,5.744777808003946,32.745175219831225,10.05,1.035,0.53,87.78,11.185,6.0049318797502265,71.17999999999999,8.69,18.62,1.51,12.459335580973637,5.133333333333334,80.02222222222223,66.02,31.4,0.055,5.18,1.91,9.12,2.5,0.029,0.15,55.17,10.64,0.072284,2.054054054054054,0.22,107.22991551984784,0.2,96.38,0.57,0.48,1.3,0.0,0.0,0.0,1.0,62.12986289507866,2.215598795504987,3.802821182417806,0.0579895211274198,0.0238674431394881,0.034287465918798,0.0706090032881777,1.950999656750126,6.483256056605025,0.03931198878197,0.0873015099093898,0.01505273468735,42.68658614059808,0.0,0.0,0.0,0.0,0.0,0.0,0.0,0.0,0.0,0.0,0.0,0.0,0.0,2146.121930784674,6.0,1.427602012448133,4.023539518672199,83.0,26.36363636,11.0,60.0,25.2,10.0,125.44035269709543,150.0,572.2614107883818,43.04626842323652,422.2614107883818,89.33333333333333
2025-08-19 07:00:00,2.73095153909465,1.348320732510288,1.382412942386831,1190.235390946502,3999.911395061728,0.0,2279.459069958848,1221.269172839506,200.1739362139918,101178.2995884774,3.184171596525456,1.033188688407474,11.55612001088142,0.5954818206548683,87.4106913007111,5.744777808003946,33.55743729171268,10.05,1.035,0.53,87.78,11.185,6.153887516035812,71.17999999999999,8.69,18.62,1.51,12.768396249158394,5.133333333333334,80.02222222222223,66.02,31.4,0.055,5.18,1.91,9.12,2.5,0.029,0.15,55.17,10.64,0.072284,2.054054054054054,0.22,109.8898125203402,0.2,96.38,0.57,0.48,1.3,0.0,0.0,0.0,1.0,62.12986289507866,2.215598795504987,3.802821182417806,0.0579895211274198,0.0238674431394881,0.034287465918798,0.0706090032881777,1.950999656750126,6.483256056605025,0.03931198878197,0.0873015099093898,0.01505273468735,43.74545037532387,0.0,0.0,0.0,0.0,0.0,0.0,0.0,0.0,0.0,0.0,0.0,0.0,0.0,2146.121930784674,7.0,1.380504868312757,4.13498083127572,83.0,26.36363636,11.0,60.0,25.2,10.0,127.065,142.0,575.0,41.70019493827161,433.0,91.54929577464787
2025-08-19 08:00:00,2.721253638888889,1.348218691666667,1.373256580555555,1177.136388888889,4000.337302777778,0.0,2258.201047222222,1228.617022222222,198.7708063888889,101033.5339444444,3.1890698737505048,1.053188688407474,12.09109981160905,0.6135822246403158,86.85571149998347,5.739757608731577,33.46331491396094,10.05,1.035,0.53,87.78,11.185,6.1366270047401805,71.16000000000001,8.35,18.72,1.77,12.732583269621248,5.133333333333334,80.02222222222223,66.02,31.4,0.057,5.40216,2.00124,9.48,2.4543,0.027168,0.15,54.73,11.05052,0.072284,2.045574362847453,0.22,109.58159201007904,0.2,96.38,0.57,0.48,1.3,0.0,0.0,0.0,1.0,62.12986289507866,2.215598795504987,3.802821182417806,0.0579895211274198,0.0238674431394881,0.034287465918798,0.0706090032881777,1.950999656750126,6.483256056605025,0.03931198878197,0.0873015099093898,0.01505273468735,43.6227525134653,0.0,0.0,0.0,0.0,0.0,0.0,0.0,0.0,0.0,0.0,0.0,0.0,0.0,2146.121930784674,7.0,1.503672380555555,4.143711402777778,83.0,26.36363636,11.0,60.0,25.2,10.0,125.29347222222223,147.0,570.2638888888889,42.33618225,423.2638888888889,91.29251700680273
2025-08-19 09:00:00,2.724384238888889,1.3482211,1.376105908333333,1184.425833333333,3997.264397222222,0.0,2262.331436111111,1244.799108333333,202.6240269444444,102628.9695555556,3.137120510174263,1.053188688407474,12.09109981160905,0.6135822246403158,86.85571149998347,5.739757608731577,33.80685067698893,10.05,1.035,0.53,87.78,11.185,6.199625869195537,71.16000000000001,8.35,18.72,1.77,12.863296491550788,5.133333333333334,80.02222222222223,66.02,31.4,0.057,5.40216,2.00124,9.48,2.4543,0.027168,0.15,54.73,11.05052,0.072284,2.045574362847453,0.22,110.70656112691027,0.2,96.38,0.57,0.48,1.3,0.0,0.0,0.0,1.0,62.12986289507866,2.215598795504987,3.802821182417806,0.0579895211274198,0.0238674431394881,0.034287465918798,0.0706090032881777,1.950999656750126,6.483256056605025,0.03931198878197,0.0873015099093898,0.01505273468735,44.07058547946479,0.0,0.0,0.0,0.0,0.0,0.0,0.0,0.0,0.0,0.0,0.0,0.0,0.0,2146.121930784674,6.0,1.416577516666667,4.164906466666666,83.0,26.36363636,11.0,60.0,25.2,10.0,125.80791666666664,148.0,572.7916666666666,42.54503711111111,424.7916666666666,92.22972972972973
2025-08-19 10:00:00,2.739723927777778,1.348568316666667,1.391281177777778,1184.811666666667,4000.602252777778,0.0,2293.306922222222,1242.606105555556,203.65097,103504.76425,3.1131911274755915,1.053188688407474,12.09109981160905,0.6135822246403158,86.85571149998347,5.739757608731577,31.63380758816245,10.05,1.035,0.53,87.78,11.185,5.801125154737237,71.16000000000001,8.35,18.72,1.77,12.036467106951632,5.133333333333334,80.02222222222223,66.02,31.4,0.057,5.40216,2.00124,9.48,2.4543,0.027168,0.15,54.73,11.05052,0.072284,2.045574362847453,0.22,103.59054402602354,0.2,96.38,0.57,0.48,1.3,0.0,0.0,0.0,1.0,62.12986289507866,2.215598795504987,3.802821182417806,0.0579895211274198,0.0238674431394881,0.034287465918798,0.0706090032881777,1.950999656750126,6.483256056605025,0.03931198878197,0.0873015099093898,0.01505273468735,41.237808119878544,0.0,0.0,0.0,0.0,0.0,0.0,0.0,0.0,0.0,0.0,0.0,0.0,0.0,2146.121930784674,7.0,1.258220019722222,4.035075861111111,83.0,26.36363636,11.0,60.0,25.2,10.0,124.68527777777776,146.0,567.3611111111111,41.38789433333334,421.3611111111111,86.3013698630137
2025-08-19 11:00:00,2.730151177777778,1.348234947222222,1.381954394444444,1182.1075,3999.905255555555,0.0,2261.920725,1238.820711111111,201.9019822222222,102690.1954722222,3.13732130281754,1.053188688407474,12.09109981160905,0.6135822246403158,86.85571149998347,5.739757608731577,33.23390917833617,10.05,1.035,0.53,87.78,11.185,6.094557728701724,71.16000000000001,8.35,18.72,1.77,12.645295813525484,5.133333333333334,80.02222222222223,66.02,31.4,0.057,5.40216,2.00124,9.48,2.4543,0.027168,0.15,54.73,11.05052,0.072284,2.045574362847453,0.22,108.83036202014408,0.2,96.38,0.57,0.48,1.3,0.0,0.0,0.0,1.0,62.12986289507866,2.215598795504987,3.802821182417806,0.0579895211274198,0.0238674431394881,0.034287465918798,0.0706090032881777,1.950999656750126,6.483256056605025,0.03931198878197,0.0873015099093898,0.01505273468735,43.32369936657716,0.0,0.0,0.0,0.0,0.0,0.0,0.0,0.0,0.0,0.0,0.0,0.0,0.0,2146.121930784674,7.0,1.450858425,4.089031958333333,83.0,26.36363636,11.0,60.0,25.2,10.0,124.875,150.0,570.0,41.26549297222222,420.0,90.66666666666669
2025-08-19 12:00:00,2.715776005555556,1.348510458333333,1.367167716666667,1182.8675,3998.845,0.0,2289.817152777778,1253.63845,203.0334797222222,102647.7223333333,3.1377871507207544,1.053188688407474,12.09109981160905,0.6135822246403158,86.85571149998347,5.739757608731577,32.47327393305735,10.05,1.035,0.53,87.78,11.185,5.955069611671577,71.16000000000001,8.35,18.72,1.77,12.355878831877892,5.133333333333334,80.02222222222223,66.02,31.4,0.057,5.40216,2.00124,9.48,2.4543,0.027168,0.15,54.73,11.05052,0.072284,2.045574362847453,0.22,106.33952626968303,0.2,96.38,0.57,0.48,1.3,0.0,0.0,0.0,1.0,62.12986289507866,2.215598795504987,3.802821182417806,0.0579895211274198,0.0238674431394881,0.034287465918798,0.0706090032881777,1.950999656750126,6.483256056605025,0.03931198878197,0.0873015099093898,0.01505273468735,42.33213582473648,0.0,0.0,0.0,0.0,0.0,0.0,0.0,0.0,0.0,0.0,0.0,0.0,0.0,2146.121930784674,7.0,1.471990774166667,4.023823294444444,83.0,26.36363636,11.0,60.0,25.2,10.0,125.815,142.0,570.0,41.13718266666667,428.0,88.59154929577464
2025-08-19 13:00:00,2.749316766666667,1.348285619444445,1.401096822222222,1184.287777777778,3999.247686111111,0.0,2296.821825,1222.043294444444,201.0819636111111,102513.9311111111,3.1421954038390325,1.053188688407474,12.09109981160905,0.6135822246403158,86.85571149998347,5.739757608731577,32.33498779037172,10.05,1.035,0.53,87.78,11.185,5.929710185094507,71.16000000000001,8.35,18.72,1.77,12.303261814367623,5.133333333333334,80.02222222222223,66.02,31.4,0.057,5.40216,2.00124,9.48,2.4543,0.027168,0.15,54.73,11.05052,0.072284,2.045574362847453,0.22,105.88668363567064,0.2,96.38,0.57,0.48,1.3,0.0,0.0,0.0,1.0,62.12986289507866,2.215598795504987,3.802821182417806,0.0579895211274198,0.0238674431394881,0.034287465918798,0.0706090032881777,1.950999656750126,6.483256056605025,0.03931198878197,0.0873015099093898,0.01505273468735,42.15186611165135,0.0,0.0,0.0,0.0,0.0,0.0,0.0,0.0,0.0,0.0,0.0,0.0,0.0,2146.121930784674,7.0,1.414822055555556,3.911868202777778,83.0,26.36363636,11.0,60.0,25.2,10.0,125.58472222222224,140.0,568.1388888888889,41.35697616666667,428.1388888888889,88.21428571428571
2025-08-19 14:00:00,2.741669183844011,1.348318813370474,1.393383008356546,1183.706685236769,4000.022796657381,0.0,2290.808543175488,1216.042949860724,199.4199894150418,101558.2101671309,3.17235739829891,1.053188688407474,12.09109981160905,0.6135822246403158,86.85571149998347,5.739757608731577,31.54328864840581,10.05,1.035,0.53,87.78,11.185,5.784525455287874,71.16000000000001,8.35,18.72,1.77,12.002025213167569,5.133333333333334,80.02222222222223,66.02,31.4,0.057,5.40216,2.00124,9.48,2.4543,0.027168,0.15,54.73,11.05052,0.072284,2.045574362847453,0.22,103.29412361605812,0.2,96.38,0.57,0.48,1.3,0.0,0.0,0.0,1.0,62.12986289507866,2.215598795504987,3.802821182417806,0.0579895211274198,0.0238674431394881,0.034287465918798,0.0706090032881777,1.950999656750126,6.483256056605025,0.03931198878197,0.0873015099093898,0.01505273468735,41.11980769711893,0.0,0.0,0.0,0.0,0.0,0.0,0.0,0.0,0.0,0.0,0.0,0.0,0.0,2146.121930784674,7.0,1.456140266573816,3.994611103064067,83.0,26.36363636,11.0,60.0,25.2,10.0,123.9775,147.0,565.0,41.78824122562674,418.0,86.05442176870748
2025-08-19 15:00:00,2.699761191666667,1.348442352777778,1.351239513888889,1173.8175,3999.010916666667,0.0,2304.859105555556,1256.864869444444,200.8620666666667,101815.946,3.1635330431731887,1.053188688407474,12.09109981160905,0.6135822246403158,86.85571149998347,5.739757608731577,31.015808905121425,10.05,1.035,0.53,87.78,11.185,5.687794260383395,71.16000000000001,8.35,18.72,1.77,11.80132245040557,5.133333333333334,80.02222222222223,66.02,31.4,0.057,5.40216,2.00124,9.48,2.4543,0.027168,0.15,54.73,11.05052,0.072284,2.045574362847453,0.22,101.56679713418424,0.2,96.38,0.57,0.48,1.3,0.0,0.0,0.0,1.0,62.12986289507866,2.215598795504987,3.802821182417806,0.0579895211274198,0.0238674431394881,0.034287465918798,0.0706090032881777,1.950999656750126,6.483256056605025,0.03931198878197,0.0873015099093898,0.01505273468735,40.432185494825966,0.0,0.0,0.0,0.0,0.0,0.0,0.0,0.0,0.0,0.0,0.0,0.0,0.0,2146.121930784674,7.0,1.431700941666667,3.892280694444445,83.0,26.36363636,11.0,60.0,25.2,10.0,124.4475,143.0,565.0,41.6319245,422.0,84.61538461538461
2025-08-19 16:00:00,2.738076244444445,1.348368194444445,1.389784961111111,1179.3325,3997.778477777778,0.0,2283.676711111111,1255.745802777778,204.8756358333333,104600.5966666667,3.078427136200073,1.033188688407474,11.70830465943442,0.5578834365966577,87.25850665215809,5.634737409459209,32.10476520523854,10.0,0.98,0.515,87.825,11.195,5.887491112158612,70.67999999999999,8.84,18.86,1.62,12.2156635521126,5.133333333333334,80.02222222222223,66.02,31.4,0.061,5.2,1.98162,9.38,2.2523,0.03,0.14,55.15,10.91701,0.071,2.099425,0.22,105.13277872635622,0.2,96.38,0.57,0.48,1.3,0.0,0.0,0.0,1.0,62.10584897785648,2.183130029293256,3.438447886477905,0.0314955358013519,0.0220169967196233,0.0307756696297972,0.069275282498547,1.61194413998354,6.974221466379066,0.022126891287304,0.0601730681468017,0.0136613498691359,41.85174812034964,0.0,0.0,0.0,0.0,0.0,0.0,0.0,0.0,0.0,0.0,0.0,0.0,0.0,2146.121930784674,7.0,1.463551313888889,3.961701055555555,83.0,26.36363636,11.0,60.0,25.2,10.0,124.2125,145.0,565.0,41.40547691666666,420.0,87.58620689655173
2025-08-19 17:00:00,2.739900766666667,1.348230172222222,1.391913316666667,1179.930555555556,4001.678175,0.0,2306.169711111111,1253.851358333333,204.9506180555556,104636.6036111111,3.0803682613718486,1.033188688407474,11.70830465943442,0.5578834365966577,87.25850665215809,5.634737409459209,31.74114567464172,10.0,0.98,0.515,87.825,11.195,5.820809211795523,70.67999999999999,8.84,18.86,1.62,12.077308581492128,5.133333333333334,80.02222222222223,66.02,31.4,0.061,5.2,1.98162,9.38,2.2523,0.03,0.14,55.15,10.91701,0.071,2.099425,0.22,103.9420417311958,0.2,96.38,0.57,0.48,1.3,0.0,0.0,0.0,1.0,62.10584897785648,2.183130029293256,3.438447886477905,0.0314955358013519,0.0220169967196233,0.0307756696297972,0.069275282498547,1.61194413998354,6.974221466379066,0.022126891287304,0.0601730681468017,0.0136613498691359,41.37773396983671,0.0,0.0,0.0,0.0,0.0,0.0,0.0,0.0,0.0,0.0,0.0,0.0,0.0,2146.121930784674,7.0,1.454757416666667,3.815256902777778,83.0,26.36363636,11.0,60.0,25.2,10.0,124.59055555555554,138.0,563.2222222222222,41.53201769444444,425.2222222222222,86.59420289855072
2025-08-19 18:00:00,2.771910286111111,1.348376627777778,1.423195294444445,1146.141666666667,3999.856236111111,0.0,2276.573169444444,1224.589491666667,198.1499852777778,104308.1508333333,3.0886550067331093,1.033188688407474,11.70830465943442,0.5578834365966577,87.25850665215809,5.634737409459209,31.740555416237733,10.0,0.98,0.515,87.825,11.195,5.820700968016596,70.67999999999999,8.84,18.86,1.62,12.07708399183929,5.133333333333334,80.02222222222223,66.02,31.4,0.061,5.2,1.98162,9.38,2.2523,0.03,0.14,55.15,10.91701,0.071,2.099425,0.22,103.94010882479446,0.2,96.38,0.57,0.48,1.3,0.0,0.0,0.0,1.0,62.10584897785648,2.183130029293256,3.438447886477905,0.0314955358013519,0.0220169967196233,0.0307756696297972,0.069275282498547,1.61194413998354,6.974221466379066,0.022126891287304,0.0601730681468017,0.0136613498691359,41.37696450941887,0.0,0.0,0.0,0.0,0.0,0.0,0.0,0.0,0.0,0.0,0.0,0.0,0.0,2146.121930784674,7.0,1.339255405833333,3.797718913888889,83.0,26.36363636,11.0,60.0,25.2,10.0,123.71736111111112,135.0,558.3194444444445,41.11090905555556,423.31944444444446,86.5925925925926
2025-08-19 19:00:00,2.684891747222222,1.348364013888889,1.336818122222222,1144.435555555556,4001.591522222222,0.0,2284.141805555555,1265.330741666667,196.6215338888889,101291.0222777778,3.181965712658176,1.033188688407474,11.70830465943442,0.5578834365966577,87.25850665215809,5.634737409459209,31.694213474474733,10.0,0.98,0.515,87.825,11.195,5.812202610576334,70.67999999999999,8.84,18.86,1.62,12.059451171125309,5.133333333333334,80.02222222222223,66.02,31.4,0.061,5.2,1.98162,9.38,2.2523,0.03,0.14,55.15,10.91701,0.071,2.099425,0.22,103.78835387259429,0.2,96.38,0.57,0.48,1.3,0.0,0.0,0.0,1.0,62.10584897785648,2.183130029293256,3.438447886477905,0.0314955358013519,0.0220169967196233,0.0307756696297972,0.069275282498547,1.61194413998354,6.974221466379066,0.022126891287304,0.0601730681468017,0.0136613498691359,41.3165531884927,0.0,0.0,0.0,0.0,0.0,0.0,0.0,0.0,0.0,0.0,0.0,0.0,0.0,2146.121930784674,8.0,1.543945355555556,3.787422833333334,83.0,26.36363636,11.0,60.0,25.2,10.0,123.86555555555556,133.0,557.9722222222222,41.39927119444445,424.9722222222222,86.46616541353383
2025-08-19 20:00:00,2.691369988888889,1.348362158333333,1.342815761111111,1195.914444444444,3999.066286111111,0.0,2340.900619444445,1259.978827777778,203.4237977777778,101397.4691111111,3.1766234033702254,1.033188688407474,11.70830465943442,0.5578834365966577,87.25850665215809,5.634737409459209,31.887134773884576,10.0,0.98,0.515,87.825,11.195,5.84758123516245,70.67999999999999,8.84,18.86,1.62,12.132856526079983,5.133333333333334,80.02222222222223,66.02,31.4,0.061,5.2,1.98162,9.38,2.2523,0.03,0.14,55.15,10.91701,0.071,2.099425,0.22,104.42010907007965,0.2,96.38,0.57,0.48,1.3,0.0,0.0,0.0,1.0,62.10584897785648,2.183130029293256,3.438447886477905,0.0314955358013519,0.0220169967196233,0.0307756696297972,0.069275282498547,1.61194413998354,6.974221466379066,0.022126891287304,0.0601730681468017,0.0136613498691359,41.568045251379175,0.0,0.0,0.0,0.0,0.0,0.0,0.0,0.0,0.0,0.0,0.0,0.0,0.0,2146.121930784674,7.0,1.501849494444445,3.702289091666667,83.0,26.36363636,11.0,60.0,25.2,10.0,124.3725,133.0,560.0,42.66106508333333,427.0,86.99248120300751
2025-08-19 21:00:00,2.686712291666666,1.348521902777778,1.338054105555555,1196.944444444444,3997.781933333334,0.0,2330.548727777778,1273.458958333333,205.2349552777778,102198.9503611111,3.15071823218938,1.033188688407474,11.70830465943442,0.5578834365966577,87.25850665215809,5.634737409459209,33.33588909881161,10.0,0.98,0.515,87.825,11.195,6.113259185372704,70.67999999999999,8.84,18.86,1.62,12.684098539215436,5.133333333333334,80.02222222222223,66.02,31.4,0.061,5.2,1.98162,9.38,2.2523,0.03,0.14,55.15,10.91701,0.071,2.099425,0.22,109.16431345524526,0.2,96.38,0.57,0.48,1.3,0.0,0.0,0.0,1.0,62.10584897785648,2.183130029293256,3.438447886477905,0.0314955358013519,0.0220169967196233,0.0307756696297972,0.069275282498547,1.61194413998354,6.974221466379066,0.022126891287304,0.0601730681468017,0.0136613498691359,43.45664031530507,0.0,0.0,0.0,0.0,0.0,0.0,0.0,0.0,0.0,0.0,0.0,0.0,0.0,2146.121930784674,7.0,1.520855063888889,3.841563780555556,83.0,26.36363636,11.0,60.0,25.2,10.0,125.0775,127.0,560.0,42.50459811111111,433.0,90.94488188976378
2025-08-19 22:00:00,2.72413505,1.348393522222222,1.375605366666667,1197.003888888889,3999.068355555556,0.0,2317.295516666667,1278.450386111111,209.9133416666667,105501.4460555556,3.053144246932437,1.033188688407474,11.70830465943442,0.5578834365966577,87.25850665215809,5.634737409459209,34.25731073806269,10.0,0.98,0.515,87.825,11.195,6.2822329086490285,70.67999999999999,8.84,18.86,1.62,13.034693744094572,5.133333333333334,80.02222222222223,66.02,31.4,0.061,5.2,1.98162,9.38,2.2523,0.03,0.14,55.15,10.91701,0.071,2.099425,0.22,112.18167292489974,0.2,96.38,0.57,0.48,1.3,0.0,0.0,0.0,1.0,62.10584897785648,2.183130029293256,3.438447886477905,0.0314955358013519,0.0220169967196233,0.0307756696297972,0.069275282498547,1.61194413998354,6.974221466379066,0.022126891287304,0.0601730681468017,0.0136613498691359,44.657804881127326,0.0,0.0,0.0,0.0,0.0,0.0,0.0,0.0,0.0,0.0,0.0,0.0,0.0,2146.121930784674,8.0,1.669135841666667,3.845936208333334,83.0,26.36363636,11.0,60.0,25.2,10.0,124.75444444444446,133.0,561.5277777777778,42.11425719444444,428.5277777777778,93.45864661654136
2025-08-19 23:00:00,2.743815022222222,1.348151222222222,1.395717713888889,1164.236388888889,3999.779822222222,0.0,2281.922316666667,1261.544575,204.3728575,105527.0938888889,3.05294538592587,1.042669696402157,11.63828711648938,0.5690045446032359,87.31904318710848,4.896962110469405,32.9951910233744,10.0,0.98,0.515,87.825,11.195,6.254602893437829,70.85,8.6,18.82,1.73,12.271353980424218,5.133333333333334,80.02222222222223,66.02,31.4,0.058,5.18,2.01,9.02,2.1,0.032,0.13,55.3,10.76,0.07,2.077220077220078,0.23,103.89428281486022,0.2,96.38,0.57,0.48,1.3,0.0,0.0,0.0,1.0,62.10584897785648,2.183130029293256,3.438447886477905,0.0314955358013519,0.0220169967196233,0.0307756696297972,0.069275282498547,1.61194413998354,6.974221466379066,0.022126891287304,0.0601730681468017,0.0136613498691359,43.18788500492899,0.0,0.0,0.0,0.0,0.0,0.0,0.0,0.0,0.0,0.0,0.0,0.0,0.0,2146.121930784674,7.0,1.471484408333333,3.856971763888889,83.0,26.36363636,11.0,60.0,25.2,10.0,125.1525,137.0,565.0,41.68279180555556,428.0,90.21897810218978
2025-08-20 00:00:00,2.740756755555556,1.3483664,1.392500277777778,1157.028333333333,4000.119933333333,0.0,2267.9729,1262.261130555556,203.0656425,105232.0805277778,3.061758134806912,1.042669696402157,11.63828711648938,0.5690045446032359,87.31904318710848,4.896962110469405,34.08206041490252,10.0,0.98,0.515,87.825,11.195,6.460630991175618,70.85,8.6,18.82,1.73,12.675575281173211,5.133333333333334,80.02222222222223,66.02,31.4,0.058,5.18,2.01,9.02,2.1,0.032,0.13,55.3,10.76,0.07,2.077220077220078,0.23,107.31658504872948,0.2,96.38,0.57,0.48,1.3,0.0,0.0,0.0,1.0,62.10584897785648,2.183130029293256,3.438447886477905,0.0314955358013519,0.0220169967196233,0.0307756696297972,0.069275282498547,1.61194413998354,6.974221466379066,0.022126891287304,0.0601730681468017,0.0136613498691359,44.61050414550133,0.0,0.0,0.0,0.0,0.0,0.0,0.0,0.0,0.0,0.0,0.0,0.0,0.0,2166.1421976659403,8.0,1.548755833333333,3.896339675,83.0,26.36363636,11.0,60.0,25.2,10.0,125.6225,133.0,565.0,41.40096208333333,432.0,94.06015037593986
2025-08-20 01:00:00,2.738803655555555,1.348160838888889,1.390667936111111,1157.771388888889,4000.546063888889,0.0,2269.513591666667,1257.240533333333,202.3053086111111,104825.6105833333,3.0739489366319432,1.042669696402157,11.63828711648938,0.5690045446032359,87.31904318710848,4.896962110469405,31.60027511652376,10.0,0.98,0.515,87.825,11.195,5.99018117631821,70.85,8.6,18.82,1.73,11.7525660499721,5.133333333333334,80.02222222222223,66.02,31.4,0.058,5.18,2.01,9.02,2.1,0.032,0.13,55.3,10.76,0.07,2.077220077220078,0.23,99.50201281325234,0.2,96.38,0.57,0.48,1.3,0.0,0.0,0.0,1.0,62.10584897785648,2.183130029293256,3.438447886477905,0.0314955358013519,0.0220169967196233,0.0307756696297972,0.069275282498547,1.61194413998354,6.974221466379066,0.022126891287304,0.0601730681468017,0.0136613498691359,41.36205930402807,0.0,0.0,0.0,0.0,0.0,0.0,0.0,0.0,0.0,0.0,0.0,0.0,0.0,2166.1421976659403,7.0,1.624238080555556,3.919367255555555,83.0,26.36363636,11.0,60.0,25.2,10.0,125.02958333333336,147.0,569.2083333333334,41.40291161111111,422.20833333333337,87.21088435374149
2025-08-20 02:00:00,2.736673669444444,1.348272325,1.388502177777778,1191.046666666667,3999.674838888889,0.0,2283.513077777778,1234.774963888889,203.1075933333333,102915.5690833333,3.1302757964161287,1.042669696402157,11.63828711648938,0.5690045446032359,87.31904318710848,4.896962110469405,31.641241393508988,10.0,0.98,0.515,87.825,11.195,5.997946786597104,70.85,8.6,18.82,1.73,11.767801957707556,5.133333333333334,80.02222222222223,66.02,31.4,0.058,5.18,2.01,9.02,2.1,0.032,0.13,55.3,10.76,0.07,2.077220077220078,0.23,99.63100621607764,0.2,96.38,0.57,0.48,1.3,0.0,0.0,0.0,1.0,62.10584897785648,2.183130029293256,3.438447886477905,0.0314955358013519,0.0220169967196233,0.0307756696297972,0.069275282498547,1.61194413998354,6.974221466379066,0.022126891287304,0.0601730681468017,0.0136613498691359,41.41568065928148,0.0,0.0,0.0,0.0,0.0,0.0,0.0,0.0,0.0,0.0,0.0,0.0,0.0,2166.1421976659403,7.0,1.638551358333334,4.085053363888889,83.0,26.36363636,11.0,60.0,25.2,10.0,126.72125,142.0,573.625,41.80302044444444,431.625,87.32394366197182
2025-08-20 03:00:00,2.701585705555556,1.348397122222222,1.353065438888889,1171.798333333333,3999.479775,0.0,2269.795222222222,1265.008433333333,201.8350719444445,102431.2791666667,3.144911327211105,1.042669696402157,11.63828711648938,0.5690045446032359,87.31904318710848,4.896962110469405,31.679871493328577,10.0,0.98,0.515,87.825,11.195,6.005269548690956,70.85,8.6,18.82,1.73,11.78216900982886,5.133333333333334,80.02222222222223,66.02,31.4,0.058,5.18,2.01,9.02,2.1,0.032,0.13,55.3,10.76,0.07,2.077220077220078,0.23,99.75264353325451,0.2,96.38,0.57,0.48,1.3,0.0,0.0,0.0,1.0,62.10584897785648,2.183130029293256,3.438447886477905,0.0314955358013519,0.0220169967196233,0.0307756696297972,0.069275282498547,1.61194413998354,6.974221466379066,0.022126891287304,0.0601730681468017,0.0136613498691359,41.466244158294266,0.0,0.0,0.0,0.0,0.0,0.0,0.0,0.0,0.0,0.0,0.0,0.0,0.0,2166.1421976659403,7.0,1.597215052777778,4.132683875,83.0,26.36363636,11.0,60.0,25.2,10.0,125.58,144.0,570.0,42.08739647222222,426.0,87.43055555555556
2025-08-20 04:00:00,2.691864305555555,1.340043308333333,1.351718925,1167.885555555556,4001.511616666667,0.0,2295.140916666667,1277.150575,203.6848647222222,103488.7805555556,3.114378840489195,1.042669696402157,11.63828711648938,0.5690045446032359,87.31904318710848,4.896962110469405,30.171114468118105,10.0,0.98,0.515,87.825,11.195,5.719267990200479,70.85,8.6,18.82,1.73,11.22104204094138,5.133333333333334,80.02222222222223,66.02,31.4,0.058,5.18,2.01,9.02,2.1,0.032,0.13,55.3,10.76,0.07,2.077220077220078,0.23,95.0019139810274,0.2,96.38,0.57,0.48,1.3,0.0,0.0,0.0,1.0,62.10584897785648,2.183130029293256,3.438447886477905,0.0314955358013519,0.0220169967196233,0.0307756696297972,0.069275282498547,1.61194413998354,6.974221466379066,0.022126891287304,0.0601730681468017,0.0136613498691359,39.49141016327336,0.0,0.0,0.0,0.0,0.0,0.0,0.0,0.0,0.0,0.0,0.0,0.0,0.0,2166.1421976659403,6.0,1.600945269444444,4.0707224,83.0,26.36363636,11.0,60.0,25.2,10.0,123.63194444444446,150.0,565.0277777777778,41.83476697222223,415.0277777777778,83.26666666666667
