Repository: saikumar-voptimai/evonith_bf_webapp

# Evonith BF2 — Blast Furnace Intelligence Platform

Monitoring, modelling and optimisation of **Blast Furnace 2 (BF2)** at Evonith Steel: live telemetry from InfluxDB,
manual plant reports from Neon PostgreSQL, a two-zone energy model of the furnace, blend and fuel optimisers, a
conversational assistant (FurnaceMind) and a live digital twin evaluated every hour.

The platform has three deployable parts that share one Python service layer, plus the shared data library:

| Part | Path | What it is |
|---|---|---|
| **Streamlit app** (legacy) | `src/app.py`, `src/custom_pages/` | The original 11-page dashboard; still the home of the model pages. Served under `/legacy` in production |

File: src/data/V13_df_filtered.csv (part 238 of 268)
NM3/HR.,STEAMKGS/HR.,RAFTOC,PERMEABILITYKGS/HR.,TUYEREVELOCITYM/S,HOT BLAST VOLUMENM3/HR.,O2 ENRICHMENT %,COKE_VM%,COKE_ASH%,COKE_IM%,COKE_FC%,COKE_MOIST%,COKE_CALC_MT,NUTCOKE_MOIST%,NUTCOKE_VM%,NUTCOKE_IM%,NUTCOKE_FC%,NUTCOKE_ASH%,NUTCOKE_CALC_MT,PCI_2_FC%,PCI_2_ASH%,PCI_2_VM%,PCI_2_IM%,PCI_2_CALC_MT,SINTER_SP_02_COLD_STRENGTH_AI,SINTER_SP_02_COLD_STRENGTH_TI,SINTER_SP_02_HOT_STRENGTH_RI,SINTER_SP_02_HOT_STRENGTH_RDI,SINTER_SP_02_P%,SINTER_SP_02_SIO2%,SINTER_SP_02_MGO%,SINTER_SP_02_FEO%,SINTER_SP_02_AL2O3%,SINTER_SP_02_NA2O%,SINTER_SP_02_TIO2%,SINTER_SP_02_FE(T)%,SINTER_SP_02_CAO%,SINTER_SP_02_K2O%,SINTER_SP_02_BASICITY,SINTER_SP_02_MNO%,SINTER_CALC_MT,FLUX_TM%,FLUX_SIO2%,FLUX_FE2O3%,FLUX_AL2O3%,FLUX_LOI%,FLUX_MGO%,FLUX_CAO%,FLUX_CALC_MT,GEOMIN TYPE,ORE_FE(T)%,ORE_LOI%,ORE_TM%,ORE_MGO%,ORE_NA2O%,ORE_P%,ORE_TIO2%,ORE_AL2O3%,ORE_SIO2%,ORE_MNO%,ORE_CAO%,ORE_K2O%,ORE_CALC_MT,LLOYDS_PELLET_PCT_SIO2,LLOYDS_PELLET_PCT_AL2O3,LLOYDS_PELLET_PCT_FE2O3,LLOYDS_PELLET_PCT_MGO,LLOYDS_PELLET_PCT_TIO2,LLOYDS_PELLET_PCT_NA2O,TOTAL_PELLET_CALC_MT,LLOYDS_PELLET_PCT_K2O,LLOYDS_PELLET_PCT_TM,LLOYDS_PELLET_PCT_LOI,LLOYDS_PELLET_PCT_MNO,LLOYDS_PELLET_PCT_CAO,LLOYDS_PELLET_PCT_P,DAILYPRODUCTION,CHARGES/HRS.,STOCKRODLEVEL,FURNACE TOP GAS ANALYSISH2%,COKE_DISCHARGE_TIME,WEIGHTED_COKE_ANGLE,TOTAL_COKE_PORTIONS,NON_COKE_DISCHARGE_TIME,WEIGHTED_NON_COKE_ANGLE,TOTAL_NON_COKE_PORTIONS,UNITCOST LAKHS/THM,ACTUALKG/THM.,ACT. FUEL RATEKG/THM.,FURNACETOPGASANALYSISCO2ETACO,COKE RATE KG/THM,PRODUCTIONTONNESPERHR
2025-09-13 10:00:00,2.712243542,1.323979417,1.388230492,1157.305833,4001.235114,0.0,2325.686281,1387.757164,224.3642825,115436.6397,2.794332494,1.008250438,11.40796673,0.600924694,87.58378284,6.505691769,34.26,10.95,1.045,0.66,87.13,11.825,6.041,69.56,8.81,20.17,1.46,10.68619508,4.878888889,80.75666667,66.01,27.24,0.049,5.49,2.01,9.25,2.13,0.034,0.12,54.53,11.23,0.069,2.045537341,0.2,96.187,0.0,0.0,0.0,0.0,0.0,0.0,0.0,0.0,1.0,56.83055014,5.264049941,5.953043309,0.090965665,0.0360119,0.083687866,0.502566524,4.45574327,7.728017948,0.075423332,0.128677331,0.028205033,30.756,4.69,1.93,63.83,0.08,0.062,0.025,21.319,0.032,2.8,0.64,0.03,0.97,0.049,1837.5640841885183,7.0,0.213525498,3.821686889,82.0,25.18181818,22.0,75.0,25.2,10.0,110.302733796,124.9262928,558.9583333,41.65589656,375.0,85.54
2025-09-13 11:00:00,2.680808667,1.329035219,1.351758561,1150.7025,4000.993264,0.0,2319.395103,1424.025408,225.0377936,115331.6506,2.796620325,1.008584922,11.41148388,0.601269314,87.5799312,6.513293685,34.302,10.95,1.045,0.66,87.13,11.825,5.593,69.56,8.81,20.17,1.46,10.71165419,4.878888889,80.75666667,66.01,27.24,0.049,5.49,2.01,9.25,2.13,0.034,0.12,54.53,11.23,0.069,2.045537341,0.2,100.243,0.0,0.0,0.0,0.0,0.0,0.0,0.0,0.0,1.0,57.72184219,4.882067634,5.79176189,0.08162832,0.036775865,0.077915689,0.439072576,4.03980698,7.38678042,0.066934836,0.115095738,0.027101529,25.904,4.69,1.93,63.83,0.08,0.062,0.025,21.462,0.032,2.8,0.64,0.03,0.97,0.049,1837.5640841885183,7.0,0.057988181,3.752981925,82.0,25.18181818,22.0,75.0,25.2,10.0,110.342169506,125.2239208,560.0,41.13255494,375.0,85.54
2025-09-13 12:00:00,2.714381472,1.329106339,1.385139247,1152.634722,3999.739883,0.0,2318.546669,1384.081092,222.3290914,114836.6183,2.809277953,1.006567442,11.39026977,0.599190698,87.60316279,6.46744186,38.7,10.95,1.045,0.66,87.13,11.825,6.455,69.56,8.81,20.17,1.46,10.78048081,4.878888889,80.75666667,66.01,27.24,0.049,5.49,2.01,9.25,2.13,0.034,0.12,54.53,11.23,0.069,2.045537341,0.2,106.907,0.0,0.0,0.0,0.0,0.0,0.0,0.0,0.0,1.0,56.75815521,5.295076338,5.966143343,0.091724088,0.035949847,0.084156709,0.5077238,4.489527568,7.755734862,0.076112808,0.129780492,0.028294665,34.714,4.69,1.93,63.83,0.08,0.062,0.025,24.601,0.032,2.8,0.64,0.03,0.97,0.049,1837.5640841885183,7.0,0.171655756,3.758608219,82.0,25.18181818,22.0,75.0,25.2,10.0,109.8029474565,126.0285342,555.1777778,42.44384028,372.4166667,85.54
2025-09-13 13:00:00,2.716009111,1.332973439,1.382988211,1158.579722,3999.747522,0.0,2300.910403,1379.79175,222.2095367,114235.9489,2.82105225,1.006774361,11.39244555,0.599403887,87.60078009,6.472144558,28.971,10.95,1.045,0.66,87.13,11.825,4.917,69.56,8.81,20.17,1.46,11.57282109,4.878888889,80.75666667,66.01,27.24,0.049,5.49,2.01,9.25,2.13,0.034,0.12,54.53,11.23,0.069,2.045537341,0.2,81.48,0.0,0.0,0.0,0.0,0.0,0.0,0.0,0.0,1.0,56.77531243,5.287723245,5.963038703,0.091544346,0.035964554,0.084045596,0.506501553,4.481520866,7.749166099,0.075949405,0.129519049,0.028273423,26.406,4.69,1.93,63.83,0.08,0.062,0.025,18.258,0.032,2.8,0.64,0.03,0.97,0.049,1837.5640841885183,7.0,0.264180341,3.903838725,82.0,25.18181818,22.0,75.0,25.2,10.0,109.8464582855,127.1430814,558.5,41.16004922,372.0,91.02202778
2025-09-13 14:00:00,2.734603981,1.338527197,1.396067758,1143.011111,3998.868544,0.0,2326.780597,1377.033994,220.4244831,115279.9289,2.797075342,1.005951452,11.38379254,0.598556041,87.61025601,6.453442086,38.436,10.95,1.045,0.66,87.13,11.825,6.535,69.56,8.81,20.17,1.46,10.21133418,4.878888889,80.75666667,66.01,27.24,0.049,5.49,2.01,9.25,2.13,0.034,0.12,54.53,11.23,0.069,2.045537341,0.2,102.857,0.1,95.74,1.29,1.18,1.08,0.0,0.0,0.564,1.0,55.87452045,5.673776949,6.126039156,0.100981214,0.035192446,0.089879296,0.570672257,4.901890455,8.094040741,0.084528377,0.143245403,0.029388689,30.289,4.69,1.93,63.83,0.08,0.062,0.025,23.71,0.032,2.8,0.64,0.03,0.97,0.049,1837.5640841885183,7.0,0.148194909,3.769209736,82.0,25.18181818,22.0,75.0,25.2,10.0,109.768741921,126.5565428,552.1555556,41.79141936,372.0,80.68594444
2025-09-13 15:00:00,2.714184583,1.338398208,1.375606964,1157.138333,4001.186758,0.0,2340.928894,1391.04425,222.6172342,114548.6097,2.816289061,1.006488835,11.38944321,0.599109709,87.60406796,6.465655349,38.201,10.95,1.045,0.66,87.13,11.825,6.527,69.56,8.81,20.17,1.46,10.10262255,4.878888889,80.75666667,66.01,27.24,0.049,5.49,2.01,9.25,2.13,0.034,0.12,54.53,11.23,0.069,2.045537341,0.2,113.937,0.1,95.74,1.29,1.18,1.08,0.0,0.0,0.839,1.0,54.86857172,6.104897835,6.308067975,0.111519725,0.034330204,0.096394012,0.642334129,5.371333198,8.4791754,0.094108841,0.158574145,0.030634149,24.715,4.69,1.93,63.83,0.08,0.062,0.025,23.819,0.032,2.8,0.64,0.03,0.97,0.049,1837.5640841885183,8.0,0.171349747,3.750771586,82.0,25.18181818,22.0,75.0,25.2,10.0,107.8084681005,111.7620234,548.9305556,41.65993367,372.0,90.39405556
2025-09-13 16:00:00,2.696429644,1.338368086,1.357828511,1160.415833,4000.8122,0.0,2310.234633,1403.581914,223.2544808,114146.1997,2.827225114,1.022577307,11.45224642,0.555184695,87.52517627,6.811984117,33.244,10.95,1.045,0.66,87.13,11.825,5.724,69.46,8.92,19.9,1.72,11.28101786,4.878888889,80.75666667,66.01,27.24,0.049,5.42,1.96,9.38,2.11,0.035,0.12,55.14,10.87,0.066,2.005535055,0.19,101.432,0.1,95.74,1.29,1.18,1.08,0.0,0.0,0.748,1.0,55.25217785,5.940495207,6.238653532,0.107500994,0.03465901,0.093909705,0.615006759,5.192317003,8.332309052,0.090455449,0.152728718,0.030159208,22.637,4.69,1.93,63.83,0.08,0.062,0.025,19.347,0.032,2.8,0.64,0.03,0.97,0.049,1837.5640841885183,7.0,0.216136666,3.946751219,82.0,25.18181818,22.0,75.0,25.2,10.0,108.38869207975,116.1410723,556.6805556,41.89480469,372.0,97.13202778
2025-09-13 17:00:00,2.712898569,1.338314397,1.374598036,1166.970278,3999.503819,0.0,2318.347031,1388.415692,223.6513219,114304.1911,2.821984492,1.021803477,11.44331513,0.554378621,87.5348814,6.785867335,33.136,10.95,1.045,0.66,87.13,11.825,5.76,69.46,8.92,19.9,1.72,11.21978406,4.878888889,80.75666667,66.01,27.24,0.049,5.42,1.96,9.38,2.11,0.035,0.12,55.14,10.87,0.066,2.005535055,0.19,101.248,0.1,95.74,1.29,1.18,1.08,0.0,0.0,0.725,1.0,55.42850227,5.864927599,6.206747209,0.105653786,0.034810145,0.092767795,0.602445743,5.110032275,8.264801989,0.088776169,0.15004187,0.029940902,22.928,4.69,1.93,63.83,0.08,0.062,0.025,19.354,0.032,2.8,0.64,0.03,0.97,0.049,1837.5640841885183,7.0,0.193438965,3.997315467,82.0,25.18181818,22.0,75.0,25.2,10.0,109.8249990685,130.1100558,555.3416667,41.27188208,370.3416667,86.23302778
2025-09-13 18:00:00,2.708441756,1.338508519,1.370012419,1166.126944,3999.13085,0.0,2307.975378,1402.092411,225.2991108,115083.0686,2.802383944,1.022448354,11.45075808,0.555050368,87.52679356,6.807631935,33.255,10.95,1.045,0.66,87.13,11.825,5.625,69.46,8.92,19.9,1.72,11.57648085,4.878888889,80.75666667,66.01,27.24,0.049,5.42,1.96,9.38,2.11,0.035,0.12,55.14,10.87,0.066,2.005535055,0.19,101.097,0.1,95.74,1.29,1.18,1.08,0.0,0.0,0.742,1.0,55.31983644,5.911498669,6.226410549,0.10679219,0.034717003,0.093471535,0.61018689,5.160742995,8.306405477,0.089811082,0.15169773,0.030075441,23.661,4.69,1.93,63.83,0.08,0.062,0.025,19.448,0.032,2.8,0.64,0.03,0.97,0.049,1837.5640841885183,7.0,0.190140256,4.084112986,82.0,25.18181818,22.0,75.0,25.2,10.0,110.40461844975,137.0159883,555.1805556,40.68055542,369.0,84.49
2025-09-13 19:00:00,2.730151197,1.338358992,1.391704731,1164.978889,4004.584594,0.0,2307.926189,1377.008108,223.3691233,114890.9381,2.8107385,1.023764663,11.46595049,0.556421524,87.51028485,6.85205739,33.246,10.95,1.045,0.66,87.13,11.825,5.687,69.46,8.92,19.9,1.72,11.54897156,4.878888889,80.75666667,66.01,27.24,0.049,5.42,1.96,9.38,2.11,0.035,0.12,55.14,10.87,0.066,2.005535055,0.19,101.501,0.1,95.74,1.29,1.18,1.08,0.0,0.0,0.863,1.0,55.38016402,5.885643993,6.21549413,0.106160186,0.034768712,0.093080843,0.605889268,5.132590126,8.283308634,0.089236533,0.150778453,0.030000749,24.022,4.69,1.93,63.83,0.08,0.062,0.025,19.486,0.032,2.8,0.64,0.03,0.97,0.049,1837.5640841885183,7.0,0.226129347,4.071598461,82.0,25.18181818,22.0,75.0,25.2,10.0,109.27067043825,128.4578901,557.6333333,40.83590503,369.0,89.90472714
2025-09-13 20:00:00,2.735624789,1.338388567,1.397322422,1137.651944,3540.449975,0.0,2300.767203,1352.958594,215.5886689,113175.8744,2.532067694,1.022884825,11.45579569,0.555505026,87.52131949,6.822362844,33.028,10.95,1.045,0.66,87.13,11.825,5.69,69.46,8.92,19.9,1.72,10.19266455,4.878888889,80.75666667,66.01,27.24,0.049,5.42,1.96,9.38,2.11,0.035,0.12,55.14,10.87,0.066,2.005535055,0.19,101.543,0.1,95.74,1.29,1.18,1.08,0.0,0.0,0.809,1.0,55.32131424,5.910865324,6.226143137,0.106776708,0.034718269,0.093461965,0.610081614,5.160053353,8.30583969,0.089797007,0.151675212,0.030073611,23.991,4.69,1.93,63.83,0.08,0.062,0.025,19.434,0.032,2.8,0.64,0.03,0.97,0.049,1837.5640841885183,7.0,0.100521876,3.837384231,82.0,25.18181818,22.0,75.0,25.2,10.0,109.19609607275,127.8950647,547.1666667,41.36962142,369.0,79.69552675
2025-09-13 21:00:00,2.72576492,1.338487969,1.38709599,1156.409408,3691.845683,0.0,2338.957481,1362.663143,219.1228784,113184.6519,2.635515997,1.022113265,11.4468906,0.554701318,87.53099613,6.796322698,38.017,10.95,1.045,0.66,87.13,11.825,6.45,69.46,8.92,19.9,1.72,9.637675963,4.878888889,80.75666667,66.01,27.24,0.049,5.42,1.96,9.38,2.11,0.035,0.12,55.14,10.87,0.066,2.005535055,0.19,114.709,0.0,0.0,0.0,0.0,0.0,0.0,0.0,0.0,1.0,55.0369397,6.032740128,6.277601387,0.10975587,0.03447452,0.095303629,0.630339915,5.292761473,8.414714514,0.092505336,0.156008538,0.030425694,29.984,4.69,1.93,63.83,0.08,0.062,0.025,21.797,0.032,2.8,0.64,0.03,0.97,0.049,1837.5640841885183,8.0,0.029864624,3.711749108,82.0,25.18181818,22.0,75.0,25.2,10.0,106.581725018,108.1639624,547.195122,41.91886087,369.0,89.1024677
2025-09-13 22:00:00,2.688255016,1.338335244,1.349648106,1154.212195,3601.49065,0.0,2307.080984,1404.082821,221.636848,113689.0967,2.559074439,1.021418707,11.43887424,0.55397782,87.53970705,6.772881356,33.453,10.95,1.045,0.66,87.13,11.825,6.35,69.46,8.92,19.9,1.72,10.54786008,4.878888889,80.75666667,66.01,27.24,0.049,5.42,1.96,9.38,2.11,0.035,0.12,55.14,10.87,0.066,2.005535055,0.19,99.158,0.0,0.0,0.0,0.0,0.0,0.0,0.0,0.0,1.0,55.05932487,6.023146485,6.273550738,0.109521359,0.034493707,0.095158658,0.628745238,5.282315062,8.406144194,0.092292144,0.155667431,0.030397979,26.617,4.69,1.93,63.83,0.08,0.062,0.025,16.943,0.032,2.8,0.64,0.03,0.97,0.049,1837.5640841885183,7.0,0.143782478,3.786415992,82.0,25.18181818,22.0,75.0,25.2,10.0,107.5997140115,115.8468982,555.2439024,42.27211821,369.0,91.05
2025-09-13 23:00:00,2.65811162,1.338476039,1.319311473,1167.168217,3989.608279,0.0,2288.126062,1444.576907,226.6129915,114086.3651,2.818672233,1.021107809,11.43528596,0.553653967,87.54360623,6.762388544,33.309,10.95,1.045,0.66,87.13,11.825,7.405,69.46,8.92,19.9,1.72,12.27323271,4.878888889,80.75666667,66.01,27.24,0.049,5.42,1.96,9.38,2.11,0.035,0.12,55.14,10.87,0.066,2.005535055,0.19,101.712,0.0,0.0,0.0,0.0,0.0,0.0,0.0,0.0,1.0,55.05975674,6.022961399,6.273472591,0.109516834,0.034494077,0.095155861,0.628714473,5.282113523,8.40597885,0.092288031,0.15566085,0.030397444,26.761,4.69,1.93,63.83,0.08,0.062,0.025,14.452,0.032,2.8,0.64,0.03,0.97,0.049,1837.5640841885183,7.0,0.173363849,4.13185469,82.0,25.18181818,22.0,75.0,25.2,10.0,111.24532859125,143.3609705,567.255814,41.89408248,369.0,85.61069767
2025-09-14 00:00:00,2.692973461,1.338446433,1.354374367,1168.219167,4000.159592,0.0,2291.387831,1404.187978,224.3239739,113934.1631,2.829165744,1.01480716,11.50792169,0.557442875,87.47727115,6.766715136,28.884,10.0,1.025,0.555,87.01,11.965,6.462,69.1,8.85,20.11,1.94,12.18088595,5.176666667,80.06666667,66.01,27.24,0.05,5.3,1.97,9.1,1.89,0.036,0.1,55.2,10.91,0.067,2.058490566,0.2,85.889,0.0,0.0,0.0,0.0,0.0,0.0,0.0,0.0,1.0,54.22022455,5.737055662,5.402713716,0.056186492,0.027867782,0.103727198,0.511148127,6.184243974,9.406429253,0.068949194,0.085525403,0.021027137,23.068,4.78,1.66,64.01,0.09,0.06,0.031,16.356,0.03,2.1,0.53,0.03,0.97,0.044,1837.5640841885183,7.0,0.219127518,3.941237439,82.0,25.18181818,22.0,75.0,25.2,10.0,111.22668886225,143.2202933,569.0,42.62755781,369.0,85.05
2025-09-14 01:00:00,2.692868986,1.338625469,1.354354881,1167.615833,4001.137364,0.0,2295.654883,1409.714428,225.2129456,114469.7028,2.816525439,1.015158671,11.51331842,0.557815063,87.47152291,6.784497473,24.138,10.0,1.025,0.555,87.01,11.965,4.815,69.1,8.85,20.11,1.94,12.03945478,5.176666667,80.06666667,66.01,27.24,0.05,5.3,1.97,9.1,1.89,0.036,0.1,55.2,10.91,0.067,2.058490566,0.2,71.639,0.0,0.0,0.0,0.0,0.0,0.0,0.0,0.0,1.0,54.25970299,5.722131666,5.396973718,0.056027048,0.027912427,0.103481653,0.509072161,6.163516203,9.389304925,0.068821638,0.085589181,0.020969737,19.595,4.78,1.66,64.01,0.09,0.06,0.031,13.862,0.03,2.1,0.53,0.03,0.97,0.044,1837.5640841885183,6.0,0.287470865,3.862533739,82.0,25.18181818,22.0,75.0,25.2,10.0,112.2907070705,151.2506194,564.7916667,42.71452344,369.0,79.599375
2025-09-14 02:00:00,2.683171694,1.338351761,1.344718856,1168.617778,3999.826792,0.0,2309.888122,1419.739486,225.74693,114270.4628,2.821764217,1.013760737,11.49185603,0.556334898,87.49438324,6.713778473,28.755,10.0,1.025,0.555,87.01,11.965,5.597,69.1,8.85,20.11,1.94,11.55539685,5.176666667,80.06666667,66.01,27.24,0.05,5.3,1.97,9.1,1.89,0.036,0.1,55.2,10.91,0.067,2.058490566,0.2,85.862,0.0,0.0,0.0,0.0,0.0,0.0,0.0,0.0,1.0,54.15997884,5.759830293,5.41147319,0.056429811,0.027799653,0.104101909,0.514316137,6.215875407,9.432561683,0.069143849,0.085428076,0.021114732,23.629,4.78,1.66,64.01,0.09,0.06,0.031,16.558,0.03,2.1,0.53,0.03,0.97,0.044,1837.5640841885183,7.0,0.160354288,3.865379039,82.0,25.18181818,22.0,75.0,25.2,10.0,110.385371619,136.8707292,562.6333333,41.87682697,369.0,84.425625
2025-09-14 03:00:00,2.685759775,1.338769561,1.346998881,1167.396944,4000.539628,0.0,2301.722158,1407.922875,223.8460819,113490.7483,2.840669319,1.015495251,11.51848591,0.558171442,87.46601884,6.801524445,38.637,10.0,1.025,0.555,87.01,11.965,6.317,69.1,8.85,20.11,1.94,11.79707902,5.176666667,80.06666667,66.01,27.24,0.05,5.3,1.97,9.1,1.89,0.036,0.1,55.2,10.91,0.067,2.058490566,0.2,109.351,0.0,0.0,0.0,0.0,0.0,0.0,0.0,0.0,1.0,54.49627049,5.632702269,5.362577796,0.055071605,0.02817995,0.102010272,0.496632303,6.039308706,9.286690424,0.068057284,0.085971358,0.020625778,29.886,4.78,1.66,64.01,0.09,0.06,0.031,22.306,0.03,2.1,0.53,0.03,0.97,0.044,1837.5640841885183,7.0,0.078070134,3.879870731,82.0,25.18181818,22.0,75.0,25.2,10.0,113.32802745625,159.0794525,561.2722222,41.21224886,369.0,74.1584085
2025-09-14 04:00:00,2.673872244,1.338545944,1.335444892,1127.818333,3912.173003,0.0,2293.016975,1380.236981,212.3341833,110324.4701,2.859295108,1.015059756,11.51179979,0.55771033,87.47314046,6.779493551,33.804,10.0,1.025,0.555,87.01,11.965,5.65,69.1,8.85,20.11,1.94,10.64134873,5.176666667,80.06666667,66.01,27.24,0.05,5.3,1.97,9.1,1.89,0.036,0.1,55.2,10.91,0.067,2.058490566,0.2,98.187,0.0,0.0,0.0,0.0,0.0,0.0,0.0,0.0,1.0,54.66531544,5.568798364,5.337999371,0.054388871,0.028371116,0.100958862,0.487743106,5.950553284,9.21336479,0.067511097,0.086244451,0.020379994,28.611,4.78,1.66,64.01,0.09,0.06,0.031,18.94,0.03,2.1,0.53,0.03,0.97,0.044,1837.5640841885183,7.0,0.272581985,3.755650356,82.0,25.18181818,22.0,75.0,25.2,10.0,108.021787064,119.0323552,555.0,41.70234831,369.0,89.39879167
2025-09-14 05:00:00,2.655687314,1.338789433,1.316896658,1161.272778,3999.708408,0.0,2312.354631,1430.55005,223.47334,112855.1233,2.854841617,1.014474789,11.50281882,0.557090953,87.48270639,6.7499011,28.817,10.0,1.025,0.555,87.01,11.965,4.982,69.1,8.85,20.11,1.94,11.21536864,5.176666667,80.06666667,66.01,27.24,0.05,5.3,1.97,9.1,1.89,0.036,0.1,55.2,10.91,0.067,2.058490566,0.2,84.046,0.0,0.0,0.0,0.0,0.0,0.0,0.0,0.0,1.0,54.75239779,5.535878701,5.325337962,0.054037166,0.028469594,0.100417235,0.483163896,5.90483153,9.175591587,0.067229732,0.086385134,0.02025338,24.485,4.78,1.66,64.01,0.09,0.06,0.031,15.915,0.03,2.1,0.53,0.03,0.97,0.044,1837.5640841885183,7.0,0.069597442,3.824315217,82.0,25.18181818,22.0,75.0,25.2,10.0,110.74320449775,139.5713547,561.275,41.2147215,369.0,80.35580556
2025-09-14 06:00:00,2.691001938,1.338747959,1.352147107,1164.944444,4000.562144,0.0,2294.20777,1394.872963,222.2596547,113068.6535,2.851602391,1.011776383,11.46139035,0.554233817,87.52683327,6.613393488,38.235,10.0,1.025,0.555,87.01,11.965,6.479,69.1,8.85,20.11,1.94,11.98205942,5.176666667,80.06666667,66.01,27.24,0.05,5.3,1.97,9.1,1.89,0.036,0.1,55.2,10.91,0.067,2.058490566,0.2,111.89,0.0,0.0,0.0,0.0,0.0,0.0,0.0,0.0,1.0,54.65442305,5.572916002,5.339583078,0.054432863,0.028358798,0.101026609,0.48831588,5.956272226,9.218089516,0.067546291,0.086226855,0.020395831,32.62,4.78,1.66,64.01,0.09,0.06,0.031,21.227,0.03,2.1,0.53,0.03,0.97,0.044,1837.5640841885183,7.0,-0.437807476,3.993758095,82.0,25.18181818,22.0,75.0,25.2,10.0,110.00428504325,133.9946041,566.0,41.32161897,369.0,89.42195473
2025-09-14 07:00:00,2.680987712,1.338597942,1.342319798,1146.717284,3998.926259,0.0,2277.809938,1414.539021,221.045644,113598.0469,2.837703193,1.013211297,11.4834205,0.555753138,87.5033682,6.685983264,28.68,10.0,1.025,0.555,87.01,11.965,4.776,69.1,8.85,20.11,1.94,12.00950361,5.176666667,80.06666667,66.01,27.24,0.05,5.3,1.97,9.1,1.89,0.036,0.1,55.2,10.91,0.067,2.058490566,0.2,83.775,0.0,0.0,0.0,0.0,0.0,0.0,0.0,0.0,1.0,54.70563919,5.553554813,5.332136467,0.054226013,0.028416716,0.10070806,0.485622689,5.929381685,9.195873792,0.06738081,0.086309595,0.020321365,25.149,4.78,1.66,64.01,0.09,0.06,0.031,16.144,0.03,2.1,0.53,0.03,0.97,0.044,1837.5640841885183,7.0,0.015622999,4.07964677,82.0,25.18181818,22.0,75.0,25.2,10.0,110.8578380785,140.4365138,563.5514403,41.71317802,369.0,85.51553498
2025-09-14 08:00:00,2.674141481,1.338708644,1.335574706,1159.842778,4001.366792,0.0,2296.107392,1416.717375,223.02941,113424.95,2.844364531,1.002074639,11.2169566,0.567593299,87.78096876,6.712307738,33.548,10.0,1.025,0.555,87.01,11.965,5.52,69.15,8.73,20.26,1.86,11.73508386,5.176666667,80.06666667,66.01,27.24,0.053,6.12,1.97,9.03,1.95,0.034,0.11,54.34,11.14,0.068,1.820261438,0.2,99.166,0.0,0.0,0.0,0.0,0.0,0.0,0.0,0.0,1.0,54.94974969,5.461273948,5.296643826,0.053240106,0.02869277,0.099189764,0.472786184,5.801213816,9.089987414,0.066592085,0.086703957,0.019966438,28.604,4.78,1.66,64.01,0.09,0.06,0.031,19.236,0.03,2.1,0.53,0.03,0.97,0.044,1837.5640841885183,7.0,0.055180345,4.055627883,82.0,25.18181818,22.0,75.0,25.2,10.0,110.50212596825,137.7518941,561.0,41.57179042,369.0,85.19
2025-09-14 09:00:00,2.623392403,1.338657392,1.284845747,1178.113333,4002.660019,0.0,2287.549806,1458.977403,226.9367233,112364.7986,2.871800297,0.94,10.56,0.49,88.5,4.1,28.817,10.0,1.025,0.555,87.01,11.965,5.836,69.15,8.73,20.26,1.86,12.52968402,5.176666667,80.06666667,66.01,27.24,0.053,6.12,1.97,9.03,1.95,0.034,0.11,54.34,11.14,0.068,1.820261438,0.2,96.662,0.0,0.0,0.0,0.0,0.0,0.0,0.0,0.0,1.0,54.67313212,5.56584343,5.336862858,0.054357302,0.028379956,0.100910244,0.487332067,5.946449208,9.209974192,0.067485841,0.086257079,0.020368629,27.898,4.78,1.66,64.01,0.09,0.06,0.031,19.456,0.03,2.1,0.53,0.03,0.97,0.044,1837.5640841885183,8.0,-0.120042811,4.148598206,82.0,25.18181818,22.0,75.0,25.2,10.0,110.56429133775,138.2210667,562.0888889,41.75151869,369.0,90.64959722
2025-09-14 10:00:00,2.625642942,1.338752647,1.286819743,1180.493611,3997.706314,0.0,2299.785925,1440.908961,224.4152739,110958.2306,2.904136261,0.978309048,10.96543743,0.53788631,88.05625352,5.712172453,33.354,10.0,1.025,0.555,87.01,11.965,6.005,69.15,8.73,20.26,1.86,12.10181744,5.176666667,80.06666667,66.01,27.24,0.053,6.12,1.97,9.03,1.95,0.034,0.11,54.34,11.14,0.068,1.820261438,0.2,96.305,0.0,0.0,0.0,0.0,0.0,0.0,0.0,0.0,1.0,54.39950827,5.669281203,5.376646617,0.055462406,0.028070526,0.102612105,0.501720526,6.090112782,9.328662406,0.068369925,0.085815038,0.020766466,26.6,4.78,1.66,64.01,0.09,0.06,0.031,19.337,0.03,2.1,0.53,0.03,0.97,0.044,1837.5640841885183,6.0,-0.4790164,4.067635978,82.0,25.18181818,22.0,75.0,25.2,10.0,110.685349704,141.0215072,571.8638889,42.13443225,368.0,85.81540278
2025-09-14 13:00:00,2.464554353,1.199520169,1.265105094,1147.405556,3500.373053,0.0,2286.864903,1308.358594,204.9008089,99109.1585,2.849155756,1.004473356,11.24234302,0.570591695,87.75318362,6.813253745,34.511,10.0,1.025,0.555,87.01,11.965,6.381,69.15,8.73,20.26,1.86,10.63863256,5.176666667,80.06666667,66.01,27.24,0.053,6.12,1.97,9.03,1.95,0.034,0.11,54.34,11.14,0.068,1.820261438,0.2,99.601,0.0,0.0,0.0,0.0,0.0,0.0,0.0,0.0,1.0,54.78598835,5.523180494,5.320454036,0.053901501,0.02850758,0.100208312,0.481397543,5.887195131,9.161021208,0.067121201,0.0864394,0.02020454,26.782,4.78,1.66,64.01,0.09,0.06,0.031,19.261,0.03,2.1,0.53,0.03,0.97,0.044,1837.5640841885183,7.0,0.350179424,3.968999139,82.0,25.18181818,22.0,75.0,25.2,10.0,109.0591925935,130.6354158,557.0,41.89620503,367.0,81.43758333
2025-09-14 14:00:00,2.522324267,1.234676381,1.287592344,1147.599444,3850.095431,0.0,2264.216378,1364.288319,213.9865153,105142.8973,2.947183256,1.00437247,11.2412753,0.570465587,87.75435223,6.809008097,38.532,10.0,1.025,0.555,87.01,11.965,6.48,69.15,8.73,20.26,1.86,11.97754868,5.176666667,80.06666667,66.01,27.24,0.053,6.12,1.97,9.03,1.95,0.034,0.11,54.34,11.14,0.068,1.820261438,0.2,113.767,0.0,0.0,0.0,0.0,0.0,0.0,0.0,0.0,1.0,54.70064512,5.555442718,5.332862584,0.054246183,0.028411069,0.100739122,0.485885301,5.932003775,9.198040042,0.067396946,0.086301527,0.020328626,29.669,4.78,1.66,64.01,0.09,0.06,0.031,22.03,0.03,2.1,0.53,0.03,0.97,0.044,1837.5640841885183,7.0,0.261848826,4.07565745,82.0,25.18181818,22.0,75.0,25.2,10.0,110.3792428705,140.5980594,566.5,41.87608444,367.0,85.19
2025-09-14 15:00:00,2.539874192,1.248841975,1.290897583,1165.1975,3999.530114,0.0,2285.03755,1380.5298,218.8537733,106839.9008,3.016685694,1.002790254,11.22453018,0.568487817,87.77267956,6.742423171,28.277,10.0,1.025,0.555,87.01,11.965,5.259,69.15,8.73,20.26,1.86,12.09525325,5.176666667,80.06666667,66.01,27.24,0.053,6.12,1.97,9.03,1.95,0.034,0.11,54.34,11.14,0.068,1.820261438,0.2,87.18,0.0,0.0,0.0,0.0,0.0,0.0,0.0,0.0,1.0,54.75262899,5.535791304,5.325304348,0.054036232,0.028469855,0.100415797,0.483151739,5.904710145,9.175491304,0.067228986,0.086385507,0.020253043,20.7,4.78,1.66,64.01,0.09,0.06,0.031,16.592,0.03,2.1,0.53,0.03,0.97,0.044,1837.5640841885183,6.0,0.361568328,4.20511025,82.0,25.18181818,22.0,75.0,25.2,10.0,110.5623143045,141.9797306,559.7083333,42.12966769,367.0,85.19
2025-09-14 16:00:00,2.584016492,1.249005328,1.334985767,1166.348889,3999.193633,0.0,2308.572508,1349.371569,218.4390503,107804.6139,2.988640683,1.042747233,11.50816464,0.564813162,87.44908812,6.64791146,33.612,10.0,1.005,0.585,87.015,11.98,5.784,69.4,8.66,19.97,1.97,11.39349953,5.176666667,80.06666667,66.01,27.24,0.053,6.3,1.98,9.14,2.06,0.035,0.11,54.32,11.133,0.065,1.767142857,0.21,104.603,0.0,0.0,0.0,0.0,0.0,0.0,0.0,0.0,1.0,55.4690287,5.362840324,5.489436166,0.068854857,0.033057257,0.081683085,0.523544564,6.181655169,7.612191501,0.088282285,0.149427428,0.028427428,21.744,4.91,1.73,63.95,0.12,0.062,0.035,19.501,0.029,2.6,0.47,0.03,1.01,0.045,1837.5640841885183,7.0,0.112379774,4.176424258,82.0,25.18181818,22.0,75.0,25.2,10.0,110.688306408,142.9306144,552.0,41.07662658,367.0,79.7135
2025-09-14 17:00:00,2.548836081,1.248869717,1.299794569,1164.886111,4003.780967,0.0,2310.779317,1387.074969,220.7999117,108053.7461,2.984953244,1.04483367,11.52854217,0.567455981,87.42662416,6.714677425,29.249,10.0,1.005,0.585,87.015,11.98,5.059,69.4,8.66,19.97,1.97,11.29058701,5.176666667,80.06666667,66.01,27.24,0.053,6.3,1.98,9.14,2.06,0.035,0.11,54.32,11.133,0.065,1.767142857,0.21,90.766,0.0,0.0,0.0,0.0,0.0,0.0,0.0,0.0,1.0,55.6132068,5.297479585,5.46180203,0.068133966,0.033093302,0.080854061,0.515074101,6.102957956,7.56446855,0.087200949,0.149066983,0.028066983,18.124,4.91,1.73,63.95,0.12,0.062,0.035,16.764,0.029,2.6,0.47,0.03,1.01,0.045,1837.5640841885183,6.0,0.051112935,4.143196994,82.0,25.18181818,22.0,75.0,25.2,10.0,109.4371157185,133.4876658,552.9861111,40.92186389,367.0,84.5815
2025-09-14 18:00:00,2.544949922,1.248918544,1.296168819,1178.023889,3999.830425,0.0,2318.892353,1431.37215,229.5409644,111181.7786,2.898334019,1.043188414,11.51247351,0.565371992,87.44433807,6.662029261,33.697,10.0,1.005,0.585,87.015,11.98,5.195,69.4,8.66,19.97,1.97,11.54621203,5.176666667,80.06666667,66.01,27.24,0.053,6.3,1.98,9.14,2.06,0.035,0.11,54.32,11.133,0.065,1.767142857,0.21,103.399,0.0,0.0,0.0,0.0,0.0,0.0,0.0,0.0,1.0,55.62872692,5.290443797,5.45882734,0.068056365,0.033097182,0.08076482,0.514162293,6.094486557,7.55933139,0.087084548,0.149028183,0.028028183,21.609,4.91,1.73,63.95,0.12,0.062,0.035,19.806,0.029,2.6,0.47,0.03,1.01,0.045,1837.5640841885183,7.0,0.157979048,4.102277792,82.0,25.18181818,22.0,75.0,25.2,10.0,112.35795956475,155.5317703,557.8472222,41.04651483,367.0,74.237
2025-09-14 19:00:00,2.581802122,1.248863714,1.332879333,1178.252222,3998.999083,0.0,2304.390806,1423.113217,232.0289339,113521.4431,2.838402144,1.04309017,11.51151399,0.565247548,87.44539584,6.658885434,33.448,10.0,1.005,0.585,87.015,11.98,5.345,69.4,8.66,19.97,1.97,12.19971984,5.176666667,80.06666667,66.01,27.24,0.053,6.3,1.98,9.14,2.06,0.035,0.11,54.32,11.133,0.065,1.767142857,0.21,105.015,0.0,0.0,0.0,0.0,0.0,0.0,0.0,0.0,1.0,56.3294144,4.972798804,5.324528906,0.064552928,0.033272354,0.076735867,0.472996904,5.712027972,7.327403833,0.081829392,0.147276464,0.026276464,18.733,4.91,1.73,63.95,0.12,0.062,0.035,19.697,0.029,2.6,0.47,0.03,1.01,0.045,1837.5640841885183,7.0,0.111031879,4.070384767,82.0,25.18181818,22.0,75.0,25.2,10.0,109.937810508,137.2664944,564.0,41.21731614,367.0,88.87616667
2025-09-14 20:00:00,2.594782778,1.248611747,1.346225272,1189.161944,4000.211414,0.0,2311.277828,1384.52385,229.0798122,111686.4361,2.88487365,1.040784983,11.489,0.562327645,87.47021502,6.585119454,38.09,10.0,1.005,0.585,87.015,11.98,6.5,69.4,8.66,19.97,1.97,12.13944934,5.176666667,80.06666667,66.01,27.24,0.053,6.3,1.98,9.14,2.06,0.035,0.11,54.32,11.133,0.065,1.767142857,0.21,120.557,0.0,0.0,0.0,0.0,0.0,0.0,0.0,0.0,1.0,56.51571657,4.888341821,5.28882099,0.063621417,0.033318929,0.07566463,0.462051651,5.610338038,7.265737815,0.080432126,0.146810709,0.025810709,20.619,4.91,1.73,63.95,0.12,0.062,0.035,22.054,0.029,2.6,0.47,0.03,1.01,0.045,1837.5640841885183,7.0,0.257787817,4.063954758,82.0,25.18181818,22.0,75.0,25.2,10.0,110.62119697325,142.4241281,567.6805556,41.13955058,367.0,85.2345
2025-09-14 21:00:00,2.570979547,1.248899269,1.322220133,1192.856389,3998.690633,0.0,2300.087708,1400.842503,229.6716706,110952.0083,2.903129703,1.038063911,11.4624242,0.558880954,87.49951189,6.498045149,33.046,10.0,1.005,0.585,87.015,11.98,5.981,69.4,8.66,19.97,1.97,12.59341569,5.176666667,80.06666667,66.01,27.24,0.053,6.3,1.98,9.14,2.06,0.035,0.11,54.32,11.133,0.065,1.767142857,0.21,107.243,0.0,0.0,0.0,0.0,0.0,0.0,0.0,0.0,1.0,56.68760429,4.810419387,5.255875844,0.062761979,0.033361901,0.074676275,0.451953248,5.51651599,7.208842979,0.079142968,0.146380989,0.025380989,18.074,4.91,1.73,63.95,0.12,0.062,0.035,19.25,0.029,2.6,0.47,0.03,1.01,0.045,1837.5640841885183,7.0,0.233795983,4.163765103,82.0,25.18181818,22.0,75.0,25.2,10.0,111.466738502,148.8055736,571.8194444,40.64268608,367.0,84.63
2025-09-14 22:00:00,2.566052517,1.249124125,1.317028089,1182.699444,4007.378728,0.0,2291.977283,1385.854308,225.2332272,109364.5619,2.951118503,1.041378778,11.4947994,0.563079785,87.46382183,6.604120889,28.489,10.0,1.005,0.585,87.015,11.98,5.229,69.4,8.66,19.97,1.97,12.5018907,5.176666667,80.06666667,66.01,27.24,0.053,6.3,1.98,9.14,2.06,0.035,0.11,54.32,11.133,0.065,1.767142857,0.21,91.982,0.0,0.0,0.0,0.0,0.0,0.0,0.0,0.0,1.0,56.91327112,4.708117091,5.212623035,0.061633644,0.033418318,0.073378691,0.438695321,5.393339512,7.134147258,0.077450467,0.145816822,0.024816822,15.646,4.91,1.73,63.95,0.12,0.062,0.035,16.534,0.029,2.6,0.47,0.03,1.01,0.045,1837.5640841885183,7.0,0.099909851,4.241030064,82.0,25.18181818,22.0,75.0,25.2,10.0,111.3234434355,147.7241014,571.9027778,40.55515247,367.0,84.63
2025-09-14 23:00:00,2.523212403,1.248960756,1.27431955,1180.443889,3999.061892,0.0,2275.3795,1408.175067,223.7525747,107498.1106,2.994478319,1.04199287,11.50079703,0.563857635,87.4572101,6.623771829,33.098,10.0,1.005,0.585,87.015,11.98,6.156,69.4,8.66,19.97,1.97,12.90269209,5.176666667,80.06666667,66.01,27.24,0.053,6.3,1.98,9.14,2.06,0.035,0.11,54.32,11.133,0.065,1.767142857,0.21,107.054,0.0,0.0,0.0,0.0,0.0,0.0,0.0,0.0,1.0,57.05235895,4.645063944,5.185964535,0.060938205,0.03345309,0.072578936,0.430523912,5.317420742,7.088109189,0.076407308,0.145469103,0.024469103,18.61,4.91,1.73,63.95,0.12,0.062,0.035,19.004,0.029,2.6,0.47,0.03,1.01,0.045,1837.5640841885183,7.0,0.293188519,4.354488189,82.0,25.18181818,22.0,75.0,25.2,10.0,113.3194778665,162.7885122,575.0,39.96414769,367.0,79.26045833
2025-09-15 00:00:00,2.539424125,1.275579319,1.263799977,1173.110833,3997.695103,0.0,2286.145047,1447.2918,225.6087606,109475.5572,2.944002886,1.016555442,11.27733681,0.62012021,87.70610775,6.544393851,27.452,10.0,1.005,0.585,87.015,11.98,5.246,69.38,8.62,20.17,1.83,12.30169274,5.065555556,80.37777778,66.01,31.18,0.051,6.25,1.98,8.82,1.9,0.031,0.1,54.07,11.69,0.072,1.8704,0.2,91.571,0.0,0.0,0.0,0.0,0.0,0.0,0.0,0.0,1.0,56.47726806,4.905771812,5.296190288,0.06381366,0.033309317,0.075885709,0.464310501,5.631324516,7.278464272,0.08072049,0.14690683,0.02590683,15.198,4.91,1.73,63.95,0.12,0.062,0.035,16.421,0.029,2.6,0.47,0.03,1.01,0.045,1837.5640841885183,6.0,0.241157562,4.241640978,82.0,25.18181818,22.0,75.0,25.2,10.0,112.4231471665,156.0237522,571.6694444,40.25034064,367.0,78.845
2025-09-15 01:00:00,2.564822794,1.279242031,1.285716758,1176.002778,4001.031117,0.0,2293.227611,1430.552611,225.9411153,110179.2925,2.925011822,1.025006665,11.3636097,0.632092775,87.61138363,6.864836044,33.759,10.0,1.005,0.585,87.015,11.98,5.85,69.38,8.62,20.17,1.83,12.15347404,5.065555556,80.37777778,66.01,31.18,0.051,6.25,1.98,8.82,1.9,0.031,0.1,54.07,11.69,0.072,1.8704,0.2,107.642,0.0,0.0,0.0,0.0,0.0,0.0,0.0,0.0,1.0,56.89982498,4.714212676,5.215200212,0.061700875,0.033414956,0.073456006,0.439485282,5.400678865,7.138597932,0.077551313,0.145850438,0.024850438,18.855,4.91,1.73,63.95,0.12,0.062,0.035,19.737,0.029,2.6,0.47,0.03,1.01,0.045,1837.5640841885183,7.0,0.292403456,4.224360225,82.0,25.18181818,22.0,75.0,25.2,10.0,112.1740638085,154.1438778,570.0,40.22597681,367.0,78.845
2025-09-15 02:00:00,2.586656792,1.279231733,1.307463756,1140.898333,4000.827025,0.0,2287.155006,1421.991214,221.6151364,111447.96,2.893492336,1.024787102,11.36136833,0.631781728,87.61384456,6.856510955,29.028,10.0,1.005,0.585,87.015,11.98,5.031,69.38,8.62,20.17,1.83,11.40470658,5.065555556,80.37777778,66.01,31.18,0.051,6.25,1.98,8.82,1.9,0.031,0.1,54.07,11.69,0.072,1.8704,0.2,92.468,0.0,0.0,0.0,0.0,0.0,0.0,0.0,0.0,1.0,56.71919232,4.796099483,5.249821473,0.062604038,0.033369798,0.074494644,0.450097451,5.499274194,7.198387343,0.078906058,0.146302019,0.025302019,16.244,4.91,1.73,63.95,0.12,0.062,0.035,16.927,0.029,2.6,0.47,0.03,1.01,0.045,1837.5640841885183,7.0,0.267735869,4.053449694,82.0,25.18181818,22.0,75.0,25.2,10.0,110.9157507935,144.6471758,565.6388889,40.68452669,367.0,78.845
2025-09-15 03:00:00,2.606348814,1.281964325,1.324446906,1135.881389,4206.207983,0.0,2287.200208,1420.510075,221.8850028,112549.7931,3.010410586,1.026237045,11.37616983,0.633835813,87.59759312,6.911487943,38.98,10.0,1.005,0.585,87.015,11.98,6.692,69.38,8.62,20.17,1.83,11.63425961,5.065555556,80.37777778,66.01,31.18,0.051,6.25,1.98,8.82,1.9,0.031,0.1,54.07,11.69,0.072,1.8704,0.2,123.069,0.0,0.0,0.0,0.0,0.0,0.0,0.0,0.0,1.0,56.61009063,4.845558912,5.270732628,0.063149547,0.033342523,0.075121979,0.456507175,5.558825529,7.2345,0.07972432,0.146574773,0.025574773,21.184,4.91,1.73,63.95,0.12,0.062,0.035,22.371,0.029,2.6,0.47,0.03,1.01,0.045,1837.5640841885183,7.0,0.199480864,4.104697128,82.0,25.18181818,22.0,75.0,25.2,10.0,110.03924685025,138.0320517,565.0,41.40593831,367.0,84.28665278
2025-09-15 04:00:00,2.643876873,1.299496993,1.344133209,1174.068284,4499.294985,0.0,2320.046257,1403.072929,226.4750578,113013.8351,3.207168847,1.025561497,11.36927362,0.632878788,87.60516488,6.88587344,33.66,10.0,1.005,0.585,87.015,11.98,5.787,69.38,8.62,20.17,1.83,12.10239892,5.065555556,80.37777778,66.01,31.18,0.051,6.25,1.98,8.82,1.9,0.031,0.1,54.07,11.69,0.072,1.8704,0.2,105.76,0.0,0.0,0.0,0.0,0.0,0.0,0.0,0.0,1.0,56.08366812,5.084203785,5.371630277,0.065781659,0.033210917,0.078148908,0.487434498,5.846164483,7.408745852,0.083672489,0.14789083,0.02689083,20.61,4.91,1.73,63.95,0.12,0.062,0.035,19.944,0.029,2.6,0.47,0.03,1.01,0.045,1837.5640841885183,7.0,0.205812324,4.218480097,82.0,25.18181818,22.0,75.0,25.2,10.0,109.60006197925,134.7174489,569.4179104,41.5368703,367.0,89.83542239
2025-09-15 05:00:00,2.607564845,1.298797822,1.308622814,1192.497674,4499.71369,0.0,2308.855023,1409.559023,226.4575341,110496.0915,3.279610419,1.024074639,11.35409527,0.630772405,87.62183009,6.829496726,33.441,10.0,1.005,0.585,87.015,11.98,5.951,69.38,8.62,20.17,1.83,12.91384617,5.065555556,80.37777778,66.01,31.18,0.051,6.25,1.98,8.82,1.9,0.031,0.1,54.07,11.69,0.072,1.8704,0.2,104.559,0.0,0.0,0.0,0.0,0.0,0.0,0.0,0.0,1.0,55.55410777,5.324271144,5.473129344,0.068429461,0.033078527,0.08119388,0.518546168,6.135216175,7.584030328,0.087644192,0.149214731,0.028214731,22.158,4.91,1.73,63.95,0.12,0.062,0.035,20.095,0.029,2.6,0.47,0.03,1.01,0.045,1837.5640841885183,7.0,0.160571855,4.447001519,82.0,25.18181818,22.0,75.0,25.2,10.0,111.85718293,151.752324,575.0,41.16246651,367.0,85.09817729
2025-09-15 06:00:00,2.622080569,1.299299228,1.323059488,1186.407317,4499.713276,0.0,2312.444317,1383.715748,222.9502203,109638.7431,3.304307772,1.023832478,11.35162322,0.630429344,87.6245443,6.820314806,28.462,10.0,1.005,0.585,87.015,11.98,5.094,69.38,8.62,20.17,1.83,12.57038518,5.065555556,80.37777778,66.01,31.18,0.051,6.25,1.98,8.82,1.9,0.031,0.1,54.07,11.69,0.072,1.8704,0.2,89.367,0.0,0.0,0.0,0.0,0.0,0.0,0.0,0.0,1.0,55.49180202,5.352516418,5.48507128,0.06874099,0.033062951,0.081552138,0.522206631,6.169224732,7.604653532,0.088111485,0.149370495,0.028370495,18.729,4.91,1.73,63.95,0.12,0.062,0.035,16.992,0.029,2.6,0.47,0.03,1.01,0.045,1837.5640841885183,7.0,0.324774086,4.45333674,82.0,25.18181818,22.0,75.0,25.2,10.0,111.4632919385,148.7795618,575.0,40.66001496,367.0,84.49
2025-09-15 07:00:00,2.611022237,1.299194635,1.311802693,1197.713278,4497.657353,0.0,2310.034905,1402.803494,226.6160896,110318.9631,3.284507705,1.023531311,11.3485488,0.63000269,87.62791989,6.808895531,33.455,10.0,1.005,0.585,87.015,11.98,5.691,69.38,8.62,20.17,1.83,13.0105764,5.065555556,80.37777778,66.01,31.18,0.051,6.25,1.98,8.82,1.9,0.031,0.1,54.07,11.69,0.072,1.8704,0.2,104.511,0.0,0.0,0.0,0.0,0.0,0.0,0.0,0.0,1.0,55.52444444,5.337718519,5.478814815,0.068577778,0.033071111,0.081364444,0.520288889,6.151407407,7.593848889,0.087866667,0.149288889,0.028288889,21.6,4.91,1.73,63.95,0.12,0.062,0.035,19.479,0.029,2.6,0.47,0.03,1.01,0.045,1837.5640841885183,6.0,0.396888664,4.525607091,82.0,25.18181818,22.0,75.0,25.2,10.0,113.632325074,165.1496232,575.0,39.88075349,367.0,78.78053942
2025-09-15 08:00:00,2.630055561,1.299119339,1.330782103,1188.828611,4499.852575,0.0,2295.276361,1435.88935,232.4946111,114401.5486,3.168577472,1.005812816,11.4633991,0.563285722,87.53078809,6.223842593,38.016,10.1,1.015,0.57,87.13,11.855,6.743,69.07,9.16,19.89,1.88,13.49421219,5.065555556,80.37777778,66.01,31.18,0.051,6.54,1.935,9.205,1.955,0.0335,0.105,53.645,11.775,0.068,1.800662949,0.195,115.947,0.0,0.0,0.0,0.0,0.0,0.0,0.0,0.0,1.0,55.34569341,5.701534139,5.42323285,0.074301369,0.029907398,0.095591779,0.502999438,5.879665636,8.08093686,0.153484928,0.137676715,0.044871232,24.913,4.58,1.98,63.86,0.07,0.075,0.017,22.209,0.035,2.2,0.49,0.03,1.13,0.06,1837.5640841885183,7.0,0.195621127,4.570545594,82.0,25.18181818,22.0,75.0,25.2,10.0,113.10704595625,161.1852525,575.0,39.60656342,367.0,83.71865278
2025-09-15 09:00:00,2.636903564,1.299406278,1.33748585,1189.026111,4546.480967,0.0,2294.824553,1430.982328,232.3598394,114641.3022,3.195515622,1.012065293,11.52800802,0.569329783,87.45992668,6.407248582,28.916,10.1,1.015,0.57,87.13,11.855,5.093,69.07,9.16,19.89,1.88,13.59072865,5.065555556,80.37777778,66.01,31.18,0.051,6.54,1.935,9.205,1.955,0.0335,0.105,53.645,11.775,0.068,1.800662949,0.195,88.42,0.0,0.0,0.0,0.0,0.0,0.0,0.0,0.0,1.0,55.68621618,5.561671478,5.38898077,0.072874199,0.030535353,0.093736458,0.484817292,5.727814748,7.917383178,0.148347116,0.141101923,0.043586779,20.437,4.58,1.98,63.86,0.07,0.075,0.017,16.973,0.035,2.2,0.49,0.03,1.13,0.06,1837.5640841885183,7.0,0.229191248,4.599922861,82.0,25.18181818,22.0,75.0,25.2,10.0,113.1165347185,161.2568658,575.0,39.65220311,367.0,84.28
2025-09-15 10:00:00,2.604114403,1.299208533,1.304787289,1193.728611,5264.587956,0.0,2343.883839,1425.793339,228.7049253,111416.0192,3.807558036,1.009156373,11.49794918,0.566517827,87.49289444,6.321920266,38.453,10.1,1.015,0.57,87.13,11.855,6.797,69.07,9.16,19.89,1.88,13.00134906,5.065555556,80.37777778,66.01,31.18,0.051,6.54,1.935,9.205,1.955,0.0335,0.105,53.645,11.775,0.068,1.800662949,0.195,118.166,0.0,0.0,0.0,0.0,0.0,0.0,0.0,0.0,1.0,55.77823842,5.523875251,5.379724551,0.072488523,0.03070505,0.09323508,0.479903783,5.686778844,7.873184733,0.146958683,0.142027545,0.043239671,26.357,4.58,1.98,63.86,0.07,0.075,0.017,22.773,0.035,2.2,0.49,0.03,1.13,0.06,1837.5640841885183,7.0,0.256566485,4.590510842,82.0,25.18181818,22.0,75.0,25.2,10.0,112.46911388125,154.2637525,571.5388889,39.99355239,368.1166667,84.28
2025-09-15 11:00:00,2.631606828,1.299133733,1.332473014,1187.677778,5241.634458,0.0,2355.381939,1391.094381,225.3143744,111045.7853,3.816311444,1.006947675,11.47512598,0.564382753,87.51792635,6.257131813,28.457,10.1,1.015,0.57,87.13,11.855,5.014,69.07,9.16,19.89,1.88,12.40533031,5.065555556,80.37777778,66.01,31.18,0.051,6.54,1.935,9.205,1.955,0.0335,0.105,53.645,11.775,0.068,1.800662949,0.195,88.367,0.0,0.0,0.0,0.0,0.0,0.0,0.0,0.0,1.0,55.54580866,5.619340951,5.403103906,0.073462663,0.030276428,0.094501462,0.492314324,5.790427319,7.984821153,0.150465586,0.139689609,0.044116396,18.815,4.58,1.98,63.86,0.07,0.075,0.017,17.259,0.035,2.2,0.49,0.03,1.13,0.06,1837.5640841885183,7.0,0.262408931,4.50798125,82.0,25.18181818,22.0,75.0,25.2,10.0,112.0029220065,147.1918642,570.0,39.95801747,370.0,84.28
2025-09-15 12:00:00,2.61448739,1.299028836,1.315464568,1192.629805,5123.969955,0.0,2354.80978,1407.800944,226.9601719,110939.8886,3.825985393,1.007551449,11.48136497,0.564966401,87.51108358,6.274842503,38.096,10.1,1.015,0.57,87.13,11.855,6.583,69.07,9.16,19.89,1.88,12.58594542,5.065555556,80.37777778,66.01,31.18,0.051,6.54,1.935,9.205,1.955,0.0335,0.105,53.645,11.775,0.068,1.800662949,0.195,116.233,0.0,0.0,0.0,0.0,0.0,0.0,0.0,0.0,1.0,55.26617618,5.734194194,5.431231231,0.074634635,0.029760761,0.096025025,0.507245245,5.915125125,8.119129129,0.154684685,0.136876877,0.045171171,23.976,4.58,1.98,63.86,0.07,0.075,0.017,23.089,0.035,2.2,0.49,0.03,1.13,0.06,1837.5640841885183,6.0,0.237945127,4.542896585,82.0,25.18181818,22.0,75.0,25.2,10.0,112.2868743295,149.3349006,570.0,40.04132084,370.0,84.28
2025-09-15 13:00:00,2.670026297,1.299001725,1.370916031,1182.201944,5095.483172,0.0,2344.962622,1355.128808,222.5161558,111136.8744,3.796413442,1.00912305,11.49760485,0.566485615,87.4932721,6.320942808,28.85,10.1,1.015,0.57,87.13,11.855,5.043,69.07,9.16,19.89,1.88,12.58283394,5.065555556,80.37777778,66.01,31.18,0.051,6.54,1.935,9.205,1.955,0.0335,0.105,53.645,11.775,0.068,1.800662949,0.195,88.698,0.0,0.0,0.0,0.0,0.0,0.0,0.0,0.0,1.0,55.77052673,5.527042668,5.380500245,0.072520844,0.030690829,0.093277097,0.480315547,5.690217754,7.876888671,0.147075037,0.141949975,0.043268759,20.39,4.58,1.98,63.86,0.07,0.075,0.017,17.35,0.035,2.2,0.49,0.03,1.13,0.06,1837.5640841885183,7.0,0.314398904,4.579314519,82.0,25.18181818,22.0,75.0,25.2,10.0,112.2819826415,149.2979822,568.9166667,39.90059256,370.0,84.28
