Repository: saikumar-voptimai/evonith_bf_webapp

# Evonith BF2 — Blast Furnace Intelligence Platform

Monitoring, modelling and optimisation of **Blast Furnace 2 (BF2)** at Evonith Steel: live telemetry from InfluxDB,
manual plant reports from Neon PostgreSQL, a two-zone energy model of the furnace, blend and fuel optimisers, a
conversational assistant (FurnaceMind) and a live digital twin evaluated every hour.

The platform has three deployable parts that share one Python service layer, plus the shared data library:

| Part | Path | What it is |
|---|---|---|
| **Streamlit app** (legacy) | `src/app.py`, `src/custom_pages/` | The original 11-page dashboard; still the home of the model pages. Served under `/legacy` in production |

File: src/data/V13_df_filtered.csv (part 239 of 268)
NM3/HR.,STEAMKGS/HR.,RAFTOC,PERMEABILITYKGS/HR.,TUYEREVELOCITYM/S,HOT BLAST VOLUMENM3/HR.,O2 ENRICHMENT %,COKE_VM%,COKE_ASH%,COKE_IM%,COKE_FC%,COKE_MOIST%,COKE_CALC_MT,NUTCOKE_MOIST%,NUTCOKE_VM%,NUTCOKE_IM%,NUTCOKE_FC%,NUTCOKE_ASH%,NUTCOKE_CALC_MT,PCI_2_FC%,PCI_2_ASH%,PCI_2_VM%,PCI_2_IM%,PCI_2_CALC_MT,SINTER_SP_02_COLD_STRENGTH_AI,SINTER_SP_02_COLD_STRENGTH_TI,SINTER_SP_02_HOT_STRENGTH_RI,SINTER_SP_02_HOT_STRENGTH_RDI,SINTER_SP_02_P%,SINTER_SP_02_SIO2%,SINTER_SP_02_MGO%,SINTER_SP_02_FEO%,SINTER_SP_02_AL2O3%,SINTER_SP_02_NA2O%,SINTER_SP_02_TIO2%,SINTER_SP_02_FE(T)%,SINTER_SP_02_CAO%,SINTER_SP_02_K2O%,SINTER_SP_02_BASICITY,SINTER_SP_02_MNO%,SINTER_CALC_MT,FLUX_TM%,FLUX_SIO2%,FLUX_FE2O3%,FLUX_AL2O3%,FLUX_LOI%,FLUX_MGO%,FLUX_CAO%,FLUX_CALC_MT,GEOMIN TYPE,ORE_FE(T)%,ORE_LOI%,ORE_TM%,ORE_MGO%,ORE_NA2O%,ORE_P%,ORE_TIO2%,ORE_AL2O3%,ORE_SIO2%,ORE_MNO%,ORE_CAO%,ORE_K2O%,ORE_CALC_MT,LLOYDS_PELLET_PCT_SIO2,LLOYDS_PELLET_PCT_AL2O3,LLOYDS_PELLET_PCT_FE2O3,LLOYDS_PELLET_PCT_MGO,LLOYDS_PELLET_PCT_TIO2,LLOYDS_PELLET_PCT_NA2O,TOTAL_PELLET_CALC_MT,LLOYDS_PELLET_PCT_K2O,LLOYDS_PELLET_PCT_TM,LLOYDS_PELLET_PCT_LOI,LLOYDS_PELLET_PCT_MNO,LLOYDS_PELLET_PCT_CAO,LLOYDS_PELLET_PCT_P,DAILYPRODUCTION,CHARGES/HRS.,STOCKRODLEVEL,FURNACE TOP GAS ANALYSISH2%,COKE_DISCHARGE_TIME,WEIGHTED_COKE_ANGLE,TOTAL_COKE_PORTIONS,NON_COKE_DISCHARGE_TIME,WEIGHTED_NON_COKE_ANGLE,TOTAL_NON_COKE_PORTIONS,UNITCOST LAKHS/THM,ACTUALKG/THM.,ACT. FUEL RATEKG/THM.,FURNACETOPGASANALYSISCO2ETACO,COKE RATE KG/THM,PRODUCTIONTONNESPERHR
2025-09-15 14:00:00,2.487762786,1.188542881,1.299325781,1115.924722,3881.921883,0.0,2352.335789,1335.922039,208.683925,103887.1252,3.126646136,1.01038859,11.5106821,0.567708971,87.47892931,6.358065316,24.19,10.1,1.015,0.57,87.13,11.855,4.19,69.07,9.16,19.89,1.88,8.700185879,5.065555556,80.37777778,66.01,31.18,0.051,6.54,1.935,9.205,1.955,0.0335,0.105,53.645,11.775,0.068,1.800662949,0.195,73.526,0.0,0.0,0.0,0.0,0.0,0.0,0.0,0.0,1.0,55.98076562,5.440691405,5.359352997,0.071639708,0.031078528,0.092131621,0.469089883,5.596464954,7.775910561,0.14390295,0.1440647,0.042475737,15.765,4.58,1.98,63.86,0.07,0.075,0.017,14.139,0.035,2.2,0.49,0.03,1.13,0.06,1837.5640841885183,6.0,0.633143915,3.871109864,82.0,25.18181818,22.0,75.0,25.2,10.0,107.11142195775,110.2748827,541.2777778,40.39910617,370.0,78.89544444
2025-09-15 15:00:00,2.3799752,1.237873675,1.142260574,1174.298611,3482.624914,0.0,2304.469206,1453.721886,214.4906922,99352.41342,2.965136758,1.007617584,11.48204837,0.565030331,87.51033405,6.27678246,36.761,10.1,1.015,0.57,87.13,11.855,6.894,69.07,9.16,19.89,1.88,10.81289384,5.065555556,80.37777778,66.01,31.18,0.051,6.54,1.935,9.205,1.955,0.0335,0.105,53.645,11.775,0.068,1.800662949,0.195,118.467,0.0,0.0,0.0,0.0,0.0,0.0,0.0,0.0,1.0,55.92506709,5.463568419,5.364955531,0.071873147,0.030975815,0.092435091,0.472063895,5.621302855,7.802662662,0.14474333,0.143504447,0.042685832,25.636,4.58,1.98,63.86,0.07,0.075,0.017,22.015,0.035,2.2,0.49,0.03,1.13,0.06,1837.5640841885183,7.0,0.304748647,4.183642011,82.0,25.18181818,22.0,75.0,25.2,10.0,113.72817550225,160.2126453,565.9305556,41.81756767,370.0,67.49088889
2025-09-16 00:00:00,2.622954361,1.299107208,1.323790244,1143.048611,3129.413361,0.0,2203.537292,1201.116419,187.6838853,95272.947,2.750695294,1.044263664,11.58088179,0.586834211,87.37485455,6.187786454,27.535,9.85,1.085,0.565,86.965,11.95,4.485,69.3,8.84,20.08,1.78,10.48179442,4.934666667,80.348,66.01,31.18,0.0495,5.845,1.97,9.275,2.22,0.0285,0.135,54.485,11.14,0.07,1.906296654,0.22,90.33,0.0,0.0,0.0,0.0,0.0,0.0,0.0,0.0,1.0,55.93538653,5.570296182,5.484021106,0.1,0.037338095,0.091295236,0.510610035,6.841550102,6.482222112,0.05516402,0.12516402,0.022807407,20.089,4.69,1.67,63.97,0.1,0.066,0.042,17.36,0.037,0.7,0.53,0.03,0.99,0.039,1837.5640841885183,6.0,0.32146356,4.418989522,82.0,25.18181818,22.0,75.0,25.2,10.0,109.085337877,134.6063236,551.3472222,43.38417817,365.0,77.87
2025-09-16 01:00:00,2.6100059,1.299161522,1.311014778,1151.023611,3117.371058,0.0,2219.776661,1220.301836,190.688325,95857.94922,2.727926719,1.045002548,11.58963017,0.58760265,87.36536728,6.214090711,27.472,9.85,1.085,0.565,86.965,11.95,4.706,69.3,8.84,20.08,1.78,9.762729688,4.934666667,80.348,66.01,31.18,0.0495,5.845,1.97,9.275,2.22,0.0285,0.135,54.485,11.14,0.07,1.906296654,0.22,89.955,0.0,0.0,0.0,0.0,0.0,0.0,0.0,0.0,1.0,56.72164374,5.256660494,5.325035273,0.1,0.037988492,0.086092063,0.462408422,6.395667108,6.178703704,0.052273369,0.122273369,0.021795679,22.68,4.69,1.67,63.97,0.1,0.066,0.042,17.332,0.037,0.7,0.53,0.03,0.99,0.039,1837.5640841885183,7.0,0.244713113,4.414906431,82.0,25.18181818,22.0,75.0,25.2,10.0,107.86181049775,125.3721547,547.2222222,42.80880961,365.0,77.87
2025-09-16 02:00:00,2.568319108,1.299265794,1.268922314,1149.376944,3196.906544,0.0,2256.224636,1276.152603,194.7833006,96857.90572,2.795027072,1.044850275,11.58782726,0.587444286,87.36732246,6.208669803,27.417,9.85,1.085,0.565,86.965,11.95,4.875,69.3,8.84,20.08,1.78,9.92248657,4.934666667,80.348,66.01,31.18,0.0495,5.845,1.97,9.275,2.22,0.0285,0.135,54.485,11.14,0.07,1.906296654,0.22,89.554,0.0,0.0,0.0,0.0,0.0,0.0,0.0,0.0,1.0,56.39365486,5.387494294,5.391356555,0.1,0.037717178,0.088262578,0.482515828,6.581668155,6.305317059,0.05347921,0.12347921,0.022217724,20.154,4.69,1.67,63.97,0.1,0.066,0.042,16.596,0.037,0.7,0.53,0.03,0.99,0.039,1837.5640841885183,6.0,0.270004569,4.118971839,82.0,25.18181818,22.0,75.0,25.2,10.0,109.38112911475,136.8387103,548.125,41.88816394,365.0,72.51227778
2025-09-16 03:00:00,2.589879825,1.299283864,1.290623114,1153.353889,3203.558686,0.0,2284.038336,1265.156058,196.0605175,97768.981,2.813368303,1.045388802,11.59420342,0.588004355,87.36040778,6.227841369,32.15,9.85,1.085,0.565,86.965,11.95,5.605,69.3,8.84,20.08,1.78,10.26996995,4.934666667,80.348,66.01,31.18,0.0495,5.845,1.97,9.275,2.22,0.0285,0.135,54.485,11.14,0.07,1.906296654,0.22,104.105,0.0,0.0,0.0,0.0,0.0,0.0,0.0,0.0,1.0,55.91726013,5.57752675,5.487686371,0.1,0.037323101,0.09141519,0.511721277,6.851829504,6.489219435,0.055230661,0.125230661,0.022830731,22.804,4.69,1.67,63.97,0.1,0.066,0.042,19.502,0.037,0.7,0.53,0.03,0.99,0.039,1837.5640841885183,7.0,0.259233158,3.902456253,82.0,25.18181818,22.0,75.0,25.2,10.0,108.8679589335,132.9657278,554.7083333,40.77461339,365.0,77.23772222
2025-09-16 04:00:00,2.61562415,1.299080744,1.316379631,1164.814444,3198.545333,0.0,2282.093308,1260.159994,199.3881267,99398.59389,2.761343908,1.044094488,11.57887874,0.586658268,87.37702677,6.18176378,31.75,9.85,1.085,0.565,86.965,11.95,5.615,69.3,8.84,20.08,1.78,10.70327074,4.934666667,80.348,66.01,31.18,0.0495,5.845,1.97,9.275,2.22,0.0285,0.135,54.485,11.14,0.07,1.906296654,0.22,101.004,0.0,0.0,0.0,0.0,0.0,0.0,0.0,0.0,1.0,55.75056356,5.644021521,5.521393398,0.1,0.037185209,0.092518329,0.521940635,6.946362393,6.553569214,0.055843516,0.125843516,0.023045231,21.932,4.69,1.67,63.97,0.1,0.066,0.042,19.272,0.037,0.7,0.53,0.03,0.99,0.039,1837.5640841885183,7.0,0.169645743,3.938970869,82.0,25.18181818,22.0,75.0,25.2,10.0,109.373356731,136.7800508,556.2638889,41.03327633,365.0,78.25169444
2025-09-16 05:00:00,2.627608097,1.299253753,1.328343756,1146.431111,3201.133403,0.0,2230.189594,1242.058256,194.9499964,98807.40222,2.783097975,1.043517738,11.57205001,0.586058447,87.38443225,6.161231463,27.512,9.85,1.085,0.565,86.965,11.95,4.975,69.3,8.84,20.08,1.78,11.8078799,4.934666667,80.348,66.01,31.18,0.0495,5.845,1.97,9.275,2.22,0.0285,0.135,54.485,11.14,0.07,1.906296654,0.22,89.353,0.0,0.0,0.0,0.0,0.0,0.0,0.0,0.0,1.0,56.54081054,5.328794326,5.361600811,0.1,0.037838906,0.087288754,0.473494428,6.498216819,6.248510638,0.052938197,0.122938197,0.022028369,20.727,4.69,1.67,63.97,0.1,0.066,0.042,16.864,0.037,0.7,0.53,0.03,0.99,0.039,1837.5640841885183,7.0,0.245702182,4.088115681,82.0,25.18181818,22.0,75.0,25.2,10.0,108.8088152,132.51936,563.8055556,42.02531536,365.0,89.10305556
2025-09-16 06:00:00,2.570095996,1.299291748,1.270995281,1147.240496,3199.716562,0.0,2259.588174,1262.043595,192.763224,95999.48802,2.865507463,1.044393802,11.58242261,0.586969554,87.37318359,6.192419337,27.491,9.85,1.085,0.565,86.965,11.95,4.951,69.3,8.84,20.08,1.78,10.78661831,4.934666667,80.348,66.01,31.18,0.0495,5.845,1.97,9.275,2.22,0.0285,0.135,54.485,11.14,0.07,1.906296654,0.22,88.75,0.0,0.0,0.0,0.0,0.0,0.0,0.0,0.0,1.0,56.53261491,5.332063538,5.363258015,0.1,0.037832126,0.08734299,0.473996862,6.502864523,6.251674392,0.052968328,0.122968328,0.022038915,20.712,4.69,1.67,63.97,0.1,0.066,0.042,16.763,0.037,0.7,0.53,0.03,0.99,0.039,1837.5640841885183,6.0,0.278081573,3.984638037,82.0,25.18181818,22.0,75.0,25.2,10.0,109.06697490075,134.4677351,564.2561983,42.53949839,365.0,80.21714876
2025-09-16 07:00:00,2.570530954,1.299260349,1.271501121,1143.73112,3203.22468,0.0,2254.958531,1262.288817,192.0915568,95893.70954,2.87100005,1.043577823,11.57276143,0.586120936,87.38366075,6.163370514,27.254,9.85,1.085,0.565,86.965,11.95,4.947,69.3,8.84,20.08,1.78,10.82021502,4.934666667,80.348,66.01,31.18,0.0495,5.845,1.97,9.275,2.22,0.0285,0.135,54.485,11.14,0.07,1.906296654,0.22,88.56,0.0,0.0,0.0,0.0,0.0,0.0,0.0,0.0,1.0,56.25222194,5.443911469,5.419955123,0.1,0.037600184,0.089198531,0.491186394,6.661874139,6.359914325,0.053999184,0.123999184,0.022399714,19.609,4.69,1.67,63.97,0.1,0.066,0.042,16.734,0.037,0.7,0.53,0.03,0.99,0.039,1837.5640841885183,6.0,0.316918573,4.003789162,82.0,25.18181818,22.0,75.0,25.2,10.0,109.554225856,138.1451008,560.6846473,41.9294366,365.0,78.325
2025-09-16 08:00:00,2.530470303,1.299421922,1.231004778,1148.606389,3202.470978,0.0,2283.706503,1287.088889,192.6619372,94790.85661,2.932092017,1.043520706,11.42290172,0.593520706,87.53357757,5.788378536,27.432,9.75,1.03,0.56,87.295,11.675,4.927,69.4,9.05,19.74,1.81,10.07826835,4.934666667,80.348,66.01,31.18,0.0495,5.915,1.975,9.3,1.94,0.0335,0.11,53.725,12.235,0.0675,2.069340551,0.2,87.21,0.0,0.0,0.0,0.0,0.0,0.0,0.0,0.0,1.0,55.91469322,5.414844924,5.296055673,0.086327779,0.029101666,0.082661674,0.510795584,5.924239549,7.535528318,0.045311115,0.117344442,0.023734444,20.764,4.61,1.77,64.06,0.11,0.063,0.043,16.843,0.029,0.7,0.49,0.02,0.98,0.044,1837.5640841885183,6.0,0.333370682,4.030614992,82.0,25.18181818,22.0,75.0,25.2,10.0,109.55880586425,138.1796669,555.0,41.20826522,365.0,72.93597222
2025-09-16 09:00:00,2.627732678,1.299092797,1.328621858,1128.851944,3473.431453,0.0,2293.628922,1253.725814,194.5597428,99754.17414,2.992639411,1.044096779,11.43018329,0.594096779,87.52571993,5.810038898,32.135,9.75,1.03,0.56,87.295,11.675,5.781,69.4,9.05,19.74,1.81,9.88810701,4.934666667,80.348,66.01,31.18,0.0495,5.915,1.975,9.3,1.94,0.0335,0.11,53.725,12.235,0.0675,2.069340551,0.2,99.45,0.0,0.0,0.0,0.0,0.0,0.0,0.0,0.0,1.0,55.61930354,5.530420973,5.324433721,0.086585761,0.029024272,0.084441752,0.530972376,6.083414599,7.665809356,0.046343044,0.116828478,0.023682848,27.769,4.61,1.77,64.06,0.11,0.063,0.043,19.851,0.029,0.7,0.49,0.02,0.98,0.044,1837.5640841885183,7.0,0.214523695,3.842528314,82.0,25.18181818,22.0,75.0,25.2,10.0,109.371357942,136.7649656,551.1527778,41.24051433,365.0,72.3
2025-09-16 10:00:00,2.653810539,1.309338875,1.344497797,1141.821944,3601.413286,0.0,2315.093297,1234.281522,194.09389,99240.40194,3.106785375,1.053815935,11.55303342,0.603815935,87.39315064,6.17547917,31.565,9.75,1.03,0.56,87.295,11.675,5.711,69.4,9.05,19.74,1.81,9.760975311,4.934666667,80.348,66.01,31.18,0.0495,5.915,1.975,9.3,1.94,0.0335,0.11,53.725,12.235,0.0675,2.069340551,0.2,99.478,0.0,0.0,0.0,0.0,0.0,0.0,0.0,0.0,1.0,55.94967911,5.401156122,5.292694584,0.086297223,0.029110833,0.082450842,0.508405849,5.905386891,7.520097861,0.045188894,0.117405553,0.023740555,26.364,4.61,1.77,64.06,0.11,0.063,0.043,19.912,0.029,0.7,0.49,0.02,0.98,0.044,1837.5640841885183,7.0,0.155178508,3.740306672,82.0,25.18181818,22.0,75.0,25.2,10.0,106.81763961025,117.4916197,550.0,42.7385995,365.0,83.07805556
2025-09-16 11:00:00,2.663941831,1.318754292,1.344764867,1136.521667,3600.989136,0.0,2299.431953,1239.332172,193.6920322,99952.70853,3.098417033,1.04054584,11.38529942,0.59054584,87.57415474,5.676523582,32.079,9.75,1.03,0.56,87.295,11.675,5.519,69.4,9.05,19.74,1.81,9.698755576,4.934666667,80.348,66.01,31.18,0.0495,5.915,1.975,9.3,1.94,0.0335,0.11,53.725,12.235,0.0675,2.069340551,0.2,100.349,0.1,95.74,1.29,1.18,1.08,0.0,0.0,0.454,1.0,57.07501782,4.960848921,5.184583441,0.085314395,0.029405682,0.075669325,0.431538826,5.298981662,7.023769431,0.04125758,0.11937121,0.023937121,27.211,4.61,1.77,64.06,0.11,0.063,0.043,19.127,0.029,0.7,0.49,0.02,0.98,0.044,1837.5640841885183,7.0,0.120555566,3.949676903,82.0,25.18181818,22.0,75.0,25.2,10.0,106.48515251075,114.9822831,550.0,42.45909981,365.0,84.35
2025-09-16 12:00:00,2.643148719,1.341965064,1.301429182,1130.334444,3598.187831,0.0,2254.513072,1287.367669,194.8136678,100231.1392,3.103943275,1.04027705,11.38190191,0.59027705,87.57782104,5.666417072,32.052,9.75,1.03,0.56,87.295,11.675,5.475,69.4,9.05,19.74,1.81,9.862463904,4.934666667,80.348,66.01,31.18,0.0495,5.915,1.975,9.3,1.94,0.0335,0.11,53.725,12.235,0.0675,2.069340551,0.2,101.267,0.1,95.74,1.29,1.18,1.08,0.0,0.0,0.749,1.0,58.32680335,4.471067337,5.064324569,0.084221132,0.02973366,0.068125814,0.346034769,4.624438721,6.471671887,0.03688453,0.121557735,0.024155774,24.266,4.61,1.77,64.06,0.11,0.063,0.043,18.515,0.029,0.7,0.49,0.02,0.98,0.044,1837.5640841885183,8.0,0.149480877,4.242533111,82.0,25.18181818,22.0,75.0,25.2,10.0,106.4992558625,116.923105,552.3472222,41.72502325,364.0277778,84.35
2025-09-16 13:00:00,2.661558719,1.347892564,1.313662942,1136.730556,3596.409772,0.0,2230.837972,1285.422089,196.5353706,101152.3724,3.072550872,1.040310739,11.38232774,0.590310739,87.57736152,5.667683781,32.117,9.75,1.03,0.56,87.295,11.675,5.563,69.4,9.05,19.74,1.81,10.75577487,4.934666667,80.348,66.01,31.18,0.0495,5.915,1.975,9.3,1.94,0.0335,0.11,53.725,12.235,0.0675,2.069340551,0.2,101.332,0.1,95.74,1.29,1.18,1.08,0.0,0.0,0.758,1.0,58.42934584,4.430945907,5.054473325,0.084131576,0.029760527,0.067507872,0.339030534,4.569182198,6.426445721,0.036526303,0.121736849,0.024173685,24.199,4.61,1.77,64.06,0.11,0.063,0.043,18.592,0.029,0.7,0.49,0.02,0.98,0.044,1837.5640841885183,7.0,0.180808733,4.361295969,82.0,25.18181818,22.0,75.0,25.2,10.0,105.877979401,119.8338068,555.5972222,42.22865881,360.0,89.75576389
2025-09-16 14:00:00,2.664838053,1.348086667,1.316805839,1126.403333,3601.490417,0.0,2219.014211,1275.781033,193.8647072,100614.3698,3.086604867,1.041850995,11.40179657,0.591850995,87.55635243,5.725597398,31.972,9.75,1.03,0.56,87.295,11.675,5.63,69.4,9.05,19.74,1.81,11.03953587,4.934666667,80.348,66.01,31.18,0.0495,5.915,1.975,9.3,1.94,0.0335,0.11,53.725,12.235,0.0675,2.069340551,0.2,98.268,0.1,95.74,1.29,1.18,1.08,0.0,0.0,1.203,1.0,58.39912528,4.442770195,5.05737661,0.084157969,0.029752609,0.067689987,0.34109477,4.585466988,6.439774439,0.036631877,0.121684062,0.024168406,26.157,4.61,1.77,64.06,0.11,0.063,0.043,18.61,0.029,0.7,0.49,0.02,0.98,0.044,1837.5640841885183,8.0,0.090071965,4.489189508,82.0,25.18181818,22.0,75.0,25.2,10.0,107.2775471945,130.3965826,561.4722222,42.15798181,360.0,84.66123611
2025-09-16 15:00:00,2.696437686,1.348065575,1.348649811,1108.841667,3602.359411,0.0,2209.976042,1246.512514,189.8366889,100750.7347,3.081273917,1.041001185,11.39105497,0.591001185,87.56794384,5.693644543,31.233,9.75,1.03,0.56,87.295,11.675,5.641,69.4,9.05,19.74,1.81,11.4746018,4.934666667,80.348,66.01,31.18,0.0495,5.915,1.975,9.3,1.94,0.0335,0.11,53.725,12.235,0.0675,2.069340551,0.2,98.682,0.1,95.74,1.29,1.18,1.08,0.0,0.0,1.871,1.0,58.04347689,4.581923451,5.091543705,0.084468579,0.029659426,0.069833196,0.365387574,4.777113325,6.596632462,0.037874317,0.121062842,0.024106284,26.702,4.61,1.77,64.06,0.11,0.063,0.043,18.864,0.029,0.7,0.49,0.02,0.98,0.044,1837.5640841885183,6.0,0.175289617,4.579073419,82.0,25.18181818,22.0,75.0,25.2,10.0,108.1451812565,136.9447642,565.0,41.285514,360.0,83.79
2025-09-16 16:00:00,2.703771919,1.347978147,1.355568114,1094.670278,3566.746431,0.0,2175.463292,1240.545783,187.5364564,100636.2304,3.018807325,1.033077169,11.46236976,0.681538585,87.50455307,6.210659119,31.269,8.9,1.015,0.61,87.975,11.01,5.425,70.39,8.57,19.58,1.46,11.99578832,4.934666667,80.348,66.01,31.18,0.05,5.62,1.865,9.205,2.005,0.0335,0.12,54.12,12.085,0.067,2.150581872,0.2,98.609,0.1,95.74,1.29,1.18,1.08,0.0,0.0,1.869,1.0,58.15497552,4.794071061,5.03191696,0.044397232,0.027780138,0.063430335,0.397348306,4.588186638,6.636269677,0.076926875,0.082198616,0.021791995,24.711,4.15,2.04,64.18,0.09,0.077,0.023,18.888,0.038,2.1,0.37,0.03,1.05,0.054,1837.5640841885183,7.0,0.166550105,4.458453881,82.0,25.18181818,22.0,75.0,25.2,10.0,108.96935138325,143.1649161,562.1944444,42.73596358,360.0,83.79
2025-09-16 17:00:00,2.711500078,1.348298833,1.363221486,1096.583611,3553.576397,0.0,2226.971692,1195.815081,181.8215236,97674.29792,3.016350886,1.062473382,11.80834058,0.696236691,87.12918604,7.194301644,31.746,8.9,1.015,0.61,87.975,11.01,5.449,70.39,8.57,19.58,1.46,10.93839529,4.934666667,80.348,66.01,31.18,0.05,5.62,1.865,9.205,2.005,0.0335,0.12,54.12,12.085,0.067,2.150581872,0.2,98.245,0.1,95.74,1.29,1.18,1.08,0.0,0.0,1.843,1.0,57.70388218,4.96747412,5.105531466,0.046851049,0.027657448,0.066088636,0.42544451,4.836431111,6.810899645,0.082652447,0.083425524,0.022978007,25.599,4.15,2.04,64.18,0.09,0.077,0.023,18.953,0.038,2.1,0.37,0.03,1.05,0.054,1837.5640841885183,7.0,0.327190346,3.914617086,82.0,25.18181818,22.0,75.0,25.2,10.0,107.2972595375,130.545355,560.0,42.54729475,360.0,83.79
2025-09-16 18:00:00,2.684373336,1.348046914,1.336418886,1096.876944,3577.226139,0.0,2180.723925,1216.933439,182.5262356,97206.38492,3.072909725,1.034222919,11.47585435,0.682111459,87.48992273,6.248997667,27.436,8.9,1.015,0.61,87.975,11.01,4.719,70.39,8.57,19.58,1.46,11.29951853,4.934666667,80.348,66.01,31.18,0.05,5.62,1.865,9.205,2.005,0.0335,0.12,54.12,12.085,0.067,2.150581872,0.2,84.561,0.1,95.74,1.29,1.18,1.08,0.0,0.0,1.592,1.0,58.07819043,4.823587724,5.044447619,0.044814921,0.027759254,0.063882831,0.402130841,4.630442803,6.665995184,0.077901481,0.08240746,0.021993878,24.503,4.15,2.04,64.18,0.09,0.077,0.023,16.219,0.038,2.1,0.37,0.03,1.05,0.054,1837.5640841885183,6.0,0.241193072,4.328759967,82.0,25.18181818,22.0,75.0,25.2,10.0,110.495292019,154.6814492,556.4166667,42.00524081,360.0,73.05025
2025-09-16 19:00:00,2.718649527,1.348053959,1.370775943,1098.733469,3590.074759,0.0,2185.56778,1175.348024,179.76228,96578.83343,3.126486861,1.034450589,11.47853386,0.682225295,87.48701555,6.256615868,31.825,8.9,1.015,0.61,87.975,11.01,5.741,70.39,8.57,19.58,1.46,10.0402171,4.934666667,80.348,66.01,31.18,0.05,5.62,1.865,9.205,2.005,0.0335,0.12,54.12,12.085,0.067,2.150581872,0.2,99.359,0.1,95.74,1.29,1.18,1.08,0.0,0.0,1.861,1.0,57.59573226,5.009047619,5.123180593,0.047439353,0.027628032,0.066725966,0.432180593,4.895947889,6.852767296,0.084025157,0.083719677,0.023262354,25.599,4.15,2.04,64.18,0.09,0.077,0.023,18.707,0.038,2.1,0.37,0.03,1.05,0.054,1837.5640841885183,7.0,0.2778026,4.399293722,82.0,25.18181818,22.0,75.0,25.2,10.0,106.22702702625,122.4681285,554.2040816,42.50485776,360.0,81.98228571
2025-09-16 20:00:00,2.652003772,1.348266764,1.303870553,1117.254472,3794.352439,0.0,2227.910374,1251.598382,187.6451081,97793.45512,3.262977179,1.034569246,11.47993036,0.682284623,87.48550039,6.260586319,26.709,8.9,1.015,0.61,87.975,11.01,4.861,70.39,8.57,19.58,1.46,9.972675783,4.934666667,80.348,66.01,31.18,0.05,5.62,1.865,9.205,2.005,0.0335,0.12,54.12,12.085,0.067,2.150581872,0.2,85.679,0.064030524,61.30282345,0.825993757,0.75556018,0.691529657,0.0,0.0,2.883,1.0,57.21618494,5.154947949,5.185119412,0.04950398,0.027524801,0.068962645,0.455820576,5.104819351,6.999699939,0.088842621,0.08475199,0.024260257,22.862,4.15,2.04,64.18,0.09,0.077,0.023,12.314,0.038,2.1,0.37,0.03,1.05,0.054,1837.5640841885183,6.0,0.234372898,4.344394602,82.0,25.18181818,22.0,75.0,25.2,10.0,108.104114021,136.6348228,550.0,42.03895,360.0,72.98780488
2025-09-16 21:00:00,2.696469805,1.34799702,1.34834007,1119.371,3986.897185,0.0,2249.140495,1245.908555,191.299562,100586.2831,3.32528459,1.036027974,11.49709846,0.683013987,87.46687356,6.30939759,36.105,8.9,1.015,0.61,87.975,11.01,6.427,70.39,8.57,19.58,1.46,10.17376284,4.934666667,80.348,66.01,31.18,0.05,5.62,1.865,9.205,2.005,0.0335,0.12,54.12,12.085,0.067,2.150581872,0.2,114.963,0.057300275,54.85928375,0.739173554,0.676143251,0.618842975,0.0,0.0,4.356,1.0,57.59615277,5.00888597,5.123111968,0.047437066,0.027628147,0.066723488,0.432154401,4.895716471,6.852604503,0.08401982,0.083718533,0.023261248,30.071,4.15,2.04,64.18,0.09,0.077,0.023,15.254,0.038,2.1,0.37,0.03,1.05,0.054,1837.5640841885183,8.0,0.115913099,4.45624994,82.0,25.18181818,22.0,75.0,25.2,10.0,106.23890989125,122.5578105,556.025,40.63013975,360.0,83.01195
2025-09-16 22:00:00,2.644800397,1.348101786,1.296870492,1138.873333,3947.315739,0.0,2227.708447,1298.244922,196.9028181,100613.6505,3.281390733,1.035791873,11.49431973,0.682895936,87.46988839,6.301497279,36.199,8.9,1.015,0.61,87.975,11.01,6.496,70.39,8.57,19.58,1.46,11.53737542,4.934666667,80.348,66.01,31.18,0.05,5.62,1.865,9.205,2.005,0.0335,0.12,54.12,12.085,0.067,2.150581872,0.2,114.972,0.057074176,54.64281593,0.736256868,0.673475275,0.616401099,0.0,0.0,4.368,1.0,57.20733998,5.158348006,5.186562833,0.049552094,0.027522395,0.069014769,0.456371481,5.109686885,7.003124053,0.088954887,0.084776047,0.024283512,31.011,4.15,2.04,64.18,0.09,0.077,0.023,15.311,0.038,2.1,0.37,0.03,1.05,0.054,1837.5640841885183,7.0,0.221400718,4.639845367,82.0,25.18181818,22.0,75.0,25.2,10.0,107.14563018125,129.4009825,564.25,40.36413594,360.0,89.159875
2025-09-16 23:00:00,2.652199044,1.347861875,1.3044067,1147.391667,3957.858833,0.0,2273.836458,1271.794708,195.0281072,99420.15861,3.297747606,1.036106374,11.49802117,0.683053187,87.46587245,6.312020988,32.019,8.9,1.015,0.61,87.975,11.01,5.711,70.39,8.57,19.58,1.46,11.56166038,4.934666667,80.348,66.01,31.18,0.05,5.62,1.865,9.205,2.005,0.0335,0.12,54.12,12.085,0.067,2.150581872,0.2,99.823,0.056118928,53.72826122,0.723934165,0.662203345,0.606084417,0.0,0.0,3.767,1.0,57.2133621,5.156033064,5.185580074,0.049519336,0.027524033,0.06897928,0.455996395,5.106372806,7.000792732,0.08887845,0.084759668,0.024267679,27.462,4.15,2.04,64.18,0.09,0.077,0.023,13.69,0.038,2.1,0.37,0.03,1.05,0.054,1837.5640841885183,7.0,0.164207649,4.184662742,82.0,25.18181818,22.0,75.0,25.2,10.0,108.14960881025,136.9781797,565.0,41.31774028,360.0,84.405125
2025-09-17 00:00:00,2.645644378,1.348187375,1.297401572,1141.268056,3976.154558,0.0,2255.358514,1284.677908,195.4853364,99817.09044,3.298140906,1.067669528,11.60527871,0.705545602,87.32705176,7.660171706,32.148,8.9,1.015,0.61,87.975,11.01,5.739,69.83,8.59,19.96,1.62,12.04186674,5.001111111,80.09,66.84,32.95,0.05,6.12,1.87,9.34,2.1,0.03,0.12,54.38,11.27,0.071,1.841503268,0.2,100.319,0.055076004,52.72976656,0.710480456,0.649896851,0.594820847,0.0,0.0,3.684,1.0,57.80884588,4.927125428,5.088402304,0.046280077,0.027685996,0.065470083,0.41890688,4.778667771,6.770265467,0.081320179,0.083140038,0.022702037,26.557,4.15,2.04,64.18,0.09,0.077,0.023,13.79,0.038,2.1,0.37,0.03,1.05,0.054,1837.5640841885183,7.0,0.227436245,4.103258403,82.0,25.18181818,22.0,75.0,25.2,10.0,107.89535195,135.05926,565.0,41.90684897,360.0,89.159875
2025-09-17 01:00:00,2.659304233,1.347869097,1.311640111,1146.841111,3955.781256,0.0,2275.519928,1271.093842,195.3133606,99765.77758,3.312072439,1.071266163,11.66754544,0.710490974,87.26118839,7.875969767,32.018,8.9,1.015,0.61,87.975,11.01,5.733,69.83,8.59,19.96,1.62,11.57570868,5.001111111,80.09,66.84,32.95,0.05,6.12,1.87,9.34,2.1,0.03,0.12,54.38,11.27,0.071,1.841503268,0.2,99.856,0.055,52.657,0.7095,0.649,0.594,0.0,0.0,3.68,1.0,57.30135476,5.119275998,5.141092584,0.050454147,0.0267138,0.068744954,0.454636792,5.063006801,6.955341158,0.088896446,0.082554849,0.024159609,27.348,4.15,2.04,64.18,0.09,0.077,0.023,13.824,0.038,2.1,0.37,0.03,1.05,0.054,1837.5640841885183,7.0,0.120602926,4.093307908,82.0,25.18181818,22.0,75.0,25.2,10.0,109.3799952895,137.1446186,564.9722222,40.83402153,364.8333333,84.405125
2025-09-17 02:00:00,2.660718828,1.348342903,1.312421167,1134.805278,3821.152597,0.0,2265.121147,1273.385522,194.2438172,100109.7658,3.161213386,1.070510492,11.65446289,0.709451926,87.27502662,7.830629502,31.93,8.9,1.015,0.61,87.975,11.01,5.646,69.83,8.59,19.96,1.62,11.30977441,5.001111111,80.09,66.84,32.95,0.05,6.12,1.87,9.34,2.1,0.03,0.12,54.38,11.27,0.071,1.841503268,0.2,99.921,0.054867496,52.53014062,0.707790698,0.647436452,0.592568956,0.0,0.0,3.698,1.0,57.90369935,4.868124146,4.841334042,0.056629231,0.021299666,0.067095842,0.444676506,4.765347549,6.646012293,0.088839733,0.067773562,0.023400288,26.356,4.15,2.04,64.18,0.09,0.077,0.023,13.907,0.038,2.1,0.37,0.03,1.05,0.054,1837.5640841885183,7.0,0.248090182,4.145246594,82.0,25.18181818,22.0,75.0,25.2,10.0,109.134534067,134.9776156,565.0,40.53102661,365.0,83.79
2025-09-17 03:00:00,2.669841447,1.348012558,1.321792958,1148.9025,3897.489642,0.0,2281.319442,1268.267564,196.2189647,100332.8861,3.217677381,1.070456473,11.65352768,0.70937765,87.27601585,7.827388358,32.313,8.9,1.015,0.61,87.975,11.01,6.127,69.83,8.59,19.96,1.62,11.31206828,5.001111111,80.09,66.84,32.95,0.05,6.12,1.87,9.34,2.1,0.03,0.12,54.38,11.27,0.071,1.841503268,0.2,101.396,0.051655405,49.45488514,0.66635473,0.609533784,0.557878378,0.0,0.0,2.96,1.0,57.32375964,5.113595569,5.167564156,0.048918805,0.02755406,0.068328706,0.44912032,5.045619128,6.958054971,0.087477212,0.084459403,0.023977423,28.524,4.15,2.04,64.18,0.09,0.077,0.023,13.717,0.038,2.1,0.37,0.03,1.05,0.054,1837.5640841885183,7.0,0.145224029,4.116439994,82.0,25.18181818,22.0,75.0,25.2,10.0,109.13816142675,135.0049919,563.875,41.28434083,365.0,83.79
2025-09-17 04:00:00,2.666955953,1.348313969,1.318848378,1153.409444,3648.347061,0.0,2282.495036,1272.034881,197.2325214,100509.4392,3.005328606,1.070262147,11.65016341,0.709110451,87.27957444,7.815728792,32.005,8.9,1.015,0.61,87.975,11.01,6.219,69.83,8.59,19.96,1.62,10.98753452,5.001111111,80.09,66.84,32.95,0.05,6.12,1.87,9.34,2.1,0.03,0.12,54.38,11.27,0.071,1.841503268,0.2,101.25,0.053034682,50.77540462,0.684147399,0.625809249,0.572774566,0.0,0.0,3.46,1.0,57.14316179,5.183018498,5.197036155,0.049901205,0.02750494,0.069392972,0.460368799,5.145005255,7.0279691,0.089769479,0.084950603,0.024452249,28.544,4.15,2.04,64.18,0.09,0.077,0.023,13.829,0.038,2.1,0.37,0.03,1.05,0.054,1837.5640841885183,7.0,0.169637519,4.033773792,82.0,25.18181818,22.0,75.0,25.2,10.0,108.62496507675,131.1318119,561.6166667,41.09732492,365.0,83.79
2025-09-17 05:00:00,2.645588106,1.348113817,1.297484161,1151.148056,3725.369331,0.0,2271.686661,1293.901961,198.0106197,100458.1789,3.071906908,1.065714286,11.57142857,0.702857143,87.36285714,7.542857143,32.69,8.9,1.015,0.61,87.975,11.01,5.723,69.83,8.59,19.96,1.62,11.39857948,5.001111111,80.09,66.84,32.95,0.05,6.12,1.87,9.34,2.1,0.03,0.12,54.38,11.27,0.071,1.841503268,0.2,100.761,0.052664938,50.4214117,0.679377701,0.621446269,0.568781331,0.0,0.0,3.471,1.0,57.16433386,5.174879823,5.193581057,0.049786035,0.027510698,0.069268205,0.459050103,5.133353898,7.019772841,0.089500749,0.084893018,0.024396584,28.042,4.15,2.04,64.18,0.09,0.077,0.023,14.142,0.038,2.1,0.37,0.03,1.05,0.054,1837.5640841885183,7.0,0.123690334,4.157134108,82.0,25.18181818,22.0,75.0,25.2,10.0,109.274964563,136.0374684,564.4111111,39.74525461,365.0,83.79
2025-09-17 06:00:00,2.688012544,1.347814776,1.339944224,1138.00083,3838.430021,0.0,2267.895909,1236.328867,191.6795083,99268.99477,3.205148012,1.061664325,11.50131362,0.697288446,87.43702206,7.299859473,32.734,8.9,1.015,0.61,87.975,11.01,5.439,69.83,8.59,19.96,1.62,11.30987956,5.001111111,80.09,66.84,32.95,0.05,6.12,1.87,9.34,2.1,0.03,0.12,54.38,11.27,0.071,1.841503268,0.2,100.824,0.053140376,50.87659624,0.685510854,0.62705644,0.573916064,0.0,0.0,3.455,1.0,57.47609433,5.055037175,5.142704461,0.048090149,0.027595493,0.067430994,0.439632203,4.96178671,6.899082249,0.08554368,0.084045074,0.023576905,30.128,4.15,2.04,64.18,0.09,0.077,0.023,14.004,0.038,2.1,0.37,0.03,1.05,0.054,1837.5640841885183,7.0,0.21881911,4.222964257,82.0,25.18181818,22.0,75.0,25.2,10.0,110.28564004675,143.6652079,565.4813278,39.86891664,365.0,78.72385892
2025-09-17 07:00:00,2.638144461,1.347966037,1.290118033,1152.371369,3839.058419,0.0,2302.27968,1245.675548,190.4256087,96227.01967,3.303402598,1.060316274,11.47797549,0.695434876,87.46170824,7.218976423,27.824,8.9,1.015,0.61,87.975,11.01,4.624,69.83,8.59,19.96,1.62,10.47598846,5.001111111,80.09,66.84,32.95,0.05,6.12,1.87,9.34,2.1,0.03,0.12,54.38,11.27,0.071,1.841503268,0.2,86.537,0.053391538,51.11705843,0.688750839,0.630020148,0.57662861,0.0,0.0,2.978,1.0,57.54948992,5.026823458,5.13072694,0.047690898,0.027615455,0.066998473,0.435060782,4.921395846,6.870668907,0.084612095,0.083845449,0.023383934,26.192,4.15,2.04,64.18,0.09,0.077,0.023,11.774,0.038,2.1,0.37,0.03,1.05,0.054,1837.5640841885183,7.0,0.23432147,3.998074203,82.0,25.18181818,22.0,75.0,25.2,10.0,109.090350511,134.6441548,560.2282158,41.95388145,365.0,77.805
2025-09-17 08:00:00,2.638953086,1.348219911,1.290572276,1154.469167,3821.228486,0.0,2307.814969,1279.979733,195.4781136,98692.37172,3.2082626,1.044458149,11.3367272,0.629583191,87.61881465,6.928742756,32.269,9.4,1.02,0.54,87.99,10.99,5.413,70.09,8.59,19.84,1.48,10.44442539,5.001111111,80.09,66.84,32.95,0.047,5.57,1.84,10.1,2.0,0.032,0.11,54.92,11.18,0.071,2.01,0.19,102.091,0.33197556,33.83065725,0.498900204,0.43203666,30.05747454,15.33259905,19.16244501,2.455,1.0,57.27657032,4.74067258,5.469641451,0.121214342,0.042198247,0.079223109,0.424697065,4.946956269,6.76934831,0.142713948,0.120607171,0.035741036,29.201,4.01,2.02,64.24,0.08,0.074,0.033,13.673,0.037,1.7,0.5,0.03,1.04,0.056,1837.5640841885183,6.0,0.176969928,3.947442422,82.0,25.18181818,22.0,75.0,25.2,10.0,107.89160036675,125.5969839,555.4583333,42.14255467,365.0,83.15825
2025-09-17 09:00:00,2.675013606,1.354592839,1.320426561,1116.790833,3835.85615,0.0,2271.670467,1263.811478,190.4838472,99890.60072,3.197664183,1.048441719,11.37916755,0.632647476,87.57239073,7.085021295,33.107,9.4,1.02,0.54,87.99,10.99,5.44,70.09,8.59,19.84,1.48,10.00235099,5.001111111,80.09,66.84,32.95,0.047,5.57,1.84,10.1,2.0,0.032,0.11,54.92,11.18,0.071,2.01,0.19,101.914,0.344375554,27.97251621,0.44806023,0.41343667,32.75943313,16.77320008,20.96288589,2.258,0.0,62.87,2.74,5.0,0.14,0.053,0.044,0.041,2.27,3.82,0.03,0.13,0.024,19.36,4.01,2.02,64.24,0.08,0.074,0.033,13.805,0.037,1.7,0.5,0.03,1.04,0.056,1837.5640841885183,7.0,0.163599279,3.980291911,82.0,25.18181818,22.0,75.0,25.2,10.0,108.14656324,127.521232,553.1527778,42.26527681,365.0,78.43675
2025-09-17 10:00:00,2.685096731,1.358660006,1.326335742,1144.6,3884.426714,0.0,2266.448928,1278.807906,197.1295761,101448.5248,3.200096025,1.045540188,11.34825508,0.630415529,87.60620473,6.971192002,32.609,9.4,1.02,0.54,87.99,10.99,5.359,70.09,8.59,19.84,1.48,10.22496718,5.001111111,80.09,66.84,32.95,0.047,5.57,1.84,10.1,2.0,0.032,0.11,54.92,11.18,0.071,2.01,0.19,101.495,0.344808989,27.76774801,0.446283146,0.412786517,32.85387865,16.82355553,21.02581934,2.225,1.0,57.03185249,4.828203894,5.490188708,0.120392452,0.04172566,0.080764153,0.441484174,5.064075633,6.898385084,0.14764529,0.120196226,0.036254718,26.602,4.01,2.02,64.24,0.08,0.074,0.033,14.183,0.037,1.7,0.5,0.03,1.04,0.056,1837.5640841885183,7.0,0.15840072,4.319629328,82.0,25.18181818,22.0,75.0,25.2,10.0,107.541927156,122.9579408,556.0777778,41.84922247,365.0,83.15825
2025-09-17 11:00:00,2.724388261,1.3583411,1.366087906,1149.369167,3953.977425,0.0,2268.036853,1235.066356,194.7762992,101078.5632,3.298508258,1.047562851,11.36980423,0.631971424,87.58263292,7.050542636,32.895,9.4,1.02,0.54,87.99,10.99,5.239,70.09,8.59,19.84,1.48,10.440709,5.001111111,80.09,66.84,32.95,0.047,5.57,1.84,10.1,2.0,0.032,0.11,54.92,11.18,0.071,2.01,0.19,102.018,0.345438202,27.47048807,0.443703371,0.411842697,32.99098427,16.89665602,21.1171792,2.225,1.0,56.95629387,4.855229899,5.49653284,0.120138686,0.041579745,0.081239963,0.44666733,5.100237189,6.938226237,0.149167882,0.120069343,0.036413321,28.121,4.01,2.02,64.24,0.08,0.074,0.033,14.401,0.037,1.7,0.5,0.03,1.04,0.056,1837.5640841885183,7.0,0.092860672,4.455777414,82.0,25.18181818,22.0,75.0,25.2,10.0,106.76877390175,117.1228219,557.4,42.0883815,365.0,89.14325
2025-09-17 12:00:00,2.712472561,1.358470686,1.354121778,1156.12,3917.383819,0.0,2288.373569,1239.323189,195.3559597,100421.1078,3.246107231,1.049423422,11.38962646,0.633402632,87.56095012,7.123534239,32.901,9.4,1.02,0.54,87.99,10.99,5.339,70.09,8.59,19.84,1.48,10.42435146,5.001111111,80.09,66.84,32.95,0.047,5.57,1.84,10.1,2.0,0.032,0.11,54.92,11.18,0.071,2.01,0.19,102.237,0.345064761,27.64691325,0.44523448,0.412402858,32.90961143,16.85327053,21.06295669,2.239,1.0,57.24060225,4.753537736,5.47266144,0.121093542,0.042128787,0.079449608,0.427164397,4.96417021,6.788313845,0.143438746,0.120546771,0.035816536,30.104,4.01,2.02,64.24,0.08,0.074,0.033,14.176,0.037,1.7,0.5,0.03,1.04,0.056,1837.5640841885183,8.0,0.079451732,4.472286506,82.0,25.18181818,22.0,75.0,25.2,10.0,107.6004828545,123.3998706,555.0,41.10998989,365.0,84.47619444
2025-09-17 13:00:00,2.652134722,1.358486972,1.293703283,1154.423056,3877.843617,0.0,2301.156736,1285.241414,196.2633378,99480.87083,3.230304808,1.053011592,11.42785427,0.636162763,87.51913414,7.264300923,38.043,9.4,1.02,0.54,87.99,10.99,6.193,70.09,8.59,19.84,1.48,10.71174243,5.001111111,80.09,66.84,32.95,0.047,5.57,1.84,10.1,2.0,0.032,0.11,54.92,11.18,0.071,2.01,0.19,116.548,0.344493392,27.91684566,0.447577093,0.413259912,32.78511013,16.78689027,20.97999567,2.497,1.0,57.34030746,4.717874912,5.464289886,0.121428405,0.042321333,0.078821741,0.420324836,4.916452348,6.735740481,0.141429573,0.120714202,0.035607247,34.248,4.01,2.02,64.24,0.08,0.074,0.033,15.668,0.037,1.7,0.5,0.03,1.04,0.056,1837.5640841885183,7.0,0.143409853,4.114197514,82.0,25.18181818,22.0,75.0,25.2,10.0,108.132429783,127.4145644,559.6388889,41.63871111,365.0,84.07
2025-09-17 14:00:00,2.686204677,1.358326724,1.32787524,1157.604178,3915.861649,0.0,2292.353897,1256.270641,195.6356398,100100.6751,3.259608618,1.049603651,11.39154659,0.63354127,87.55884976,7.130604765,27.829,9.4,1.02,0.54,87.99,10.99,4.766,70.09,8.59,19.84,1.48,11.23789536,5.001111111,80.09,66.84,32.95,0.047,5.57,1.84,10.1,2.0,0.032,0.11,54.92,11.18,0.071,2.01,0.19,87.389,0.345185185,27.59002116,0.444740741,0.412222222,32.93585185,16.86726111,21.0804419,1.89,1.0,57.20335851,4.766859174,5.475788538,0.120968458,0.042056864,0.07968414,0.429719236,4.981994669,6.807952021,0.144189249,0.120484229,0.035894713,24.761,4.01,2.02,64.24,0.08,0.074,0.033,11.528,0.037,1.7,0.5,0.03,1.04,0.056,1837.5640841885183,7.0,0.108750179,4.056777387,82.0,25.18181818,22.0,75.0,25.2,10.0,108.961682358,133.6730744,564.1699164,42.62415708,365.0,84.07
2025-09-17 15:00:00,2.698913283,1.358394125,1.340571656,1159.614444,4001.599631,0.0,2284.8762,1235.278533,193.9298708,99242.215,3.317446178,1.048684918,11.38175855,0.632834552,87.56955653,7.094562177,37.184,9.4,1.02,0.54,87.99,10.99,6.386,70.09,8.59,19.84,1.48,11.55513429,5.001111111,80.09,66.84,32.95,0.047,5.57,1.84,10.1,2.0,0.032,0.11,54.92,11.18,0.071,2.01,0.19,116.619,0.344846797,27.74988639,0.446128134,0.412729805,32.86211699,16.82794796,21.03130893,2.513,1.0,57.03969461,4.825398906,5.48953026,0.12041879,0.041740804,0.080714769,0.440946222,5.06032248,6.894250031,0.147487262,0.120209395,0.036238256,32.188,4.01,2.02,64.24,0.08,0.074,0.033,15.775,0.037,1.7,0.5,0.03,1.04,0.056,1837.5640841885183,7.0,-0.026346074,4.208333319,82.0,25.18181818,22.0,75.0,25.2,10.0,108.36658835425,129.1817989,567.4222222,41.30374681,365.0,89.448625
2025-09-17 16:00:00,2.655502444,1.358595458,1.296717008,1173.155556,4000.744528,0.0,2282.434728,1283.571272,198.7463222,99574.949,3.261341394,0.99134458,11.17892088,0.58453982,87.82973454,6.025254348,38.235,9.4,1.02,0.54,87.99,10.99,6.574,69.57,8.74,19.7,1.99,11.90935944,5.001111111,80.09,66.84,32.95,0.054,5.73,2.02,10.04,2.09,0.034,0.11,54.37,11.34,0.069,1.979057592,0.2,115.691,0.339249147,30.3943896,0.469078498,0.42112628,31.64238908,16.17762663,20.2185474,2.637,1.0,56.99146721,4.842649007,5.493579579,0.120256817,0.04164767,0.081018468,0.444254516,5.0834036,6.919679756,0.148459099,0.120128408,0.036339489,32.163,4.01,2.02,64.24,0.08,0.074,0.033,16.254,0.037,1.7,0.5,0.03,1.04,0.056,1837.5640841885183,8.0,0.059601101,4.282246656,82.0,25.18181818,22.0,75.0,25.2,10.0,108.770245669,132.2282692,570.0,41.5113135,365.0,90.06666667
2025-09-17 17:00:00,2.670789858,1.358588239,1.312250967,1175.803056,3978.170081,0.0,2287.632028,1269.770561,198.8529647,99893.99522,3.245377383,0.991406516,11.19867867,0.587512779,87.80991481,6.090907194,28.759,9.4,1.02,0.54,87.99,10.99,5.074,69.57,8.74,19.7,1.99,11.82158455,5.001111111,80.09,66.84,32.95,0.054,5.73,2.02,10.04,2.09,0.034,0.11,54.37,11.34,0.069,1.979057592,0.2,86.605,0.341283569,29.43326574,0.460737369,0.418074647,32.08568958,16.41398079,20.51393917,2.197,1.0,57.01644133,4.833716199,5.491482676,0.120340693,0.041695898,0.080861201,0.442541346,5.071451253,6.906511205,0.147955842,0.120170346,0.036287067,24.186,4.01,2.02,64.24,0.08,0.074,0.033,12.2,0.037,1.7,0.5,0.03,1.04,0.056,1837.5640841885183,7.0,0.171962645,4.311246142,82.0,25.18181818,22.0,75.0,25.2,10.0,109.7539569125,139.652505,568.5694444,41.600199,365.0,84.65
2025-09-17 18:00:00,2.689400794,1.358638844,1.330691306,1180.111111,4017.529603,0.0,2303.304778,1259.641681,199.4772392,100274.0877,3.2441884,0.991366634,11.18595637,0.585598451,87.82267699,6.048632458,33.052,9.4,1.02,0.54,87.99,10.99,5.567,69.57,8.74,19.7,1.99,11.49675502,5.001111111,80.09,66.84,32.95,0.054,5.73,2.02,10.04,2.09,0.034,0.11,54.37,11.34,0.069,1.979057592,0.2,101.574,0.340430528,29.83626832,0.464234834,0.419354207,31.89981213,16.31487667,20.39008037,2.555,1.0,57.03880502,4.825717094,5.489604952,0.120415802,0.041739086,0.080720371,0.441007246,5.060748225,6.894719097,0.147505188,0.120207901,0.036240124,27.465,4.01,2.02,64.24,0.08,0.074,0.033,14.101,0.037,1.7,0.5,0.03,1.04,0.056,1837.5640841885183,7.0,0.170895268,4.29808065,82.0,25.18181818,22.0,75.0,25.2,10.0,109.4245191415,137.1661822,570.0,40.99752778,365.0,83.81625
2025-09-17 19:00:00,2.685293628,1.358587036,1.326660464,1186.541944,4007.772603,0.0,2277.686611,1277.842903,202.9786114,101679.2897,3.189940739,0.991350688,11.18086952,0.584833031,87.82777979,6.031729436,28.119,9.4,1.02,0.54,87.99,10.99,4.793,69.57,8.74,19.7,1.99,12.52353751,5.001111111,80.09,66.84,32.95,0.054,5.73,2.02,10.04,2.09,0.034,0.11,54.37,11.34,0.069,1.979057592,0.2,86.962,0.335086207,32.36109134,0.486146552,0.42737069,30.73528448,15.69398642,19.61410135,2.32,1.0,56.92456319,4.866579412,5.499197045,0.120032118,0.041518468,0.081439778,0.448843986,5.115423157,6.954957443,0.149807291,0.120016059,0.036479926,24.908,4.01,2.02,64.24,0.08,0.074,0.033,12.028,0.037,1.7,0.5,0.03,1.04,0.056,1837.5640841885183,7.0,0.259280516,4.449749211,82.0,25.18181818,22.0,75.0,25.2,10.0,109.8992634085,140.7491578,574.2222222,40.36320919,365.0,88.97770833
2025-09-17 20:00:00,2.669142164,1.358602069,1.310315744,1190.0925,4003.795583,0.0,2307.842333,1293.324681,204.3289983,101556.6753,3.183341331,0.991404176,11.19793225,0.587400463,87.81066358,6.088426901,37.976,9.4,1.02,0.54,87.99,10.99,6.816,69.57,8.74,19.7,1.99,11.67542389,5.001111111,80.09,66.84,32.95,0.054,5.73,2.02,10.04,2.09,0.034,0.11,54.37,11.34,0.069,1.979057592,0.2,114.909,0.323794997,37.69540868,0.532440513,0.444307505,28.27492984,14.38220115,17.97465243,3.278,1.0,56.86384208,4.8882983,5.504295376,0.119828185,0.041401206,0.081822153,0.453009322,5.144483641,6.986974959,0.15103089,0.119914092,0.036607384,32.826,4.01,2.02,64.24,0.08,0.074,0.033,15.983,0.037,1.7,0.5,0.03,1.04,0.056,1837.5640841885183,7.0,0.043108369,4.204523489,82.0,25.18181818,22.0,75.0,25.2,10.0,112.2569836725,158.543273,576.5277778,41.34746128,365.0,73.641875
2025-09-17 21:00:00,2.699407553,1.358444183,1.340919708,1164.533333,4001.557456,0.0,2241.923006,1243.708883,195.7575281,99801.05706,3.232974356,0.991318219,11.17051201,0.583274534,87.83816977,5.997312636,32.597,9.4,1.02,0.54,87.99,10.99,5.642,69.57,8.74,19.7,1.99,12.99816643,5.001111111,80.09,66.84,32.95,0.054,5.73,2.02,10.04,2.09,0.034,0.11,54.37,11.34,0.069,1.979057592,0.2,100.464,0.324991358,37.13021045,0.52753543,0.442512962,28.53561701,14.52119152,18.14836043,2.893,1.0,56.68152017,4.953511677,5.51960368,0.119215853,0.041049115,0.082970276,0.465516207,5.231740977,7.083111111,0.154704883,0.119607926,0.036990092,28.26,4.01,2.02,64.24,0.08,0.074,0.033,13.672,0.037,1.7,0.5,0.03,1.04,0.056,1837.5640841885183,7.0,0.04479417,4.359600075,82.0,25.18181818,22.0,75.0,25.2,10.0,109.7667360605,139.7489514,580.0,41.795656,365.0,93.01083333
2025-09-17 22:00:00,2.656306178,1.341273675,1.314893111,1173.609167,4000.771228,0.0,2243.513028,1211.350842,190.1454678,95226.07814,3.389439492,0.991319617,11.17095782,0.583341616,87.83772256,5.998794012,33.002,9.4,1.02,0.54,87.99,10.99,5.543,69.57,8.74,19.7,1.99,12.8033014,5.001111111,80.09,66.84,32.95,0.054,5.73,2.02,10.04,2.09,0.034,0.11,54.37,11.34,0.069,1.979057592,0.2,101.011,0.325544418,36.8689282,0.525267888,0.441683374,28.65612859,14.58544458,18.22866291,2.893,1.0,56.90662695,4.872994894,5.500703027,0.119971879,0.04148383,0.081552727,0.450074373,5.124007252,6.964415008,0.150168726,0.119985939,0.036517576,27.026,4.01,2.02,64.24,0.08,0.074,0.033,13.592,0.037,1.7,0.5,0.03,1.04,0.056,1837.5640841885183,7.0,0.279274152,4.440353308,82.0,25.18181818,22.0,75.0,25.2,10.0,110.042448977,141.8298036,580.0,41.52718731,365.0,90.27229167
