Repository: saikumar-voptimai/evonith_bf_webapp

# Evonith BF2 — Blast Furnace Intelligence Platform

Monitoring, modelling and optimisation of **Blast Furnace 2 (BF2)** at Evonith Steel: live telemetry from InfluxDB,
manual plant reports from Neon PostgreSQL, a two-zone energy model of the furnace, blend and fuel optimisers, a
conversational assistant (FurnaceMind) and a live digital twin evaluated every hour.

The platform has three deployable parts that share one Python service layer, plus the shared data library:

| Part | Path | What it is |
|---|---|---|
| **Streamlit app** (legacy) | `src/app.py`, `src/custom_pages/` | The original 11-page dashboard; still the home of the model pages. Served under `/legacy` in production |

File: src/data/V13_df_filtered.csv (part 240 of 268)
NM3/HR.,STEAMKGS/HR.,RAFTOC,PERMEABILITYKGS/HR.,TUYEREVELOCITYM/S,HOT BLAST VOLUMENM3/HR.,O2 ENRICHMENT %,COKE_VM%,COKE_ASH%,COKE_IM%,COKE_FC%,COKE_MOIST%,COKE_CALC_MT,NUTCOKE_MOIST%,NUTCOKE_VM%,NUTCOKE_IM%,NUTCOKE_FC%,NUTCOKE_ASH%,NUTCOKE_CALC_MT,PCI_2_FC%,PCI_2_ASH%,PCI_2_VM%,PCI_2_IM%,PCI_2_CALC_MT,SINTER_SP_02_COLD_STRENGTH_AI,SINTER_SP_02_COLD_STRENGTH_TI,SINTER_SP_02_HOT_STRENGTH_RI,SINTER_SP_02_HOT_STRENGTH_RDI,SINTER_SP_02_P%,SINTER_SP_02_SIO2%,SINTER_SP_02_MGO%,SINTER_SP_02_FEO%,SINTER_SP_02_AL2O3%,SINTER_SP_02_NA2O%,SINTER_SP_02_TIO2%,SINTER_SP_02_FE(T)%,SINTER_SP_02_CAO%,SINTER_SP_02_K2O%,SINTER_SP_02_BASICITY,SINTER_SP_02_MNO%,SINTER_CALC_MT,FLUX_TM%,FLUX_SIO2%,FLUX_FE2O3%,FLUX_AL2O3%,FLUX_LOI%,FLUX_MGO%,FLUX_CAO%,FLUX_CALC_MT,GEOMIN TYPE,ORE_FE(T)%,ORE_LOI%,ORE_TM%,ORE_MGO%,ORE_NA2O%,ORE_P%,ORE_TIO2%,ORE_AL2O3%,ORE_SIO2%,ORE_MNO%,ORE_CAO%,ORE_K2O%,ORE_CALC_MT,LLOYDS_PELLET_PCT_SIO2,LLOYDS_PELLET_PCT_AL2O3,LLOYDS_PELLET_PCT_FE2O3,LLOYDS_PELLET_PCT_MGO,LLOYDS_PELLET_PCT_TIO2,LLOYDS_PELLET_PCT_NA2O,TOTAL_PELLET_CALC_MT,LLOYDS_PELLET_PCT_K2O,LLOYDS_PELLET_PCT_TM,LLOYDS_PELLET_PCT_LOI,LLOYDS_PELLET_PCT_MNO,LLOYDS_PELLET_PCT_CAO,LLOYDS_PELLET_PCT_P,DAILYPRODUCTION,CHARGES/HRS.,STOCKRODLEVEL,FURNACE TOP GAS ANALYSISH2%,COKE_DISCHARGE_TIME,WEIGHTED_COKE_ANGLE,TOTAL_COKE_PORTIONS,NON_COKE_DISCHARGE_TIME,WEIGHTED_NON_COKE_ANGLE,TOTAL_NON_COKE_PORTIONS,UNITCOST LAKHS/THM,ACTUALKG/THM.,ACT. FUEL RATEKG/THM.,FURNACETOPGASANALYSISCO2ETACO,COKE RATE KG/THM,PRODUCTIONTONNESPERHR
2025-09-17 23:00:00,2.600208122,1.329137611,1.271180447,1165.629444,3999.247889,0.0,2223.013189,1258.116111,193.0022381,95708.46842,3.367497486,0.991330945,11.17457154,0.583885372,87.83409752,6.010801975,28.754,9.4,1.02,0.54,87.99,10.99,4.768,69.57,8.74,19.7,1.99,13.35254222,5.001111111,80.09,66.84,32.95,0.054,5.73,2.02,10.04,2.09,0.034,0.11,54.37,11.34,0.069,1.979057592,0.2,86.402,0.326565698,36.38644372,0.521080639,0.440151453,28.87866558,14.70409444,18.37694968,2.443,1.0,56.85001149,4.893245261,5.505456634,0.119781735,0.041374497,0.081909248,0.45395807,5.151102814,6.994267662,0.151309592,0.119890867,0.036636416,26.115,4.01,2.02,64.24,0.08,0.074,0.033,11.763,0.037,1.7,0.5,0.03,1.04,0.056,1837.5640841885183,6.0,0.287447171,4.622685228,82.0,25.18181818,22.0,75.0,25.2,10.0,115.2745355455,181.3172494,580.0,40.40793339,365.0,73.641875
2025-09-18 00:00:00,2.588292414,1.3291491,1.258925433,1168.432222,3999.163747,0.0,2244.206964,1293.168511,197.6082814,97399.77711,3.31041675,0.98939657,11.04022201,0.564335016,87.97038142,5.61798188,28.918,9.35,1.025,0.52,87.675,11.3,4.772,69.77,8.54,19.87,1.82,12.81536864,5.09,80.31222222,66.84,32.95,0.05,5.67,2.03,9.88,2.09,0.035,0.11,54.46,11.47,0.07,2.02292769,0.2,86.887,0.135556482,35.16157668,0.513117966,0.473113797,29.21204252,14.78504883,19.00723538,2.399,1.0,56.81279465,5.028917053,5.196298679,0.066361726,0.032037013,0.089416195,0.439647967,5.572122148,7.128023246,0.125446903,0.06945531,0.03788896,23.316,4.2,2.06,64.04,0.09,0.075,0.038,12.083,0.035,1.1,0.48,0.03,1.08,0.058,1837.5640841885183,7.0,0.19713023,4.569235492,82.0,25.18181818,22.0,75.0,25.2,10.0,113.29448738525,166.3734897,577.4166667,40.62830628,365.0,77.02770833
2025-09-18 04:00:00,2.654389225,1.329071964,1.325205478,1165.671111,3998.293414,0.0,2268.307078,1259.566958,198.45808,99899.10908,3.2257632,0.987856537,11.01162139,0.560814941,88.00052207,5.481578947,4.712,9.35,1.025,0.52,87.675,11.3,0.796,69.77,8.54,19.87,1.82,12.12513506,5.09,80.31222222,66.84,32.95,0.05,5.67,2.03,9.88,2.09,0.035,0.11,54.46,11.47,0.07,2.02292769,0.2,14.495,0.2,96.17,0.99,0.66,1.25,0.0,0.0,0.176,1.0,56.27215686,5.246993464,5.277777778,0.06875817,0.031222222,0.091908497,0.470705882,5.87503268,7.326928105,0.13503268,0.068496732,0.040333333,3.672,4.2,2.06,64.04,0.09,0.075,0.038,2.038,0.035,1.1,0.48,0.03,1.08,0.058,1837.5640841885183,7.0,0.204694895,4.440530117,82.0,25.18181818,22.0,75.0,25.2,10.0,111.76242835,154.81078,570.0,39.09279367,365.0,78.32229167
2025-09-18 05:00:00,2.641995303,1.329225667,1.312880908,1176.858056,3999.869494,0.0,2283.757239,1262.741272,199.5120342,99408.97872,3.24574625,0.987984843,11.01400423,0.561108213,87.99801093,5.49294325,28.37,9.35,1.025,0.52,87.675,11.3,4.774,69.77,8.54,19.87,1.82,11.91922836,5.09,80.31222222,66.84,32.95,0.05,5.67,2.03,9.88,2.09,0.035,0.11,54.46,11.47,0.07,2.02292769,0.2,87.26,0.2,96.17,0.99,0.66,1.25,0.0,0.0,1.025,1.0,56.91568894,4.987412707,5.180791561,0.065905634,0.032192084,0.08894186,0.433737019,5.514472156,7.090167634,0.123622537,0.069637746,0.037423747,24.458,4.2,2.06,64.04,0.09,0.075,0.038,12.198,0.035,1.1,0.48,0.03,1.08,0.058,1837.5640841885183,7.0,0.231693097,4.455648758,82.0,25.18181818,22.0,75.0,25.2,10.0,110.27706297725,143.6004753,570.0,39.89684567,365.0,83.00270833
2025-09-18 06:00:00,2.665410727,1.33429434,1.331223899,1177.759244,3999.590807,0.0,2286.232588,1249.137803,199.0823496,99676.38874,3.235965408,0.988040702,11.0150416,0.56123589,87.9969177,5.49789072,37.738,9.35,1.025,0.52,87.675,11.3,6.964,69.77,8.54,19.87,1.82,11.87171008,5.09,80.31222222,66.84,32.95,0.05,5.67,2.03,9.88,2.09,0.035,0.11,54.46,11.47,0.07,2.02292769,0.2,116.191,0.2,96.17,0.99,0.66,1.25,0.0,0.0,1.387,1.0,57.05626428,4.930709,5.159605561,0.065282516,0.032403944,0.088293817,0.425661414,5.435710084,7.038448868,0.121130066,0.069886993,0.036788167,32.299,4.2,2.06,64.04,0.09,0.075,0.038,16.232,0.035,1.1,0.48,0.03,1.08,0.058,1837.5640841885183,7.0,0.132536182,4.361249731,82.0,25.18181818,22.0,75.0,25.2,10.0,111.2489784745,150.9356866,570.0,40.21459403,365.0,78.65409664
2025-09-18 07:00:00,2.667751942,1.347925456,1.320095712,1179.086722,4001.897585,0.0,2262.252378,1254.670332,198.1624066,99440.36714,3.248362913,0.988155627,11.01717592,0.561498575,87.99466845,5.508069793,28.427,9.35,1.025,0.52,87.675,11.3,5.074,69.77,8.54,19.87,1.82,12.64029281,5.09,80.31222222,66.84,32.95,0.05,5.67,2.03,9.88,2.09,0.035,0.11,54.46,11.47,0.07,2.02292769,0.2,87.018,0.2,96.17,0.99,0.66,1.25,0.0,0.0,1.026,1.0,57.26367108,4.847047568,5.128347443,0.06436316,0.032716526,0.087337686,0.413746555,5.319503436,6.962142288,0.11745264,0.070254736,0.035850423,26.341,4.2,2.06,64.04,0.09,0.075,0.038,12.039,0.035,1.1,0.48,0.03,1.08,0.058,1837.5640841885183,6.0,0.338541602,4.52691573,82.0,25.18181818,22.0,75.0,25.2,10.0,111.2033866915,142.1362622,574.4813278,39.64794249,369.4813278,88.93080913
2025-09-18 08:00:00,2.639427328,1.34804145,1.291223714,1176.619722,4003.994775,0.0,2271.167992,1278.912711,198.8425475,98897.53531,3.260909803,0.997539858,11.24971879,0.485026572,87.75274135,5.434698898,32.929,9.35,1.025,0.52,87.675,11.3,6.09,69.76,8.66,19.78,1.8,12.33120608,5.09,80.31222222,66.84,32.95,0.05,5.12,2.08,9.88,2.13,0.035,0.13,55.04,11.14,0.068,2.17578125,0.2,102.062,0.2,96.17,0.99,0.66,1.25,0.0,0.0,1.212,1.0,57.16632643,4.886313366,5.143018181,0.064794652,0.032569818,0.087786438,0.419338695,5.37404406,6.997956147,0.119178609,0.070082139,0.036290545,29.097,4.2,2.06,64.04,0.09,0.075,0.038,13.982,0.035,1.1,0.48,0.03,1.08,0.058,1837.5640841885183,7.0,0.241539156,4.493722642,82.0,25.18181818,22.0,75.0,25.2,10.0,114.68653446075,167.4455431,575.0,40.04627753,370.0,73.64308333
2025-09-18 09:00:00,2.622958408,1.347872647,1.275123666,1176.059444,3999.869072,0.0,2273.56715,1300.619192,200.1939039,99252.38536,3.249829808,0.998852685,11.32279945,0.48590179,87.67834787,5.754153281,28.327,9.35,1.025,0.52,87.675,11.3,5.415,69.76,8.66,19.78,1.8,12.2242604,5.09,80.31222222,66.84,32.95,0.05,5.12,2.08,9.88,2.13,0.035,0.13,55.04,11.14,0.068,2.17578125,0.2,87.379,0.2,96.17,0.99,0.66,1.25,0.0,0.0,1.032,1.0,57.12611051,4.902535211,5.14907909,0.064972914,0.032509209,0.087971831,0.421648971,5.396576381,7.012751896,0.119891658,0.070010834,0.036472373,24.921,4.2,2.06,64.04,0.09,0.075,0.038,12.13,0.035,1.1,0.48,0.03,1.08,0.058,1837.5640841885183,6.0,0.202217675,4.395343025,82.0,25.18181818,22.0,75.0,25.2,10.0,112.01249063975,147.2640803,570.9027778,41.14639853,370.0,83.00911111
2025-09-18 10:00:00,2.635569278,1.348085436,1.287454939,1171.021389,4000.255925,0.0,2291.589169,1287.0196,198.9519261,99386.15725,3.246305628,0.997611257,11.25369331,0.485074171,87.74869544,5.452072539,28.178,9.35,1.025,0.52,87.675,11.3,5.513,69.76,8.66,19.78,1.8,11.5377172,5.09,80.31222222,66.84,32.95,0.05,5.12,2.08,9.88,2.13,0.035,0.13,55.04,11.14,0.068,2.17578125,0.2,87.685,0.2,96.17,0.99,0.66,1.25,0.0,0.0,1.025,1.0,57.19197243,4.875968569,5.139153092,0.064680973,0.032608469,0.087668212,0.417865414,5.359675024,6.988520783,0.118723893,0.070127611,0.036174593,24.371,4.2,2.06,64.04,0.09,0.075,0.038,12.342,0.035,1.1,0.48,0.03,1.08,0.058,1837.5640841885183,7.0,0.316784152,4.266750275,82.0,25.18181818,22.0,75.0,25.2,10.0,113.29620517675,156.9524919,570.0,41.28706933,370.0,73.51088889
2025-09-18 11:00:00,2.671645831,1.348061944,1.323729608,1178.083611,4000.377414,0.0,2218.535941,1275.920661,201.8209433,101248.9884,3.187380447,0.99,10.83,0.48,88.18,3.6,37.705,9.35,1.025,0.52,87.675,11.3,6.374,69.76,8.66,19.78,1.8,14.02451858,5.09,80.31222222,66.84,32.95,0.05,5.12,2.08,9.88,2.13,0.035,0.13,55.04,11.14,0.068,2.17578125,0.2,115.6,0.2,96.17,0.99,0.66,1.25,0.0,0.0,1.493,1.0,57.26347168,4.847128001,5.128377495,0.064364044,0.032716225,0.087338606,0.41375801,5.319615157,6.962215649,0.117456176,0.070254382,0.035851325,32.117,4.2,2.06,64.04,0.09,0.075,0.038,16.643,0.035,1.1,0.48,0.03,1.08,0.058,1837.5640841885183,7.0,0.189152106,4.097374925,82.0,25.18181818,22.0,75.0,25.2,10.0,114.88608131575,168.9515571,566.9583333,40.58655758,370.0,83.00911111
2025-09-18 12:00:00,2.677280172,1.347682728,1.329704906,1161.376667,3870.827275,0.0,2275.951578,1274.198483,199.6740497,101552.2295,3.083847694,0.99,10.83,0.48,88.18,3.6,28.004,9.35,1.025,0.52,87.675,11.3,4.83,69.76,8.66,19.78,1.8,11.66914774,5.09,80.31222222,66.84,32.95,0.05,5.12,2.08,9.88,2.13,0.035,0.13,55.04,11.14,0.068,2.17578125,0.2,87.608,0.2,96.17,0.99,0.66,1.25,0.0,0.0,1.157,1.0,57.10294262,4.911880415,5.152570705,0.065075609,0.032474293,0.088078633,0.422979892,5.409556972,7.021275544,0.120302436,0.069969756,0.036577121,24.468,4.2,2.06,64.04,0.09,0.075,0.038,12.533,0.035,1.1,0.48,0.03,1.08,0.058,1837.5640841885183,6.0,0.179153004,4.112831119,82.0,25.18181818,22.0,75.0,25.2,10.0,112.09760903725,147.9064833,564.5277778,40.77197475,370.0,78.89544444
2025-09-18 13:00:00,2.685269533,1.348146931,1.337083144,1144.866667,3989.842108,0.0,2306.530117,1248.554483,194.1532392,99979.60533,3.2232861,0.99,10.83,0.48,88.18,3.6,36.747,9.35,1.025,0.52,87.675,11.3,6.357,69.76,8.66,19.78,1.8,10.4001516,5.09,80.31222222,66.84,32.95,0.05,5.12,2.08,9.88,2.13,0.035,0.13,55.04,11.14,0.068,2.17578125,0.2,116.852,0.2,96.17,0.99,0.66,1.25,0.0,0.0,1.554,1.0,56.82311971,5.024752243,5.194742596,0.066315959,0.032052574,0.089368597,0.439054825,5.566337181,7.124224573,0.125263835,0.069473617,0.037842278,31.099,4.2,2.06,64.04,0.09,0.075,0.038,16.726,0.035,1.1,0.48,0.03,1.08,0.058,1837.5640841885183,8.0,0.161489076,3.810595108,82.0,25.18181818,22.0,75.0,25.2,10.0,108.9747134765,124.3374602,557.4666667,42.59806256,370.0,83.64455556
2025-09-18 14:00:00,2.696284972,1.348046281,1.348112689,1158.239722,3992.502058,0.0,2323.441689,1232.709936,194.5279794,99652.325,3.239385644,0.99,10.83,0.48,88.18,3.6,32.634,9.35,1.025,0.52,87.675,11.3,5.575,69.76,8.66,19.78,1.8,10.20519841,5.09,80.31222222,66.84,32.95,0.05,5.12,2.08,9.88,2.13,0.035,0.13,55.04,11.14,0.068,2.17578125,0.2,103.024,0.2,96.17,0.99,0.66,1.25,0.0,0.0,1.339,1.0,56.63622051,5.100141549,5.222910029,0.067144413,0.0317709,0.090230189,0.449791588,5.671053757,7.192986248,0.128577651,0.069142235,0.038687301,24.797,4.2,2.06,64.04,0.09,0.075,0.038,14.281,0.035,1.1,0.48,0.03,1.08,0.058,1837.5640841885183,7.0,0.141105641,3.801970808,82.0,25.18181818,22.0,75.0,25.2,10.0,108.544005558,121.0868344,555.0,41.61821406,370.0,84.28
2025-09-18 15:00:00,2.704752517,1.348007722,1.356649564,1082.824722,3474.7644,0.0,2249.613778,1206.5431,180.9275658,97864.24061,2.886147081,0.991129354,10.89286738,0.480752903,88.11600327,3.874809507,33.072,9.35,1.025,0.52,87.675,11.3,5.792,69.76,8.66,19.78,1.8,9.661745281,5.09,80.31222222,66.84,32.95,0.05,5.12,2.08,9.88,2.13,0.035,0.13,55.04,11.14,0.068,2.17578125,0.2,103.291,0.2,96.17,0.99,0.66,1.25,0.0,0.0,1.356,1.0,57.39182627,4.795353765,5.109033275,0.063795096,0.032909667,0.0867469,0.406384448,5.247700175,6.914992995,0.115180385,0.070481961,0.035270998,28.55,4.2,2.06,64.04,0.09,0.075,0.038,14.299,0.035,1.1,0.48,0.03,1.08,0.058,1837.5640841885183,7.0,0.11211658,3.757201653,82.0,25.18181818,22.0,75.0,25.2,10.0,107.68807910325,114.6270121,555.4166667,41.99786867,370.0,84.28855556
2025-09-18 16:00:00,2.727129097,1.347787739,1.379502344,1075.8925,4001.531911,0.0,2247.286414,1179.238319,177.9612847,97417.11514,3.322369564,0.966154191,11.16616316,0.548846556,87.86768265,5.600029882,33.465,10.2,1.025,0.565,87.865,11.11,6.303,70.32,8.57,19.23,1.88,10.36681776,5.09,80.31222222,66.84,32.95,0.047,5.02,1.94,9.14,2.03,0.034,0.13,55.29,10.92,0.07,2.175298805,0.18,103.584,0.3,96.31,1.03,0.6,1.24,0.0,0.0,1.709,1.0,56.92357546,5.194751412,4.744613,0.064769129,0.026046174,0.094122689,0.496674344,4.290294541,7.867060126,0.148306943,0.110769571,0.042092127,27.093,4.0,1.95,64.28,0.08,0.074,0.035,12.883,0.037,1.0,0.58,0.02,1.03,0.055,1837.5640841885183,7.0,0.224361561,3.803272889,82.0,25.18181818,22.0,75.0,25.2,10.0,107.76863083525,115.2349497,559.7222222,41.82265583,370.0,89.96244444
2025-09-18 17:00:00,2.668812633,1.328451158,1.340361292,1102.353889,4000.612325,0.0,2261.068347,1220.3266,185.1704267,97942.77717,3.303455631,0.966231571,11.16825243,0.548936833,87.865516,5.606736186,33.372,10.2,1.025,0.565,87.865,11.11,6.33,70.32,8.57,19.23,1.88,10.63271385,5.09,80.31222222,66.84,32.95,0.047,5.02,1.94,9.14,2.03,0.034,0.13,55.29,10.92,0.07,2.175298805,0.18,101.605,0.3,96.31,1.03,0.6,1.24,0.0,0.0,1.765,1.0,56.95344174,5.180368296,4.742687917,0.064686625,0.026062675,0.093809175,0.494592505,4.279679087,7.853502046,0.147701917,0.111044583,0.041946371,27.858,4.0,1.95,64.28,0.08,0.074,0.035,14.363,0.037,1.0,0.58,0.02,1.03,0.055,1837.5640841885183,7.0,0.193609289,3.822820192,82.0,25.18181818,22.0,75.0,25.2,10.0,109.03609162375,124.8006915,564.8194444,42.41662836,370.0,85.19755556
2025-09-18 18:00:00,2.68059165,1.3482133,1.332351047,1088.0125,3999.724653,0.0,2245.156889,1229.720164,183.1118631,98091.55483,3.297139536,0.9658411,11.1577097,0.548481283,87.8764492,5.57289534,32.725,10.2,1.025,0.565,87.865,11.11,6.293,70.32,8.57,19.23,1.88,10.7602861,5.09,80.31222222,66.84,32.95,0.047,5.02,1.94,9.14,2.03,0.034,0.13,55.29,10.92,0.07,2.175298805,0.18,99.169,0.274443561,72.04671701,0.82554849,0.530997615,12.35193959,5.898426073,7.439479332,2.516,1.0,56.84,5.235,4.75,0.065,0.026,0.095,0.5025,4.32,7.905,0.15,0.11,0.0425,27.878,4.0,1.95,64.28,0.08,0.074,0.035,14.407,0.037,1.0,0.58,0.02,1.03,0.055,1837.5640841885183,7.0,0.20591529,3.771034269,82.0,25.18181818,22.0,75.0,25.2,10.0,109.3606658895,127.2503086,564.8333333,42.33898047,370.0,84.56
2025-09-18 19:00:00,2.6629653,1.348191636,1.314907142,1155.689167,4002.045314,0.0,2273.540753,1249.639186,193.7350289,98414.80764,3.287999225,0.966341196,11.17121229,0.549064728,87.86244652,5.616236972,32.814,10.2,1.025,0.565,87.865,11.11,5.658,70.32,8.57,19.23,1.88,11.64920778,5.09,80.31222222,66.84,32.95,0.047,5.02,1.94,9.14,2.03,0.034,0.13,55.29,10.92,0.07,2.175298805,0.18,98.125,0.259649123,58.00087719,0.707192982,0.491052632,18.7845614,9.312982456,11.74614035,3.648,1.0,56.49582612,5.400748561,4.77218432,0.065950757,0.025809849,0.098612875,0.526490757,4.442330678,8.061240996,0.156972215,0.106830811,0.04417967,26.237,4.0,1.95,64.28,0.08,0.074,0.035,14.327,0.037,1.0,0.58,0.02,1.03,0.055,1837.5640841885183,7.0,0.231908009,3.928739089,82.0,25.18181818,22.0,75.0,25.2,10.0,110.46882591875,137.7626275,572.5972222,42.08283725,368.8611111,84.56
2025-09-18 20:00:00,2.702514047,1.347898658,1.354736856,1161.859167,3930.7842,0.0,2265.613411,1212.0702,192.1584644,98344.23914,3.236231269,0.966567274,11.1773164,0.549328486,87.85611633,5.635830419,32.598,10.2,1.025,0.565,87.865,11.11,5.621,70.32,8.57,19.23,1.88,11.89834299,5.09,80.31222222,66.84,32.95,0.047,5.02,1.94,9.14,2.03,0.034,0.13,55.29,10.92,0.07,2.175298805,0.18,100.386,0.260094681,58.42389028,0.710757449,0.492255639,18.59083264,9.210147591,11.61643832,3.591,1.0,56.76243686,5.272353151,4.754999466,0.065214263,0.025957147,0.095814199,0.507906565,4.347568482,7.940210523,0.151571261,0.109285791,0.042878531,28.073,4.0,1.95,64.28,0.08,0.074,0.035,14.5,0.037,1.0,0.58,0.02,1.03,0.055,1837.5640841885183,6.0,0.23754463,4.222117736,82.0,25.18181818,22.0,75.0,25.2,10.0,109.89392674575,140.7088811,581.1944444,41.3322985,365.0,84.56
2025-09-19 00:00:00,2.46075255,1.226064531,1.234474203,1102.916944,3500.680861,0.0,2279.595406,1279.710631,189.4600636,94403.06228,3.011529694,1.018521849,11.23319547,0.644817479,87.74828268,8.236324402,33.366,10.2,1.025,0.565,87.865,11.11,5.743,69.81,8.59,19.68,1.92,9.184196669,4.823333333,80.49,66.84,32.95,0.049,4.97,1.92,9.02,2.1,0.035,0.13,55.39,10.73,0.065,2.158953722,0.17,101.274,0.26516073,63.23359687,0.751285838,0.50593397,16.38811468,8.040903562,10.14171156,3.453,1.0,57.22700517,5.048624582,4.725054915,0.063930925,0.026213815,0.090937515,0.475523673,4.182445676,7.729315332,0.142160116,0.113563584,0.040611301,29.591,4.0,1.95,64.28,0.08,0.074,0.035,13.397,0.037,1.0,0.58,0.02,1.03,0.055,1837.5640841885183,7.0,0.335725847,3.656764422,82.0,25.18181818,22.0,75.0,25.2,10.0,107.00387156675,118.8971439,555.0,42.29767303,365.0,77.24488889
2025-09-19 01:00:00,2.593380181,1.286109297,1.307604644,1118.225278,3991.083469,0.0,2287.347719,1216.003699,185.4891217,94777.95489,3.411283433,1.018553725,11.23187579,0.64484298,87.74957048,8.229502887,28.404,10.2,1.025,0.565,87.865,11.11,4.933,69.81,8.59,19.68,1.92,9.821323128,4.823333333,80.49,66.84,32.95,0.049,4.97,1.92,9.02,2.1,0.035,0.13,55.39,10.73,0.065,2.158953722,0.17,86.152,0.269039146,66.91576512,0.782313167,0.516405694,14.70177936,7.145765125,9.012704626,2.529,1.0,57.09377886,5.112784213,4.733642247,0.064298953,0.026140209,0.092336023,0.484810258,4.229798674,7.789794679,0.144858992,0.112336822,0.041261484,25.034,4.0,1.95,64.28,0.08,0.074,0.035,11.249,0.037,1.0,0.58,0.02,1.03,0.055,1837.5640841885183,6.0,0.469698555,3.8076855,82.0,25.18181818,22.0,75.0,25.2,10.0,106.839618002,117.0285636,547.3472222,42.73221097,365.3333333,83.92244444
2025-09-19 02:00:00,2.555519317,1.292423292,1.263030994,1126.289167,3996.393567,0.0,2303.549233,1267.529597,190.4869781,96014.35422,3.379924631,1.018634277,11.22854094,0.644907421,87.75282478,8.212264778,33.107,10.2,1.025,0.565,87.865,11.11,5.701,69.81,8.59,19.68,1.92,9.26043829,4.823333333,80.49,66.84,32.95,0.049,4.97,1.92,9.02,2.1,0.035,0.13,55.39,10.73,0.065,2.158953722,0.17,100.802,0.269264656,67.12986445,0.784117248,0.517014571,14.60372755,7.093717384,8.947058624,2.951,1.0,57.08941237,5.114887046,4.733923696,0.064311016,0.026137797,0.092381859,0.485114626,4.231350669,7.791776891,0.144947447,0.112296615,0.041282794,29.304,4.0,1.95,64.28,0.08,0.074,0.035,13.572,0.037,1.0,0.58,0.02,1.03,0.055,1837.5640841885183,7.0,0.326775954,4.198334625,82.0,25.18181818,22.0,75.0,25.2,10.0,109.13624466375,125.5565635,552.1666667,42.02066556,370.0,73.75511111
2025-09-19 03:00:00,2.635730081,1.299175992,1.336313947,1148.274167,3999.591461,0.0,2301.902778,1242.838061,196.1679481,99566.55889,3.248433464,1.018535736,11.23262053,0.644828589,87.74884373,8.233352514,33.02,10.2,1.025,0.565,87.865,11.11,5.761,69.81,8.59,19.68,1.92,10.39599652,4.823333333,80.49,66.84,32.95,0.049,4.97,1.92,9.02,2.1,0.035,0.13,55.39,10.73,0.065,2.158953722,0.17,101.136,0.269183253,67.05258065,0.783466026,0.516794784,14.63912148,7.112505148,8.970754976,2.914,1.0,57.11747221,5.101373882,4.732115051,0.064233502,0.0261533,0.092087308,0.483158705,4.221377282,7.77903886,0.144379016,0.112554993,0.041145854,29.413,4.0,1.95,64.28,0.08,0.074,0.035,13.617,0.037,1.0,0.58,0.02,1.03,0.055,1837.5640841885183,7.0,0.189282325,4.098066153,82.0,25.18181818,22.0,75.0,25.2,10.0,110.1865216415,133.4831822,559.25,41.65107164,370.0,77.88244444
2025-09-19 04:00:00,2.666839397,1.299350197,1.367484564,1144.175,3998.497569,0.0,2313.864247,1233.920875,197.0934861,101022.8421,3.195575383,1.018523276,11.23313636,0.644818621,87.74834037,8.236018841,32.694,10.2,1.025,0.565,87.865,11.11,5.712,69.81,8.59,19.68,1.92,10.21090566,4.823333333,80.49,66.84,32.95,0.049,4.97,1.92,9.02,2.1,0.035,0.13,55.39,10.73,0.065,2.158953722,0.17,101.239,0.269059829,66.93540171,0.782478632,0.516461538,14.69278632,7.140991453,9.006683761,2.925,1.0,56.70151211,5.301693523,4.758926475,0.065382563,0.025923487,0.09645374,0.512153345,4.369223135,7.96786789,0.152805464,0.108724789,0.043175862,28.113,4.0,1.95,64.28,0.08,0.074,0.035,13.679,0.037,1.0,0.58,0.02,1.03,0.055,1837.5640841885183,7.0,0.219503642,3.861713917,82.0,25.18181818,22.0,75.0,25.2,10.0,107.64633844975,114.3119883,559.2083333,41.59664125,370.0,89.32488889
2025-09-19 05:00:00,2.678365244,1.308308042,1.370065044,1137.779722,3998.875078,0.0,2286.189369,1213.071386,192.3999939,99289.89842,3.248946817,1.018514486,11.23350027,0.644811589,87.74798524,8.237899958,33.066,10.2,1.025,0.565,87.865,11.11,5.73,69.81,8.59,19.68,1.92,10.83591734,4.823333333,80.49,66.84,32.95,0.049,4.97,1.92,9.02,2.1,0.035,0.13,55.39,10.73,0.065,2.158953722,0.17,101.54,0.269443508,67.2996661,0.785548061,0.51749747,14.5259629,7.052438449,8.894994941,2.965,1.0,56.51324067,5.392361997,4.771061835,0.06590265,0.02581947,0.09843007,0.52527687,4.436140977,8.053335497,0.156619434,0.106991166,0.044094682,27.735,4.0,1.95,64.28,0.08,0.074,0.035,14.314,0.037,1.0,0.58,0.02,1.03,0.055,1837.5640841885183,7.0,0.260030955,3.914166981,82.0,25.18181818,22.0,75.0,25.2,10.0,109.35211551875,127.1857775,565.0,41.27136253,370.0,85.19755556
2025-09-19 06:00:00,2.661764561,1.318967799,1.342661519,1135.772385,3999.166544,0.0,2278.430833,1240.301368,193.7745159,99784.79301,3.232067406,1.017681047,11.26800467,0.644144837,87.71431428,8.41625603,32.754,10.2,1.025,0.565,87.865,11.11,5.673,69.81,8.59,19.68,1.92,11.03249384,4.823333333,80.49,66.84,32.95,0.049,4.97,1.92,9.02,2.1,0.035,0.13,55.39,10.73,0.065,2.158953722,0.17,101.08,0.271645491,69.39022932,0.803163929,0.523442826,13.56854044,6.544220638,8.253997521,3.227,1.0,56.12178091,5.580882676,4.796294048,0.066984031,0.025603194,0.102539316,0.552563707,4.57527861,8.23104237,0.164549558,0.103386565,0.046005121,26.363,4.0,1.95,64.28,0.08,0.074,0.035,14.351,0.037,1.0,0.58,0.02,1.03,0.055,1837.5640841885183,7.0,0.276874971,4.056168163,82.0,25.18181818,22.0,75.0,25.2,10.0,109.78719765975,130.4694163,565.7949791,40.18152833,370.0,84.56
2025-09-19 07:00:00,2.634772544,1.319337347,1.315383741,1133.82887,3968.448021,0.0,2280.448678,1253.518586,192.8286808,98810.31276,3.244798808,1.018745138,11.2239513,0.64499611,87.75730356,8.188540532,32.135,10.2,1.025,0.565,87.865,11.11,5.568,69.81,8.59,19.68,1.92,10.82262982,4.823333333,80.49,66.84,32.95,0.049,4.97,1.92,9.02,2.1,0.035,0.13,55.39,10.73,0.065,2.158953722,0.17,101.809,0.271820449,69.55633416,0.804563591,0.523915212,13.49246883,6.503840399,8.203067332,3.208,1.0,56.74008051,5.283119609,4.756440483,0.065276021,0.025944796,0.096048879,0.509464922,4.355514664,7.950359402,0.152024152,0.109079931,0.042987637,27.824,4.0,1.95,64.28,0.08,0.074,0.035,14.357,0.037,1.0,0.58,0.02,1.03,0.055,1837.5640841885183,7.0,0.370919814,3.957389042,82.0,25.18181818,22.0,75.0,25.2,10.0,109.45835444275,127.9875807,561.0878661,41.55152264,370.0,84.56
2025-09-19 08:00:00,2.635175492,1.319112903,1.316136919,1143.078611,3947.729942,0.0,2268.254,1263.474861,195.7674294,99601.79028,3.199287158,1.048718223,11.34792533,0.674970667,87.60335645,8.714773303,27.614,10.0,1.04,0.515,87.785,11.175,4.792,69.25,9.07,19.73,1.95,11.45707044,4.823333333,80.49,66.84,32.95,0.05,5.18,2.12,9.33,2.18,0.036,0.13,55.06,10.98,0.065,2.11969112,0.17,84.671,0.48445441,68.82836323,0.948247384,0.642899851,13.79980568,6.666980568,8.408830344,2.676,1.0,56.71635704,4.887072173,4.448647579,0.071081937,0.031972952,0.087811453,0.460603774,5.118165985,7.707099881,0.066758148,0.105135242,0.025135242,22.737,4.04,2.04,64.1,0.1,0.085,0.023,12.057,0.022,1.6,0.6,0.03,1.16,0.048,1837.5640841885183,6.0,0.182722235,4.086041983,82.0,25.18181818,22.0,75.0,25.2,10.0,111.677725004,144.7375472,565.125,41.77649525,370.0,79.15755556
2025-09-19 09:00:00,2.634813797,1.318977903,1.315694017,1147.410833,3998.399092,0.0,2259.898844,1279.305008,198.8124483,100838.6179,3.201628169,1.048654701,11.34877554,0.674912032,87.60256976,8.71931755,32.398,10.0,1.04,0.515,87.785,11.175,6.067,69.25,9.07,19.73,1.95,11.97422741,4.823333333,80.49,66.84,32.95,0.05,5.18,2.12,9.33,2.18,0.036,0.13,55.06,10.98,0.065,2.11969112,0.17,100.942,0.483719413,68.65405873,0.946391517,0.642091354,13.87969984,6.709389886,8.462319739,3.065,1.0,56.87931989,4.830237194,4.449994379,0.070004497,0.031999888,0.087003372,0.449048226,5.045304081,7.615382771,0.065007307,0.105000562,0.025000562,26.687,4.04,2.04,64.1,0.1,0.085,0.023,14.144,0.022,1.6,0.6,0.03,1.16,0.048,1837.5640841885183,7.0,0.302376149,4.180893139,82.0,25.18181818,22.0,75.0,25.2,10.0,112.706127517,152.4990756,570.0,41.15922631,370.0,78.52
2025-09-19 10:00:00,2.653428772,1.318886894,1.334494056,1154.924167,4000.074847,0.0,2283.670383,1268.030836,199.9669989,101420.9428,3.184534136,1.048380195,11.35244969,0.674658642,87.59917011,8.738955251,32.649,10.0,1.04,0.515,87.785,11.175,5.544,69.25,9.07,19.73,1.95,11.46333175,4.823333333,80.49,66.84,32.95,0.05,5.18,2.12,9.33,2.18,0.036,0.13,55.06,10.98,0.065,2.11969112,0.17,100.791,0.484810544,68.91282043,0.949146623,0.643291598,13.7610939,6.646431631,8.382912685,3.035,1.0,56.69193916,4.895588159,4.448445778,0.071243377,0.031968916,0.087932533,0.462335223,5.129083398,7.720842503,0.067020488,0.105155422,0.025155422,26.991,4.04,2.04,64.1,0.1,0.085,0.023,14.342,0.022,1.6,0.6,0.03,1.16,0.048,1837.5640841885183,7.0,0.264402546,4.120611467,82.0,25.18181818,22.0,75.0,25.2,10.0,110.598751375,136.59435,562.4444444,40.47824936,370.0,83.92244444
2025-09-19 11:00:00,2.655148772,1.318815144,1.336449597,1160.0425,4001.695444,0.0,2292.370942,1288.161328,203.7750711,103020.5728,3.138582961,1.047951175,11.35819196,0.674262623,87.59385686,8.769646702,32.975,10.0,1.04,0.515,87.785,11.175,5.626,69.25,9.07,19.73,1.95,11.39056246,4.823333333,80.49,66.84,32.95,0.05,5.18,2.12,9.33,2.18,0.036,0.13,55.06,10.98,0.065,2.11969112,0.17,101.235,0.482745098,68.423,0.943931373,0.641019608,13.98560784,6.765607843,8.53322549,3.06,1.0,56.69361943,4.895002149,4.448459665,0.071232268,0.031969193,0.087924201,0.462216077,5.128332139,7.719896833,0.067002436,0.105154034,0.025154034,27.916,4.04,2.04,64.1,0.1,0.085,0.023,14.558,0.022,1.6,0.6,0.03,1.16,0.048,1837.5640841885183,7.0,0.190561023,4.113007953,82.0,25.18181818,22.0,75.0,25.2,10.0,110.34826779675,134.7039079,565.0,41.66775531,370.0,84.56
2025-09-19 12:00:00,2.644728064,1.318795294,1.325794831,1164.488056,4000.757764,0.0,2285.719914,1275.503122,201.63963,101315.9568,3.1881169,1.047866956,11.3593192,0.674184882,87.59281384,8.77567161,37.559,10.0,1.04,0.515,87.785,11.175,6.671,69.25,9.07,19.73,1.95,11.64490302,4.823333333,80.49,66.84,32.95,0.05,5.18,2.12,9.33,2.18,0.036,0.13,55.06,10.98,0.065,2.11969112,0.17,114.973,0.482487165,68.36183115,0.943280091,0.640735881,14.01364518,6.780490588,8.551996577,3.506,1.0,56.88983002,4.826571679,4.45008124,0.069935008,0.032001625,0.086951256,0.448302962,5.040604924,7.609467567,0.064894388,0.104991876,0.024991876,32.004,4.04,2.04,64.1,0.1,0.085,0.023,16.509,0.022,1.6,0.6,0.03,1.16,0.048,1837.5640841885183,8.0,0.15137249,4.125345608,82.0,25.18181818,22.0,75.0,25.2,10.0,109.65104185225,129.4418253,568.4583333,41.70020717,370.0,89.96244444
2025-09-19 13:00:00,2.652898261,1.318992994,1.334014214,1174.503333,3998.317703,0.0,2275.176022,1241.768247,198.2178561,99219.55742,3.262395583,1.047752708,11.36084838,0.674079422,87.59139892,8.783844765,32.686,10.0,1.04,0.515,87.785,11.175,5.792,69.25,9.07,19.73,1.95,12.13275631,4.823333333,80.49,66.84,32.95,0.05,5.18,2.12,9.33,2.18,0.036,0.13,55.06,10.98,0.065,2.11969112,0.17,100.918,0.484945884,68.94491637,0.949488357,0.643440472,13.74638242,6.638622499,8.373063299,3.049,1.0,56.78308527,4.863800014,4.449199052,0.070640759,0.031983981,0.087480569,0.455872136,5.088331298,7.669544573,0.066041233,0.105080095,0.025080095,27.842,4.04,2.04,64.1,0.1,0.085,0.023,14.389,0.022,1.6,0.6,0.03,1.16,0.048,1837.5640841885183,7.0,0.309331502,4.278613703,82.0,25.18181818,22.0,75.0,25.2,10.0,111.36897107925,142.4073289,570.0,40.85605083,370.0,85.19755556
2025-09-19 14:00:00,2.636200264,1.318868792,1.31737005,1158.585,4000.2388,0.0,2281.863214,1242.299633,194.7786217,98081.62936,3.300402189,1.04761644,11.36267226,0.673953637,87.5897113,8.793593131,23.467,10.0,1.04,0.515,87.785,11.175,3.875,69.25,9.07,19.73,1.95,11.4463306,4.823333333,80.49,66.84,32.95,0.05,5.18,2.12,9.33,2.18,0.036,0.13,55.06,10.98,0.065,2.11969112,0.17,72.169,0.484748858,68.89819178,0.948990868,0.643223744,13.76779909,6.649990868,8.387401826,2.19,1.0,56.89479501,4.824840086,4.450122273,0.069902182,0.032002445,0.086926636,0.447950899,5.03838504,7.60667322,0.064841045,0.104987773,0.024987773,20.855,4.04,2.04,64.1,0.1,0.085,0.023,10.175,0.022,1.6,0.6,0.03,1.16,0.048,1837.5640841885183,5.0,0.414663017,4.220904067,82.0,25.18181818,22.0,75.0,25.2,10.0,110.43565284525,135.3634177,568.1527778,41.10777236,370.0,84.56
2025-09-19 15:00:00,2.635971148,1.326202738,1.309647496,1160.726184,3999.93485,0.0,2315.319159,1260.141571,196.7741337,99000.32638,3.272016028,1.04772559,11.36121134,0.67405439,87.59106307,8.785784745,32.947,10.0,1.04,0.515,87.785,11.175,5.332,69.25,9.07,19.73,1.95,10.50007725,4.823333333,80.49,66.84,32.95,0.05,5.18,2.12,9.33,2.18,0.036,0.13,55.06,10.98,0.065,2.11969112,0.17,101.643,0.481767594,68.19118494,0.941463175,0.639944354,14.09186252,6.82200982,8.604363339,3.055,1.0,56.97910708,4.795435381,4.450819067,0.069344747,0.032016381,0.08650856,0.441972407,5.000688486,7.559221551,0.063935213,0.104918093,0.024918093,29.79,4.04,2.04,64.1,0.1,0.085,0.023,14.196,0.022,1.6,0.6,0.03,1.16,0.048,1837.5640841885183,7.0,0.331406004,4.028898078,82.0,25.18181818,22.0,75.0,25.2,10.0,111.3623299275,142.357207,560.9888579,40.19100769,370.0,73.75866295
2025-09-19 16:00:00,2.683288253,1.339061903,1.344248819,1158.001111,3999.798578,0.0,2292.729728,1373.793047,216.7084275,110509.0986,2.927651719,0.948681584,11.33652619,0.586012786,87.71479223,7.288094448,33.161,10.0,1.04,0.515,87.785,11.175,6.733,69.29,8.96,19.89,1.86,11.70899193,4.823333333,80.49,66.84,32.95,0.047,5.44,1.98,9.46,2.03,0.034,0.13,54.7,11.41,0.068,2.097426471,0.17,102.193,0.480331675,67.85065672,0.937837479,0.638364842,14.24794693,6.904862355,8.708862355,3.015,1.0,56.63116743,4.91678293,4.447943532,0.071645174,0.031958871,0.088233881,0.466644492,5.156254894,7.75504544,0.067673408,0.105205647,0.025205647,27.839,4.04,2.04,64.1,0.1,0.085,0.023,14.393,0.022,1.6,0.6,0.03,1.16,0.048,1837.5640841885183,7.0,0.42760473,4.146846061,82.0,25.18181818,22.0,75.0,25.2,10.0,111.135634644,140.6462992,565.0,40.84959461,370.0,83.25133333
2025-09-19 17:00:00,2.718436417,1.346063642,1.372360175,1156.195556,3998.728239,0.0,2311.661006,1353.001764,215.7675006,111258.3478,2.907208758,0.948395947,11.33283331,0.585767954,87.71877074,7.26075489,28.322,10.0,1.04,0.515,87.785,11.175,5.048,69.29,8.96,19.89,1.86,11.01387234,4.823333333,80.49,66.84,32.95,0.047,5.44,1.98,9.46,2.03,0.034,0.13,54.7,11.41,0.068,2.097426471,0.17,87.296,0.481608747,68.15351425,0.941062085,0.639769621,14.10912925,6.831175322,8.615923467,2.561,1.0,58.60910511,4.232422219,4.326614735,0.061168452,0.029984142,0.076897111,0.345583577,4.223085269,6.712184356,0.050083925,0.095649835,0.022427551,21.567,4.04,2.04,64.1,0.1,0.085,0.023,12.563,0.022,1.6,0.6,0.03,1.16,0.048,1837.5640841885183,7.0,0.344930792,3.999887456,82.0,25.18181818,22.0,75.0,25.2,10.0,110.93195923475,139.1091263,562.3194444,41.30018911,370.0,79.17433333
2025-09-19 18:00:00,2.705017736,1.348096983,1.357046644,1143.908333,4000.158517,0.0,2309.130458,1362.328747,213.8014386,110759.7081,2.919157522,0.948394773,11.33281814,0.585766949,87.71878709,7.260642583,32.525,10.0,1.04,0.515,87.785,11.175,5.374,69.29,8.96,19.89,1.86,10.73186857,4.823333333,80.49,66.84,32.95,0.047,5.44,1.98,9.46,2.03,0.034,0.13,54.7,11.41,0.068,2.097426471,0.17,101.299,0.485676655,69.11821864,0.951333553,0.64424432,13.66694765,6.59645703,8.319881462,3.037,1.0,57.47843002,4.621317585,4.454284813,0.066055921,0.032087865,0.08402524,0.406658004,4.777203139,7.278535316,0.058588161,0.104467405,0.024499941,25.357,4.04,2.04,64.1,0.1,0.085,0.023,14.771,0.022,1.6,0.6,0.03,1.16,0.048,1837.5640841885183,7.0,0.266928048,3.976835792,82.0,25.18181818,22.0,75.0,25.2,10.0,109.56034994825,128.7573581,555.3055556,40.69540936,370.0,83.34955556
2025-09-19 19:00:00,2.706042531,1.347759336,1.358497811,1146.193889,4000.522661,0.0,2307.991594,1365.357569,214.541165,111056.2364,2.912787136,0.948399538,11.33287974,0.585771032,87.71872073,7.261098607,32.878,10.0,1.04,0.515,87.785,11.175,5.573,69.29,8.96,19.89,1.86,10.8341148,4.823333333,80.49,66.84,32.95,0.047,5.44,1.98,9.46,2.03,0.034,0.13,54.7,11.41,0.068,2.097426471,0.17,101.369,0.487723785,69.60369565,0.956502558,0.646496164,13.44442455,6.478337596,8.170901535,3.128,1.0,56.93369297,4.811274021,4.450443744,0.069645005,0.032008875,0.086733754,0.44519268,5.020993472,7.584781062,0.064423133,0.104955626,0.024955626,27.268,4.04,2.04,64.1,0.1,0.085,0.023,14.982,0.022,1.6,0.6,0.03,1.16,0.048,1837.5640841885183,6.0,0.387700352,4.041610381,82.0,25.18181818,22.0,75.0,25.2,10.0,110.828373451,138.3273468,555.0,40.96373069,370.0,78.32229167
2025-09-19 20:00:00,2.708401558,1.3482277,1.359989192,1129.803611,4004.544683,0.0,2280.994358,1331.859125,207.2595747,108616.4398,2.997748953,0.94876376,11.33758861,0.586083222,87.71364764,7.29595984,33.068,10.0,1.04,0.515,87.785,11.175,5.631,69.29,8.96,19.89,1.86,10.41869007,4.823333333,80.49,66.84,32.95,0.047,5.44,1.98,9.46,2.03,0.034,0.13,54.7,11.41,0.068,2.097426471,0.17,101.196,0.486987407,69.42906361,0.954643203,0.645686148,13.52446884,6.520826606,8.224491443,3.097,1.0,57.0018982,4.787486744,4.451007423,0.069194062,0.032020148,0.086395546,0.44035631,4.990498409,7.546394486,0.06369035,0.104899258,0.024899258,28.29,4.04,2.04,64.1,0.1,0.085,0.023,14.698,0.022,1.6,0.6,0.03,1.16,0.048,1837.5640841885183,6.0,0.37622404,4.141340344,82.0,25.18181818,22.0,75.0,25.2,10.0,109.1317035045,125.5222906,554.625,41.29970542,370.0,83.00270833
2025-09-19 21:00:00,2.712335942,1.347935986,1.364441808,1068.886389,3995.130036,0.0,2165.484675,1243.464228,185.3981978,101622.1,3.240804933,0.948712495,11.33692583,0.586039282,87.71436167,7.291053139,33.196,10.0,1.04,0.515,87.785,11.175,5.587,69.29,8.96,19.89,1.86,9.598319813,4.823333333,80.49,66.84,32.95,0.047,5.44,1.98,9.46,2.03,0.034,0.13,54.7,11.41,0.068,2.097426471,0.17,100.895,0.487880752,69.64092029,0.956898898,0.646668827,13.42736228,6.469280622,8.159478289,3.086,1.0,56.97875269,4.795558978,4.450816138,0.06934709,0.032016323,0.086510317,0.441997536,5.000846936,7.559421004,0.063939021,0.104918386,0.024918386,29.223,4.04,2.04,64.1,0.1,0.085,0.023,14.341,0.022,1.6,0.6,0.03,1.16,0.048,1837.5640841885183,8.0,0.292385231,4.773943861,82.0,25.18181818,22.0,75.0,25.2,10.0,109.922900675,131.49359,553.0694444,41.07403653,370.0,72.99458333
2025-09-19 22:00:00,2.693632569,1.347984192,1.345672708,1114.796111,4000.579875,0.0,2268.072294,1202.633758,183.8267347,96967.77658,3.349940411,0.948564288,11.33500973,0.585912247,87.71642598,7.276867592,33.412,10.0,1.04,0.515,87.785,11.175,5.455,69.29,8.96,19.89,1.86,9.865487797,4.823333333,80.49,66.84,32.95,0.047,5.44,1.98,9.46,2.03,0.034,0.13,54.7,11.41,0.068,2.097426471,0.17,100.098,0.4885585,69.80164835,0.958610213,0.64741435,13.35369101,6.430174531,8.110155139,3.094,1.0,56.74132247,4.87836522,4.448853905,0.070916876,0.031977078,0.087687657,0.458833497,5.107003754,7.693049087,0.066489924,0.10511461,0.02511461,27.441,4.04,2.04,64.1,0.1,0.085,0.023,14.308,0.022,1.6,0.6,0.03,1.16,0.048,1837.5640841885183,7.0,0.248896158,4.219079547,82.0,25.18181818,22.0,75.0,25.2,10.0,107.407966988,112.5129584,558.1805556,41.47252567,370.0,87.683125
2025-09-19 23:00:00,2.648276672,1.348183125,1.300074239,1185.605278,4001.850617,0.0,2295.827903,1238.046667,194.5501989,96433.55653,3.351008725,0.948482608,11.33395371,0.585842235,87.71756368,7.269049575,32.859,10.0,1.04,0.515,87.785,11.175,5.085,69.29,8.96,19.89,1.86,11.62051555,4.823333333,80.49,66.84,32.95,0.047,5.44,1.98,9.46,2.03,0.034,0.13,54.7,11.41,0.068,2.097426471,0.17,101.007,0.487297039,69.50249284,0.955425024,0.646026743,13.49081184,6.50296084,8.201957975,3.141,1.0,56.67043132,4.903089243,4.448268027,0.071385578,0.031965361,0.088039184,0.463860325,5.138699717,7.732947333,0.067251564,0.105173197,0.025173197,26.848,4.04,2.04,64.1,0.1,0.085,0.023,14.107,0.022,1.6,0.6,0.03,1.16,0.048,1837.5640841885183,7.0,0.262047366,4.210841031,82.0,25.18181818,22.0,75.0,25.2,10.0,110.76533544975,137.8515883,570.0,40.69885983,370.0,84.29729167
2025-09-20 00:00:00,2.657877556,1.347925122,1.309919856,1177.895833,3997.837386,0.0,2306.602792,1232.182094,193.4303181,96563.43306,3.343944469,0.992565231,11.31600123,0.592826154,87.69143354,6.809792308,32.5,9.1,1.03,0.54,87.92,11.05,5.357,69.27,8.92,19.91,1.9,11.10385286,4.998888889,80.24444444,65.0,30.27,0.049,5.54,1.99,9.79,2.17,0.036,0.14,54.52,11.26,0.065,2.032490975,0.16,100.736,0.2,66.61028071,0.921382433,0.70393601,14.464262,6.800120736,8.993806218,3.313,1.0,56.89301002,5.04379613,4.404464409,0.08977678,0.027977678,0.06875895,0.365167623,4.604934692,8.126005874,0.045334831,0.109107118,0.023845992,28.94,4.18,2.06,64.08,0.12,0.072,0.044,14.2,0.035,1.8,0.48,0.02,1.08,0.059,1837.5640841885183,8.0,0.160231321,4.188159078,97.5,25.23809524,21.0,60.0,25.125,8.0,109.07614343225,125.1029693,570.0,40.16277836,370.0,88.75770833
2025-09-20 01:00:00,2.662643853,1.348109011,1.314671878,1171.202778,3999.404564,0.0,2275.365508,1223.448881,191.7703861,96495.619,3.3492085,0.99255936,11.31546115,0.592796801,87.69197949,6.805536215,36.767,9.1,1.03,0.54,87.92,11.05,6.339,69.27,8.92,19.91,1.9,11.86440346,4.998888889,80.24444444,65.0,30.27,0.049,5.54,1.99,9.79,2.17,0.036,0.14,54.52,11.26,0.065,2.032490975,0.16,114.109,0.2,66.13392867,0.917027741,0.702655218,14.68727345,6.914623514,9.145247028,3.785,1.0,56.75125701,5.10630752,4.409652076,0.089517396,0.02795174,0.069640853,0.374077441,4.674579125,8.185274972,0.045723906,0.108069585,0.024248036,32.076,4.18,2.06,64.08,0.12,0.072,0.044,16.308,0.035,1.8,0.48,0.02,1.08,0.059,1837.5640841885183,7.0,0.270518197,4.231714572,97.5,25.23809524,21.0,60.0,25.125,8.0,110.09903116275,132.8228767,574.2222222,40.17459478,370.0,89.325
2025-09-20 02:00:00,2.689770531,1.348099975,1.341720217,1178.478333,4000.958408,0.0,2307.514769,1216.181778,193.9510472,97761.84464,3.305907328,0.992568804,11.31632997,0.59284402,87.69110123,6.812382906,27.542,9.1,1.03,0.54,87.92,11.05,5.2,69.27,8.92,19.91,1.9,11.15292971,4.998888889,80.24444444,65.0,30.27,0.049,5.54,1.99,9.79,2.17,0.036,0.14,54.52,11.26,0.065,2.032490975,0.16,85.634,0.2,65.12474527,0.907802038,0.699941776,15.15973799,7.15720524,9.466084425,2.748,1.0,56.96076396,5.013917446,4.40198485,0.089900757,0.027990076,0.068337425,0.36090898,4.571646616,8.097676915,0.045148864,0.10960303,0.023653826,24.687,4.18,2.06,64.08,0.12,0.072,0.044,12.231,0.035,1.8,0.48,0.02,1.08,0.059,1837.5640841885183,7.0,0.199940804,4.231738672,97.5,25.23809524,21.0,60.0,25.125,8.0,110.089251775,132.74907,571.125,39.54143167,370.0,84.015125
2025-09-20 03:00:00,2.657873508,1.347954694,1.309916222,1170.299167,3998.926175,0.0,2295.452175,1258.096883,196.2576481,98610.93156,3.277712919,0.99253892,11.3135806,0.592694598,87.69388048,6.790716694,27.878,9.1,1.03,0.54,87.92,11.05,4.943,69.27,8.92,19.91,1.9,11.33647975,4.998888889,80.24444444,65.0,30.27,0.049,5.54,1.99,9.79,2.17,0.036,0.14,54.52,11.26,0.065,2.032490975,0.16,86.226,0.2,63.90666667,0.896666667,0.696666667,15.73,7.45,9.853333333,2.568,1.0,57.20195385,4.907555574,4.393158139,0.090342093,0.028034209,0.066836884,0.345749104,4.453148015,7.996831737,0.04448686,0.111368372,0.022969756,23.707,4.18,2.06,64.08,0.12,0.072,0.044,12.377,0.035,1.8,0.48,0.02,1.08,0.059,1837.5640841885183,6.0,0.224461759,4.325078764,97.5,25.23809524,21.0,60.0,25.125,8.0,110.51707528775,135.9779267,570.0,40.19627797,370.0,83.37
2025-09-20 04:00:00,2.711709022,1.348197625,1.363501808,1173.916944,3997.624053,0.0,2288.268358,1230.669328,197.8201042,100405.231,3.210590592,0.992567007,11.3161646,0.592835033,87.69126839,6.811079736,32.758,9.1,1.03,0.54,87.92,11.05,5.717,69.27,8.92,19.91,1.9,11.77927189,4.998888889,80.24444444,65.0,30.27,0.049,5.54,1.99,9.79,2.17,0.036,0.14,54.52,11.26,0.065,2.032490975,0.16,100.593,0.2,63.48238397,0.89278798,0.695525876,15.92863439,7.551986644,9.988220367,2.995,1.0,56.92534371,5.029537357,4.403281108,0.089835945,0.027983594,0.068557788,0.363135304,4.589048881,8.112486664,0.045246083,0.109343778,0.023754286,29.807,4.18,2.06,64.08,0.12,0.072,0.044,14.496,0.035,1.8,0.48,0.02,1.08,0.059,1837.5640841885183,7.0,0.336485435,4.232534397,97.5,25.23809524,21.0,60.0,25.125,8.0,112.49424834375,150.8999875,568.6111111,40.09821847,370.0,78.060125
