Repository: saikumar-voptimai/evonith_bf_webapp

# Evonith BF2 — Blast Furnace Intelligence Platform

Monitoring, modelling and optimisation of **Blast Furnace 2 (BF2)** at Evonith Steel: live telemetry from InfluxDB,
manual plant reports from Neon PostgreSQL, a two-zone energy model of the furnace, blend and fuel optimisers, a
conversational assistant (FurnaceMind) and a live digital twin evaluated every hour.

The platform has three deployable parts that share one Python service layer, plus the shared data library:

| Part | Path | What it is |
|---|---|---|
| **Streamlit app** (legacy) | `src/app.py`, `src/custom_pages/` | The original 11-page dashboard; still the home of the model pages. Served under `/legacy` in production |

File: src/data/V13_df_filtered.csv (part 241 of 268)
NM3/HR.,STEAMKGS/HR.,RAFTOC,PERMEABILITYKGS/HR.,TUYEREVELOCITYM/S,HOT BLAST VOLUMENM3/HR.,O2 ENRICHMENT %,COKE_VM%,COKE_ASH%,COKE_IM%,COKE_FC%,COKE_MOIST%,COKE_CALC_MT,NUTCOKE_MOIST%,NUTCOKE_VM%,NUTCOKE_IM%,NUTCOKE_FC%,NUTCOKE_ASH%,NUTCOKE_CALC_MT,PCI_2_FC%,PCI_2_ASH%,PCI_2_VM%,PCI_2_IM%,PCI_2_CALC_MT,SINTER_SP_02_COLD_STRENGTH_AI,SINTER_SP_02_COLD_STRENGTH_TI,SINTER_SP_02_HOT_STRENGTH_RI,SINTER_SP_02_HOT_STRENGTH_RDI,SINTER_SP_02_P%,SINTER_SP_02_SIO2%,SINTER_SP_02_MGO%,SINTER_SP_02_FEO%,SINTER_SP_02_AL2O3%,SINTER_SP_02_NA2O%,SINTER_SP_02_TIO2%,SINTER_SP_02_FE(T)%,SINTER_SP_02_CAO%,SINTER_SP_02_K2O%,SINTER_SP_02_BASICITY,SINTER_SP_02_MNO%,SINTER_CALC_MT,FLUX_TM%,FLUX_SIO2%,FLUX_FE2O3%,FLUX_AL2O3%,FLUX_LOI%,FLUX_MGO%,FLUX_CAO%,FLUX_CALC_MT,GEOMIN TYPE,ORE_FE(T)%,ORE_LOI%,ORE_TM%,ORE_MGO%,ORE_NA2O%,ORE_P%,ORE_TIO2%,ORE_AL2O3%,ORE_SIO2%,ORE_MNO%,ORE_CAO%,ORE_K2O%,ORE_CALC_MT,LLOYDS_PELLET_PCT_SIO2,LLOYDS_PELLET_PCT_AL2O3,LLOYDS_PELLET_PCT_FE2O3,LLOYDS_PELLET_PCT_MGO,LLOYDS_PELLET_PCT_TIO2,LLOYDS_PELLET_PCT_NA2O,TOTAL_PELLET_CALC_MT,LLOYDS_PELLET_PCT_K2O,LLOYDS_PELLET_PCT_TM,LLOYDS_PELLET_PCT_LOI,LLOYDS_PELLET_PCT_MNO,LLOYDS_PELLET_PCT_CAO,LLOYDS_PELLET_PCT_P,DAILYPRODUCTION,CHARGES/HRS.,STOCKRODLEVEL,FURNACE TOP GAS ANALYSISH2%,COKE_DISCHARGE_TIME,WEIGHTED_COKE_ANGLE,TOTAL_COKE_PORTIONS,NON_COKE_DISCHARGE_TIME,WEIGHTED_NON_COKE_ANGLE,TOTAL_NON_COKE_PORTIONS,UNITCOST LAKHS/THM,ACTUALKG/THM.,ACT. FUEL RATEKG/THM.,FURNACETOPGASANALYSISCO2ETACO,COKE RATE KG/THM,PRODUCTIONTONNESPERHR
2025-09-20 05:00:00,2.660517886,1.348286811,1.312283106,1142.433333,4002.236561,0.0,2309.583989,1268.511597,194.3541783,99572.62572,3.242976036,0.99257419,11.31682544,0.592870948,87.69060037,6.816287455,27.733,9.1,1.03,0.54,87.92,11.05,4.852,69.27,8.92,19.91,1.9,10.23619749,4.998888889,80.24444444,65.0,30.27,0.049,5.54,1.99,9.79,2.17,0.036,0.14,54.52,11.26,0.065,2.032490975,0.16,86.251,0.2,63.435423,0.892358674,0.69539961,15.95061988,7.563274854,10.0031501,2.565,1.0,57.01431821,4.990300661,4.400024951,0.089998752,0.027999875,0.068004242,0.357542854,4.545334969,8.075285067,0.045001871,0.10999501,0.023501934,24.047,4.18,2.06,64.08,0.12,0.072,0.044,12.023,0.035,1.8,0.48,0.02,1.08,0.059,1837.5640841885183,7.0,0.322135709,4.065353311,97.5,25.23809524,21.0,60.0,25.125,8.0,111.3099828875,141.962135,560.625,38.97312831,370.0,72.105125
2025-09-20 06:00:00,2.630238245,1.348049801,1.28234671,1151.518257,4000.369751,0.0,2307.608784,1349.163627,205.3704672,103763.6724,3.116824257,0.992537281,11.31342988,0.592686407,87.69403284,6.789528949,32.523,9.1,1.03,0.54,87.92,11.05,5.456,69.27,8.92,19.91,1.9,10.7162138,4.998888889,80.24444444,65.0,30.27,0.049,5.54,1.99,9.79,2.17,0.036,0.14,54.52,11.26,0.065,2.032490975,0.16,100.12,0.2,63.5122438,0.893060951,0.695606162,15.91465506,7.544809109,9.978727395,2.986,1.0,57.50142884,4.775490666,4.382198395,0.09089008,0.028089008,0.064973727,0.326925744,4.30601346,7.871616669,0.04366488,0.113560321,0.022120376,26.301,4.18,2.06,64.08,0.12,0.072,0.044,14.168,0.035,1.8,0.48,0.02,1.08,0.059,1837.5640841885183,6.0,0.170018373,4.13596656,97.5,25.23809524,21.0,60.0,25.125,8.0,109.93707752575,131.6005851,560.0,39.35977747,370.0,81.42983402
2025-09-20 07:00:00,2.65054125,1.347824488,1.302856679,1168.731667,3998.157671,0.0,2300.436125,1444.398346,224.7902079,112840.9808,2.859892258,0.992874242,11.34443029,0.594371212,87.66269546,7.03382569,32.666,9.1,1.03,0.54,87.92,11.05,5.233,69.27,8.92,19.91,1.9,11.82853476,4.998888889,80.24444444,65.0,30.27,0.049,5.54,1.99,9.79,2.17,0.036,0.14,54.52,11.26,0.065,2.032490975,0.16,100.408,0.2,63.1111499,0.889394251,0.694527721,16.10243326,7.641221766,10.1062423,2.922,1.0,56.8964846,5.042263883,4.404337252,0.089783137,0.027978314,0.068737333,0.36494923,4.603227604,8.124553101,0.045325294,0.10913255,0.023836137,29.604,4.18,2.06,64.08,0.12,0.072,0.044,14.055,0.035,1.8,0.48,0.02,1.08,0.059,1837.5640841885183,7.0,0.232974039,4.217532279,97.5,25.23809524,21.0,60.0,25.125,8.0,111.25435171575,141.5422771,564.7916667,39.92379817,370.0,83.56891667
2025-09-20 08:00:00,2.652460256,1.348366417,1.304110722,1167.830278,4000.294131,0.0,2298.305856,1436.718181,223.3050389,112273.3281,2.878490586,1.042138568,11.4518561,0.572027358,87.50600533,6.479982228,37.137,9.1,1.03,0.54,87.92,11.05,6.081,69.48,8.68,20.12,1.72,11.85539686,4.998888889,80.24444444,65.0,30.27,0.048,5.58,2.01,9.18,2.2,0.032,0.13,54.84,11.0,0.07,1.971326165,0.16,115.262,0.2,58.99556321,0.851770582,0.683461936,18.02920772,8.630502928,11.4146607,2.903,1.0,57.21467754,4.901944581,4.392692496,0.090365375,0.028036538,0.066757724,0.344949362,4.446896763,7.99151177,0.044451937,0.111461501,0.022933668,32.624,4.18,2.06,64.08,0.12,0.072,0.044,16.297,0.035,1.8,0.48,0.02,1.08,0.059,1837.5640841885183,8.0,0.136781428,4.188673478,97.5,25.23809524,21.0,60.0,25.125,8.0,111.278721871,141.7262028,560.3194444,39.98827422,370.0,83.65
2025-09-20 09:00:00,2.602450606,1.348075261,1.254421411,1176.466667,4001.388414,0.0,2297.571342,1476.855131,225.2867708,111000.5914,2.911004128,1.041430395,11.44079771,0.571101286,87.5177719,6.440760345,32.117,9.1,1.03,0.54,87.92,11.05,5.289,69.48,8.68,20.12,1.72,12.07080848,4.998888889,80.24444444,65.0,30.27,0.048,5.58,2.01,9.18,2.2,0.032,0.13,54.84,11.0,0.07,1.971326165,0.16,93.351,0.2,59.14972058,0.85317985,0.683876427,17.9570366,8.593447462,11.36565132,2.541,1.0,57.22807777,4.896035239,4.392202095,0.090389895,0.02803899,0.066674356,0.344107097,4.440313119,7.98590893,0.044415157,0.111559581,0.022895662,28.264,4.18,2.06,64.08,0.12,0.072,0.044,14.159,0.035,1.8,0.48,0.02,1.08,0.059,1837.5640841885183,7.0,0.2022632,4.348162631,97.5,25.23809524,21.0,60.0,25.125,8.0,110.47844141475,135.6863503,566.5416667,40.27386344,370.0,88.96111111
2025-09-20 10:00:00,2.651901647,1.347975767,1.303918019,1193.385833,3998.852661,0.0,2303.433369,1403.568675,221.9275467,109481.6153,2.950363306,1.041541555,11.44253351,0.571246649,87.51592493,6.44691689,27.602,9.1,1.03,0.54,87.92,11.05,4.642,69.48,8.68,20.12,1.72,12.29012467,4.998888889,80.24444444,65.0,30.27,0.048,5.58,2.01,9.18,2.2,0.032,0.13,54.84,11.0,0.07,1.971326165,0.16,86.625,0.2,59.20042864,0.853643411,0.684012768,17.93329685,8.58125855,11.34953032,2.193,1.0,57.08098553,4.960901167,4.397585159,0.090120742,0.028012074,0.067589477,0.353352511,4.512580761,8.047410443,0.044818887,0.110482968,0.02331285,25.012,4.18,2.06,64.08,0.12,0.072,0.044,12.383,0.035,1.8,0.48,0.02,1.08,0.059,1837.5640841885183,7.0,0.262993624,4.385553286,97.5,25.23809524,21.0,60.0,25.125,8.0,110.66950090275,137.1283087,572.8194444,40.49109608,370.0,89.625
2025-09-20 11:00:00,2.673385975,1.348061917,1.325303739,1169.421111,4000.175331,0.0,2288.117228,1382.2146,217.0209781,109498.9972,2.9511213,1.044914755,11.49520732,0.575657756,87.45987792,6.633740265,33.257,9.1,1.03,0.54,87.92,11.05,5.398,69.48,8.68,20.12,1.72,12.14282004,4.998888889,80.24444444,65.0,30.27,0.048,5.58,2.01,9.18,2.2,0.032,0.13,54.84,11.0,0.07,1.971326165,0.16,101.599,0.2,58.74111111,0.849444444,0.682777778,18.14833333,8.691666667,11.49555556,2.574,1.0,57.22330209,4.898141256,4.392376868,0.090381157,0.028038116,0.066704068,0.34440727,4.442659449,7.987905714,0.044428265,0.111524626,0.022909207,28.912,4.18,2.06,64.08,0.12,0.072,0.044,14.621,0.035,1.8,0.48,0.02,1.08,0.059,1837.5640841885183,6.0,0.365325126,4.466644161,97.5,25.23809524,21.0,60.0,25.125,8.0,112.86540612475,153.7011783,568.5694444,40.01257064,370.0,79.00277778
2025-09-20 12:00:00,2.631711281,1.34789495,1.283783389,1171.989444,3669.559767,0.0,2284.158753,1424.327864,220.0007139,109598.0317,2.706352203,1.044700007,11.49185396,0.575376932,87.46344604,6.621846545,28.334,9.1,1.03,0.54,87.92,11.05,4.657,69.48,8.68,20.12,1.72,11.84717204,4.998888889,80.24444444,65.0,30.27,0.048,5.58,2.01,9.18,2.2,0.032,0.13,54.84,11.0,0.07,1.971326165,0.16,87.474,0.2,58.85000917,0.850439963,0.683070577,18.09735105,8.665490376,11.46093492,2.182,1.0,57.0542011,4.972712782,4.398565376,0.090071731,0.028007173,0.067756114,0.355036033,4.525740174,8.058609422,0.044892403,0.110286925,0.023388817,23.839,4.18,2.06,64.08,0.12,0.072,0.044,12.386,0.035,1.8,0.48,0.02,1.08,0.059,1837.5640841885183,7.0,0.240462658,4.459064753,97.5,25.23809524,21.0,60.0,25.125,8.0,115.9106676565,176.6842842,563.5916667,38.96825947,370.0,67.05277778
2025-09-20 13:00:00,2.666811222,1.347712925,1.319083658,1176.094167,3998.956167,0.0,2300.8532,1428.595003,224.9810886,112865.4847,2.866784556,1.04416101,11.4834373,0.574672089,87.47240169,6.591994378,33.439,9.1,1.03,0.54,87.92,11.05,5.421,69.48,8.68,20.12,1.72,12.07333525,4.998888889,80.24444444,65.0,30.27,0.048,5.58,2.01,9.18,2.2,0.032,0.13,54.84,11.0,0.07,1.971326165,0.16,102.065,0.2,56.83462178,0.832015794,0.677651704,19.04088529,9.149937656,12.10166251,2.406,1.0,57.13362107,4.93768952,4.395658881,0.090217056,0.028021706,0.06726201,0.350044129,4.486720482,8.025402719,0.044674416,0.110868224,0.023163563,27.873,4.18,2.06,64.08,0.12,0.072,0.044,13.927,0.035,1.8,0.48,0.02,1.08,0.059,1837.5640841885183,6.0,0.140091077,4.404128078,97.5,25.23809524,21.0,60.0,25.125,8.0,113.453177781,158.1371908,564.4194444,39.46890422,370.0,76.34722222
2025-09-20 14:00:00,2.674137506,1.347675539,1.326569856,1176.890556,3998.741558,0.0,2306.849167,1422.703186,225.0936314,113040.7617,2.862278844,1.044218293,11.4843318,0.574746998,87.47144991,6.595166975,33.478,9.1,1.03,0.54,87.92,11.05,5.305,69.48,8.68,20.12,1.72,11.8898426,4.998888889,80.24444444,65.0,30.27,0.048,5.58,2.01,9.18,2.2,0.032,0.13,54.84,11.0,0.07,1.971326165,0.16,102.417,0.2,56.80670257,0.831760563,0.677576636,19.05395609,9.156648716,12.11053853,2.414,1.0,57.49655588,4.777639583,4.382376729,0.090881164,0.028088116,0.065004044,0.327232032,4.308407585,7.873654127,0.043678255,0.113524654,0.022134196,29.427,4.18,2.06,64.08,0.12,0.072,0.044,13.831,0.035,1.8,0.48,0.02,1.08,0.059,1837.5640841885183,7.0,0.202381605,4.411377942,97.5,25.23809524,21.0,60.0,25.125,8.0,111.4707922015,143.1757902,564.6416667,39.79256892,370.0,83.04366667
2025-09-20 15:00:00,2.695846933,1.347633372,1.348187022,1169.546944,4001.205217,0.0,2301.515744,1376.635061,219.0541731,111284.9644,2.909318092,1.04368164,11.47595176,0.574045222,87.4803666,6.565444679,33.17,9.1,1.03,0.54,87.92,11.05,4.925,69.48,8.68,20.12,1.72,11.75751255,4.998888889,80.24444444,65.0,30.27,0.048,5.58,2.01,9.18,2.2,0.032,0.13,54.84,11.0,0.07,1.971326165,0.16,102.261,0.2,57.03780447,0.833873239,0.678198012,18.94576222,9.101097763,12.03706711,2.414,1.0,57.42187896,4.810571219,4.385109645,0.090744518,0.028074452,0.06546864,0.331925815,4.345096981,7.904877691,0.043883223,0.112978071,0.022345997,30.006,4.18,2.06,64.08,0.12,0.072,0.044,12.019,0.035,1.8,0.48,0.02,1.08,0.059,1837.5640841885183,7.0,-0.0560847,4.313038519,97.5,25.23809524,21.0,60.0,25.125,8.0,110.9998267815,139.6213342,564.3888889,39.91995744,370.0,84.21
2025-09-20 16:00:00,2.670347769,1.333979581,1.336330675,1141.818889,3657.160464,0.0,2231.783853,1304.741378,203.3066406,104435.6462,2.845638989,1.063043433,12.20310513,0.615714236,86.73385144,8.491923441,28.527,9.95,1.02,0.535,87.77,11.21,5.244,69.27,8.77,20.13,1.83,11.55805513,4.998888889,80.24444444,65.0,30.27,0.045,5.51,1.98,10.24,2.03,0.036,0.11,54.92,10.94,0.068,1.985480944,0.16,87.417,0.367606356,54.45830343,0.623429011,0.517324449,20.36120964,10.16783188,13.12462327,1.951,1.0,57.54595939,4.671894974,5.052500313,0.045107156,0.027949994,0.07917145,0.42003246,4.909145256,7.191252037,0.060071438,0.089928562,0.028085725,23.937,3.8,1.9,64.46,0.1,0.067,0.038,12.307,0.031,1.1,0.56,0.03,1.0,0.053,1837.5640841885183,7.0,0.147969932,4.515456256,97.5,25.23809524,21.0,60.0,25.125,8.0,110.68599103125,137.2527625,564.0,40.69366847,370.0,84.21
2025-09-20 17:00:00,2.652789789,1.341346017,1.311505864,1125.798333,3370.905872,0.0,2269.177414,1352.574681,205.3079275,106322.2965,2.585598989,1.062028553,12.19285968,0.614602701,86.74511177,8.446978786,29.839,9.95,1.02,0.535,87.77,11.21,5.79,69.27,8.77,20.13,1.83,10.19352691,4.998888889,80.24444444,65.0,30.27,0.045,5.51,1.98,10.24,2.03,0.036,0.11,54.92,10.94,0.068,1.985480944,0.16,101.269,0.368478737,54.73420868,0.625580886,0.517935116,20.2344235,10.10083297,13.03814117,2.281,1.0,57.67343809,4.616728074,5.044336079,0.044757261,0.028113278,0.078611617,0.411763257,4.846630545,7.138184511,0.059838174,0.090161826,0.027805808,27.684,3.8,1.9,64.46,0.1,0.067,0.038,13.946,0.031,1.1,0.56,0.03,1.0,0.053,1837.5640841885183,7.0,0.155209468,4.163073883,97.5,25.23809524,21.0,60.0,25.125,8.0,109.62999528725,129.2829833,560.0,40.92864867,370.0,78.846625
2025-09-20 18:00:00,2.647685936,1.347521864,1.300238628,1151.622222,4000.250389,0.0,2296.114289,1414.751781,217.2218394,110289.5144,2.941257756,1.078865276,12.3628304,0.633042921,86.55830432,9.192605067,33.55,9.95,1.02,0.535,87.77,11.21,5.921,69.27,8.77,20.13,1.83,11.38947383,4.998888889,80.24444444,65.0,30.27,0.045,5.51,1.98,10.24,2.03,0.036,0.11,54.92,10.94,0.068,1.985480944,0.16,99.082,0.366331439,54.05508964,0.620284215,0.516432007,20.5464976,10.26574552,13.25101006,2.287,1.0,57.02675306,4.896583532,5.08575232,0.046532242,0.027284954,0.081451588,0.453711992,5.16376062,7.407390079,0.061021495,0.088978505,0.029225794,25.541,3.8,1.9,64.46,0.1,0.067,0.038,13.988,0.031,1.1,0.56,0.03,1.0,0.053,1837.5640841885183,6.0,-0.067589263,4.344931519,97.5,25.23809524,21.0,60.0,25.125,8.0,111.79925547475,145.6547583,564.2916667,39.69568422,370.0,78.195
2025-09-20 19:00:00,2.621941669,1.347590561,1.273921886,1177.228611,3997.507353,0.0,2318.600722,1435.600803,221.0457358,109406.0717,2.9579313,1.069358323,12.26685545,0.622630544,86.66378623,8.771582864,33.054,9.95,1.02,0.535,87.77,11.21,6.087,69.27,8.77,20.13,1.83,11.31049977,4.998888889,80.24444444,65.0,30.27,0.045,5.51,1.98,10.24,2.03,0.036,0.11,54.92,10.94,0.068,1.985480944,0.16,101.089,0.353981481,50.14920988,0.589820988,0.507787037,22.34135802,11.21422222,14.47530247,3.24,1.0,57.37825643,4.744469084,5.063240668,0.045567457,0.027735187,0.079907932,0.430910905,4.991385685,7.26106434,0.060378305,0.089621695,0.028453966,27.914,3.8,1.9,64.46,0.1,0.067,0.038,11.763,0.031,1.1,0.56,0.03,1.0,0.053,1837.5640841885183,7.0,0.106664836,4.276700753,97.5,25.23809524,21.0,60.0,25.125,8.0,110.66619526625,137.1033605,565.5,40.21546278,370.0,82.49615278
2025-09-20 20:00:00,2.601043989,1.347852786,1.253763878,1174.606389,3998.156747,0.0,2298.313914,1449.722228,220.7807528,108871.1336,2.972485631,1.06284511,12.20110302,0.615497025,86.73605187,8.483140594,32.946,9.95,1.02,0.535,87.77,11.21,6.756,69.27,8.77,20.13,1.83,11.90428147,4.998888889,80.24444444,65.0,30.27,0.045,5.51,1.98,10.24,2.03,0.036,0.11,54.92,10.94,0.068,1.985480944,0.16,101.04,0.351946928,49.50574849,0.584802423,0.50636285,22.63704644,11.37047592,14.67699452,3.467,1.0,57.40219821,4.734108185,5.061707342,0.045501743,0.027765853,0.079802789,0.429357865,4.979644793,7.251097725,0.060334495,0.089665505,0.028401395,28.969,3.8,1.9,64.46,0.1,0.067,0.038,13.939,0.031,1.1,0.56,0.03,1.0,0.053,1837.5640841885183,7.0,0.171699456,4.392007431,97.5,25.23809524,21.0,60.0,25.125,8.0,111.48323860225,143.2697253,573.4166667,40.95759678,370.0,83.09
2025-09-20 21:00:00,2.608281836,1.335774725,1.27303894,1158.828889,3435.604153,0.0,2294.883681,1372.770206,209.5107447,104613.2339,2.586345566,1.063138875,12.20406864,0.615818768,86.73279248,8.496150187,28.378,9.95,1.02,0.535,87.77,11.21,5.681,69.27,8.77,20.13,1.83,10.19637862,4.998888889,80.24444444,65.0,30.27,0.045,5.51,1.98,10.24,2.03,0.036,0.11,54.92,10.94,0.068,1.985480944,0.16,87.256,0.351716016,49.43271871,0.58423284,0.506201211,22.67060565,11.38820996,14.6998856,2.972,1.0,57.30486134,4.776231092,5.067941176,0.045768908,0.027641176,0.080230252,0.435671849,5.027378151,7.291617647,0.060512605,0.089487395,0.028615126,23.8,3.8,1.9,64.46,0.1,0.067,0.038,12.112,0.031,1.1,0.56,0.03,1.0,0.053,1837.5640841885183,6.0,0.320429903,4.303417556,97.5,25.23809524,21.0,60.0,25.125,8.0,108.759720381,122.7148708,572.8611111,41.69969981,370.0,83.09
2025-09-20 22:00:00,2.439875006,1.285016394,1.154309443,1126.173889,2893.900061,0.0,2284.879214,1347.876236,190.2490297,92729.75628,2.453284528,1.045028156,12.02123662,0.595983218,86.93373522,7.694104046,26.815,9.95,1.02,0.535,87.77,11.21,5.971,69.27,8.77,20.13,1.83,8.356962011,4.998888889,80.24444444,65.0,30.27,0.045,5.51,1.98,10.24,2.03,0.036,0.11,54.92,10.94,0.068,1.985480944,0.16,86.503,0.355422823,50.60505816,0.593376297,0.508795976,22.13188306,11.10352719,14.33241748,3.181,1.0,57.59408109,4.651070123,5.049418411,0.044975075,0.028011632,0.07896012,0.416910934,4.885546693,7.171219674,0.059983383,0.090016617,0.02798006,24.072,3.8,1.9,64.46,0.1,0.067,0.038,11.576,0.031,1.1,0.56,0.03,1.0,0.053,1837.5640841885183,6.0,0.446926227,3.888615594,97.5,25.23809524,21.0,60.0,25.125,8.0,107.775473652,115.2865936,552.5833333,42.299984,370.0,72.48858478
2025-09-20 23:00:00,2.560169025,1.298688903,1.261791992,1174.001111,4000.128011,0.0,2300.820044,1316.911872,204.0677733,99521.94864,3.246514436,1.062503407,12.19765344,0.615122779,86.73984315,8.468008019,38.158,9.95,1.02,0.535,87.77,11.21,7.459,69.27,8.77,20.13,1.83,11.34783422,4.998888889,80.24444444,65.0,30.27,0.045,5.51,1.98,10.24,2.03,0.036,0.11,54.92,10.94,0.068,1.985480944,0.16,114.336,0.357949549,51.40417727,0.599608887,0.510564684,21.76466559,10.90947466,14.08193474,4.321,1.0,57.65649734,4.624059248,5.04542103,0.044803758,0.028091579,0.078686014,0.412862158,4.854938175,7.145236697,0.059869172,0.090130828,0.027843007,30.651,3.8,1.9,64.46,0.1,0.067,0.038,16.039,0.031,1.1,0.56,0.03,1.0,0.053,1837.5640841885183,8.0,0.128112024,4.263044942,97.5,25.23809524,21.0,60.0,25.125,8.0,112.18481929175,148.5646739,570.0,41.23504528,370.0,76.38312608
2025-09-21 00:00:00,2.543876936,1.294552353,1.249563056,1167.796111,3963.645347,0.0,2319.353869,1257.591164,192.5145194,93970.25408,3.429504742,1.091930124,12.10364918,0.629744027,86.80442069,8.31324771,33.402,9.95,1.02,0.535,87.77,11.21,5.858,69.7,8.65,19.96,1.69,10.3018552,4.973333333,80.49333333,65.0,30.27,0.045,5.29,2.02,9.32,2.08,0.034,0.12,54.75,11.21,0.067,2.119092628,0.16,99.764,0.36269882,52.90621344,0.611323756,0.513889174,21.07443817,10.54473063,13.61112365,3.898,1.0,57.94826379,4.497796184,5.026735165,0.044002936,0.028465297,0.077404697,0.393936045,4.711857832,7.02377857,0.05933529,0.09066471,0.027202349,28.614,3.8,1.9,64.46,0.1,0.067,0.038,11.961,0.031,1.1,0.56,0.03,1.0,0.053,1837.5640841885183,7.0,0.354234096,4.100284497,97.5,25.23809524,21.0,60.0,25.125,8.0,107.1972274605,110.9224714,571.7777778,41.16894897,370.0,92.874375
2025-09-21 02:00:00,2.468782061,1.288820186,1.179989213,1188.353611,3996.879617,0.0,2363.2523,1326.966408,199.2437142,93740.88172,3.440740589,1.092137046,12.10742153,0.630046452,86.80044142,8.328687277,38.104,9.95,1.02,0.535,87.77,11.21,6.257,69.7,8.65,19.96,1.69,9.55620415,4.973333333,80.49333333,65.0,30.27,0.045,5.29,2.02,9.32,2.08,0.034,0.12,54.75,11.21,0.067,2.119092628,0.16,106.208,0.363028803,53.01057606,0.612137714,0.514120162,21.02648065,10.51938794,13.57841134,4.444,1.0,57.89811861,4.519496705,5.029946658,0.044140571,0.028401067,0.077624914,0.39718883,4.736448698,7.044653279,0.059427047,0.090572953,0.027312457,31.87,3.8,1.9,64.46,0.1,0.067,0.038,16.633,0.031,1.1,0.56,0.03,1.0,0.053,1837.5640841885183,8.0,0.121928052,4.014459519,97.5,25.23809524,21.0,60.0,25.125,8.0,112.69185018775,146.5475067,575.4861111,41.52783644,373.0972222,65.20891667
2025-09-21 03:00:00,2.643361681,1.319723022,1.323770171,1178.919444,3998.626225,0.0,2314.344172,1245.969186,198.3655375,98760.01753,3.27102195,1.100293795,12.25612535,0.641967855,86.64358086,8.937306267,38.326,9.95,1.02,0.535,87.77,11.21,6.099,69.7,8.65,19.96,1.69,11.09935752,4.973333333,80.49333333,65.0,30.27,0.045,5.29,2.02,9.32,2.08,0.034,0.12,54.75,11.21,0.067,2.119092628,0.16,114.528,0.363267148,53.08595668,0.612725632,0.514287004,20.99184116,10.50108303,13.55478339,4.432,1.0,57.90663343,4.515811885,5.029401336,0.0441172,0.028411973,0.07758752,0.396636496,4.732273087,7.041108684,0.059411467,0.090588533,0.02729376,31.587,3.8,1.9,64.46,0.1,0.067,0.038,16.481,0.031,1.1,0.56,0.03,1.0,0.053,1837.5640841885183,7.0,0.136764117,4.127371053,97.5,25.23809524,21.0,60.0,25.125,8.0,109.962653217,121.0074456,577.2722222,41.14136564,375.7166667,91.72458333
2025-09-21 04:00:00,2.6880706,1.338524172,1.349350681,1167.311944,3998.665206,0.0,2336.321092,1242.058431,197.7553806,100396.7803,3.214582086,1.092093446,12.10662667,0.629982729,86.80127988,8.325434051,33.003,9.95,1.02,0.535,87.77,11.21,5.152,69.7,8.65,19.96,1.69,10.06993929,4.973333333,80.49333333,65.0,30.27,0.045,5.29,2.02,9.32,2.08,0.034,0.12,54.75,11.21,0.067,2.119092628,0.16,100.966,0.363083633,53.02791688,0.61227296,0.514158543,21.01851206,10.51517701,13.57297589,3.898,1.0,57.94389945,4.499684869,5.027014674,0.044014915,0.028459707,0.077423863,0.394219148,4.713998076,7.025595381,0.059343276,0.090656724,0.027211932,29.099,3.8,1.9,64.46,0.1,0.067,0.038,14.186,0.031,1.1,0.56,0.03,1.0,0.053,1837.5640841885183,7.0,0.329110203,4.078116947,97.5,25.23809524,21.0,60.0,25.125,8.0,109.3550566905,112.1136354,578.0,40.18794753,378.0,89.81904167
2025-09-21 05:00:00,2.621527703,1.338324064,1.283251466,1151.990556,4002.518731,0.0,2278.854342,1267.549958,193.2596806,97375.22992,3.316351647,1.091673172,12.09896475,0.629368482,86.80936208,8.294075136,32.794,9.95,1.02,0.535,87.77,11.21,5.603,69.7,8.65,19.96,1.69,11.32588187,4.973333333,80.49333333,65.0,30.27,0.045,5.29,2.02,9.32,2.08,0.034,0.12,54.75,11.21,0.067,2.119092628,0.16,101.066,0.36201849,52.69104777,0.609645609,0.513412943,21.17331279,10.59697997,13.67856703,3.894,1.0,57.91947673,4.510253896,5.028578801,0.044081949,0.028428424,0.077531118,0.395803385,4.725974817,7.035762205,0.059387966,0.090612034,0.027265559,29.067,3.8,1.9,64.46,0.1,0.067,0.038,13.97,0.031,1.1,0.56,0.03,1.0,0.053,1837.5640841885183,7.0,0.358662102,4.351417875,97.5,25.23809524,21.0,60.0,25.125,8.0,112.3907737835,135.0247078,579.25,40.92366375,378.0,83.88006944
2025-09-21 06:00:00,2.68413456,1.320788025,1.363447784,1161.876349,3997.245448,0.0,2317.830382,1250.775124,200.8734988,102146.7405,3.154878759,1.091700992,12.09947193,0.629409142,86.80882708,8.29615093,32.969,9.95,1.02,0.535,87.77,11.21,5.506,69.7,8.65,19.96,1.69,10.57825458,4.973333333,80.49333333,65.0,30.27,0.045,5.29,2.02,9.32,2.08,0.034,0.12,54.75,11.21,0.067,2.119092628,0.16,100.987,0.355189322,50.53120948,0.592800327,0.508632525,22.16581858,11.12146009,14.35556524,3.671,1.0,57.35840068,4.753061735,5.064512307,0.045621956,0.027709754,0.07999513,0.432198894,5.001122812,7.269329999,0.060414637,0.089585363,0.028497565,30.388,3.8,1.9,64.46,0.1,0.067,0.038,13.69,0.031,1.1,0.56,0.03,1.0,0.053,1837.5640841885183,7.0,0.077220607,4.209265004,97.5,25.23809524,21.0,60.0,25.125,8.0,112.39768216125,135.0768465,578.0,40.16202083,378.0,78.31286307
2025-09-21 07:00:00,2.567848128,1.274988893,1.292684707,1123.916529,3518.384223,0.0,2285.47045,1273.835219,194.7740145,98658.28322,2.887275409,1.091838088,12.10197129,0.629609513,86.80619062,8.306380399,33.407,9.95,1.02,0.535,87.77,11.21,5.222,69.7,8.65,19.96,1.69,9.65719167,4.973333333,80.49333333,65.0,30.27,0.045,5.29,2.02,9.32,2.08,0.034,0.12,54.75,11.21,0.067,2.119092628,0.16,100.734,0.35460723,50.34711335,0.591364501,0.508225061,22.25041587,11.16616472,14.41326991,3.679,1.0,57.3556744,4.754241546,5.064686909,0.045629439,0.027706262,0.080007102,0.432375741,5.002459764,7.270464912,0.060419626,0.089580374,0.028503551,30.694,3.8,1.9,64.46,0.1,0.067,0.038,13.759,0.031,1.1,0.56,0.03,1.0,0.053,1837.5640841885183,7.0,0.214632169,4.160162215,97.5,25.23809524,21.0,60.0,25.125,8.0,108.94845538475,109.0449463,563.5578512,40.10010236,378.0,88.56157025
2025-09-21 08:00:00,2.622970439,1.299051219,1.323953828,1145.194722,3940.563492,0.0,2304.607992,1256.671747,196.7133314,99595.89961,3.192780661,1.106597854,12.0966988,0.636907057,86.79670335,7.780401964,32.988,9.8,1.02,0.5,87.865,11.115,5.341,69.29,8.89,20.08,1.74,10.36441777,4.973333333,80.49333333,65.0,30.27,0.048,5.57,2.23,9.18,2.14,0.036,0.12,54.74,10.98,0.068,1.971274686,0.17,100.452,0.286554853,55.30850426,0.697814133,0.576890294,19.96240308,9.888891944,12.8274292,3.637,1.0,56.67812159,4.402801779,4.91087821,0.06054391,0.018054391,0.067071106,0.329020692,5.396008627,8.203861293,0.055634562,0.065634562,0.025344477,29.674,3.73,2.08,64.28,0.11,0.098,0.0321,13.702,0.025,1.2,0.5,0.03,1.13,0.047,1837.5640841885183,7.0,0.226158461,4.279248628,97.5,25.23809524,21.0,60.0,25.125,8.0,110.28442785,123.46738,570.0888889,40.72866539,375.7,83.94458333
2025-09-21 09:00:00,2.648341003,1.299148839,1.349215639,1136.14,3998.806644,0.0,2280.557083,1247.078819,196.5138306,100906.6653,3.198900864,1.106726314,12.10009586,0.637149704,86.79317783,7.79624538,33.279,9.8,1.02,0.5,87.865,11.115,5.366,69.29,8.89,20.08,1.74,11.01468065,4.973333333,80.49333333,65.0,30.27,0.048,5.57,2.23,9.18,2.14,0.036,0.12,54.74,10.98,0.068,1.971274686,0.17,100.884,0.279041586,58.85889838,0.730121179,0.591916827,18.33202424,9.030501239,11.7139631,3.631,1.0,57.0466949,4.272441245,4.873364387,0.058668219,0.017866822,0.06510163,0.309982426,5.185618604,8.035361705,0.053446256,0.063446256,0.024156539,28.338,3.73,2.08,64.28,0.11,0.098,0.0321,14.048,0.025,1.2,0.5,0.03,1.13,0.047,1837.5640841885183,7.0,0.260340625,4.294833436,97.5,25.23809524,21.0,60.0,25.125,8.0,111.2703503705,132.2290594,568.1194444,40.10115569,375.0,83.3
2025-09-21 10:00:00,2.579764594,1.305081192,1.274911703,1197.507222,4001.915522,0.0,2322.491406,1293.46985,204.7561431,98841.10103,3.270362786,1.106683644,12.09896748,0.637069106,86.79434887,7.790982791,33.181,9.8,1.02,0.5,87.865,11.115,5.125,69.29,8.89,20.08,1.74,11.22859653,4.973333333,80.49333333,65.0,30.27,0.048,5.57,2.23,9.18,2.14,0.036,0.12,54.74,10.98,0.068,1.971274686,0.17,101.183,0.280879658,57.99031765,0.722217471,0.588240684,18.73088577,9.240500916,11.9863653,3.274,1.0,57.00177437,4.288329168,4.877936451,0.058896823,0.017889682,0.065341664,0.312302749,5.211260264,8.055897894,0.05371296,0.06371296,0.024301321,28.01,3.73,2.08,64.28,0.11,0.098,0.0321,14.437,0.025,1.2,0.5,0.03,1.13,0.047,1837.5640841885183,7.0,0.279464497,4.396813906,97.5,25.23809524,21.0,60.0,25.125,8.0,111.610612729,134.7970772,574.925,40.52929022,375.0,83.3
2025-09-21 11:00:00,2.559421508,1.318822394,1.240643598,1179.610556,3998.521122,0.0,2291.826739,1272.208828,194.6711603,94480.56208,3.417344892,1.108111713,12.13673197,0.639766569,86.75515632,7.967111296,33.586,9.8,1.02,0.5,87.865,11.115,5.021,69.29,8.89,20.08,1.74,11.49242316,4.973333333,80.49333333,65.0,30.27,0.048,5.57,2.23,9.18,2.14,0.036,0.12,54.74,10.98,0.068,1.971274686,0.17,97.576,0.290591116,53.40116824,0.680458202,0.568817768,20.83827212,10.35003498,13.42560336,2.859,1.0,56.85284747,4.341003059,4.893094406,0.05965472,0.017965472,0.066137456,0.319995411,5.296271125,8.123982372,0.054597174,0.064597174,0.024781323,27.456,3.73,2.08,64.28,0.11,0.098,0.0321,14.582,0.025,1.2,0.5,0.03,1.13,0.047,1837.5640841885183,7.0,0.361842438,4.335535622,97.5,25.23809524,21.0,60.0,25.125,8.0,110.935699546,129.7033928,575.0,40.69751236,375.0,88.60541667
2025-09-21 12:00:00,2.547091964,1.318810347,1.228197667,1191.960556,3999.476667,0.0,2304.589419,1262.160994,193.5390119,92855.00322,3.478914472,1.106252994,12.08757917,0.636255655,86.80616783,7.737869245,33.819,9.8,1.02,0.5,87.865,11.115,4.959,69.29,8.89,20.08,1.74,11.37583619,4.973333333,80.49333333,65.0,30.27,0.048,5.57,2.23,9.18,2.14,0.036,0.12,54.74,10.98,0.068,1.971274686,0.17,100.756,0.290272374,53.55178988,0.681828794,0.569455253,20.76910506,10.31361868,13.37836576,2.827,1.0,56.96327161,4.301947192,4.881855307,0.059092765,0.017909277,0.065547404,0.314291568,5.233238514,8.073500088,0.05394156,0.06394156,0.024425418,28.405,3.73,2.08,64.28,0.11,0.098,0.0321,14.243,0.025,1.2,0.5,0.03,1.13,0.047,1837.5640841885183,7.0,0.25544991,4.300741064,97.5,25.23809524,21.0,60.0,25.125,8.0,112.91172855725,144.6168193,575.0,41.50018889,375.0,78.66191667
2025-09-21 13:00:00,2.520672561,1.326014536,1.194787169,1199.026111,3999.702692,0.0,2312.989967,1291.016378,194.9918397,92539.72722,3.491803503,1.106643335,12.09790153,0.636992966,86.79545514,7.786011336,29.288,9.8,1.02,0.5,87.865,11.115,4.546,69.29,8.89,20.08,1.74,11.23111337,4.973333333,80.49333333,65.0,30.27,0.048,5.57,2.23,9.18,2.14,0.036,0.12,54.74,10.98,0.068,1.971274686,0.17,87.354,0.290138549,53.61502852,0.682404238,0.569722901,20.7400652,10.29832926,13.35853301,2.454,1.0,56.85514227,4.340191412,4.892860838,0.059643042,0.017964304,0.066125194,0.319876875,5.2949612,8.122933264,0.054583549,0.064583549,0.024773927,23.196,3.73,2.08,64.28,0.11,0.098,0.0321,12.061,0.025,1.2,0.5,0.03,1.13,0.047,1837.5640841885183,6.0,0.343671211,4.242123189,97.5,25.23809524,21.0,60.0,25.125,8.0,112.87630963775,144.3495067,575.0,41.14415553,375.0,77.805
2025-09-21 14:00:00,2.471325953,1.328654217,1.142725351,1170.2425,4003.118664,0.0,2272.217483,1353.575592,194.0124892,92564.19708,3.4958086,1.106417147,12.09192011,0.636565722,86.80166275,7.758114777,38.701,9.8,1.02,0.5,87.865,11.115,6.649,69.29,8.89,20.08,1.74,11.71843919,4.973333333,80.49333333,65.0,30.27,0.048,5.57,2.23,9.18,2.14,0.036,0.12,54.74,10.98,0.068,1.971274686,0.17,116.834,0.291162228,53.13128935,0.678002421,0.567675545,20.96220339,10.4152845,13.51024213,3.304,1.0,56.64064124,4.416058188,4.914693004,0.06073465,0.018073465,0.067271383,0.330956699,5.417403263,8.220996075,0.055857092,0.065857092,0.025465278,30.831,3.73,2.08,64.28,0.11,0.098,0.0321,14.628,0.025,1.2,0.5,0.03,1.13,0.047,1837.5640841885183,7.0,0.28411657,4.362469475,97.5,25.23809524,21.0,60.0,25.125,8.0,114.0117690665,150.6129322,576.2222222,40.82372283,376.2222222,77.805
2025-09-21 15:00:00,2.5315433,1.328815175,1.202586786,1191.853333,3998.788225,0.0,2307.036303,1280.331944,192.9339433,92137.65697,3.504663217,1.106617667,12.09722274,0.636944482,86.79615959,7.782845567,29.864,9.8,1.02,0.5,87.865,11.115,4.354,69.29,8.89,20.08,1.74,11.21473593,4.973333333,80.49333333,65.0,30.27,0.048,5.57,2.23,9.18,2.14,0.036,0.12,54.74,10.98,0.068,1.971274686,0.17,86.967,0.290857375,53.27534742,0.679313287,0.56828525,20.89605039,10.3804551,13.46506298,2.461,1.0,56.5759936,4.438923383,4.921272916,0.061063646,0.018106365,0.067616828,0.334296005,5.454305604,8.250550847,0.05624092,0.06624092,0.025673642,23.128,3.73,2.08,64.28,0.11,0.098,0.0321,11.648,0.025,1.2,0.5,0.03,1.13,0.047,1837.5640841885183,6.0,0.39326504,4.358233664,97.5,25.23809524,21.0,60.0,25.125,8.0,114.07080350625,143.9305925,580.0,41.12423022,380.0,77.91766667
2025-09-21 16:00:00,2.576260206,1.328915847,1.24729265,1196.325833,3998.391542,0.0,2340.132458,1229.932842,190.4166453,91882.8,3.5170517,0.981771798,11.33916422,0.56918454,87.67906398,5.079496103,30.026,9.8,1.02,0.5,87.865,11.115,4.217,69.68,8.57,20.1,1.65,10.3633663,4.973333333,80.49333333,65.0,30.27,0.048,5.73,2.19,9.17,2.08,0.034,0.11,54.6,11.08,0.066,1.933682373,0.18,88.273,0.309540287,44.44673752,0.598976767,0.530919427,24.95024221,12.51497776,16.23387049,2.023,1.0,56.90704473,4.32183405,4.887578144,0.059378907,0.017937891,0.065847853,0.317195908,5.265334091,8.099205164,0.054275392,0.064275392,0.024606641,24.634,3.73,2.08,64.28,0.11,0.098,0.0321,12.416,0.025,1.2,0.5,0.03,1.13,0.047,1837.5640841885183,6.0,0.34905373,4.161265397,97.5,25.23809524,21.0,60.0,25.125,8.0,114.2529689515,142.0559502,581.1666667,41.17822172,381.7222222,72.95270833
2025-09-21 17:00:00,2.635541219,1.345682089,1.289691733,1190.661944,3995.366031,0.0,2322.921128,1261.896211,198.0471244,97506.79886,3.310706889,0.984979941,11.38518102,0.574498027,87.62983904,5.200804005,30.659,9.8,1.02,0.5,87.865,11.115,4.282,69.68,8.57,20.1,1.65,10.97437794,4.973333333,80.49333333,65.0,30.27,0.048,5.73,2.19,9.17,2.08,0.034,0.11,54.6,11.08,0.066,1.933682373,0.18,88.488,0.310068426,44.1971652,0.596705767,0.529863148,25.06484848,12.57531769,16.31214076,2.046,1.0,56.93978954,4.310252556,4.88424534,0.059212267,0.017921227,0.06567288,0.31550451,5.246642614,8.084235318,0.054080978,0.064080978,0.024501102,24.945,3.73,2.08,64.28,0.11,0.098,0.0321,12.319,0.025,1.2,0.5,0.03,1.13,0.047,1837.5640841885183,7.0,0.212812384,4.256510461,97.5,25.23809524,21.0,60.0,25.125,8.0,114.9710271045,141.2907706,580.3472222,40.36883081,385.0,77.67229167
2025-09-21 18:00:00,2.638868792,1.3477726,1.291244997,1199.53,3999.387903,0.0,2333.791064,1274.567889,201.3696169,98601.06681,3.270072022,0.983437696,11.36305945,0.571943684,87.65350285,5.142487876,30.311,9.8,1.02,0.5,87.865,11.115,4.181,69.68,8.57,20.1,1.65,10.92161935,4.973333333,80.49333333,65.0,30.27,0.048,5.73,2.19,9.17,2.08,0.034,0.11,54.6,11.08,0.066,1.933682373,0.18,88.537,0.307888631,45.22722738,0.606078886,0.534222738,24.59183295,12.3262761,15.98909513,1.724,1.0,56.82247289,4.35174623,4.896185965,0.059809298,0.01798093,0.066299763,0.321564377,5.313609622,8.137868628,0.054777515,0.064777515,0.024879222,24.069,3.73,2.08,64.28,0.11,0.098,0.0321,12.248,0.025,1.2,0.5,0.03,1.13,0.047,1837.5640841885183,7.0,0.136239527,4.105460694,97.5,25.23809524,21.0,60.0,25.125,8.0,113.46929488125,129.9569425,580.0972222,40.60517061,385.0,84.04029167
2025-09-21 19:00:00,2.607894323,1.347716713,1.260234024,1196.422006,4001.393652,0.0,2321.786671,1285.706223,199.3463198,96999.24454,3.32920632,0.983529985,11.36438323,0.572096538,87.65208679,5.145977572,36.918,9.8,1.02,0.5,87.865,11.115,5.637,69.68,8.57,20.1,1.65,11.12325056,4.973333333,80.49333333,65.0,30.27,0.048,5.73,2.19,9.17,2.08,0.034,0.11,54.6,11.08,0.066,1.933682373,0.18,101.236,0.297472456,50.1493908,0.650868438,0.555055087,22.33152301,11.13622813,14.44541802,1.543,1.0,56.71706175,4.389029051,4.906914835,0.060345742,0.018034574,0.066863029,0.327009279,5.373780699,8.186059133,0.055403365,0.065403365,0.02521897,27.159,3.73,2.08,64.28,0.11,0.098,0.0321,14.258,0.025,1.2,0.5,0.03,1.13,0.047,1837.5640841885183,7.0,0.24467054,4.132355504,97.5,25.23809524,21.0,60.0,25.125,8.0,112.5551351005,123.0576234,585.0,41.25661139,385.0,90.39058496
2025-09-21 20:00:00,2.571248772,1.347600175,1.223812794,1193.414444,4000.543969,0.0,2319.211897,1290.551969,196.0201078,94640.77444,3.412012033,0.983375016,11.36216038,0.57183987,87.6544646,5.140117785,31.668,9.8,1.02,0.5,87.865,11.115,3.998,69.68,8.57,20.1,1.65,11.04255959,4.973333333,80.49333333,65.0,30.27,0.048,5.73,2.19,9.17,2.08,0.034,0.11,54.6,11.08,0.066,1.933682373,0.18,86.114,0.298412698,49.70507937,0.646825397,0.553174603,22.53555556,11.24365079,14.5847619,1.323,1.0,56.62261108,4.422435267,4.916528134,0.060826407,0.018082641,0.067367727,0.331888028,5.427695287,8.22923887,0.055964141,0.065964141,0.025523391,22.979,3.73,2.08,64.28,0.11,0.098,0.0321,12.513,0.025,1.2,0.5,0.03,1.13,0.047,1837.5640841885183,6.0,0.340115679,4.086033931,97.5,25.23809524,21.0,60.0,25.125,8.0,114.48024422925,137.5867489,587.5,40.44139033,385.0,80.25888889
2025-09-21 21:00:00,2.570227983,1.347953411,1.222324819,1198.24,3998.973308,0.0,2299.518961,1274.930039,194.1309647,93336.65117,3.454851992,0.983803961,11.36831307,0.572550311,87.64788297,5.156337291,31.504,9.8,1.02,0.5,87.865,11.115,4.038,69.68,8.57,20.1,1.65,11.64862007,4.973333333,80.49333333,65.0,30.27,0.048,5.73,2.19,9.17,2.08,0.034,0.11,54.6,11.08,0.066,1.933682373,0.18,88.743,0.300711462,48.61879842,0.636940711,0.548577075,23.03438735,11.50628458,14.92543874,1.265,1.0,56.85967479,4.338588307,4.892399513,0.059619976,0.017961998,0.066100974,0.319642753,5.292373934,8.120861145,0.054556638,0.064556638,0.024759318,24.63,3.73,2.08,64.28,0.11,0.098,0.0321,12.416,0.025,1.2,0.5,0.03,1.13,0.047,1837.5640841885183,6.0,0.370637544,4.260103233,97.5,25.23809524,21.0,60.0,25.125,8.0,117.53099743925,147.5609869,590.0,40.83206281,391.9166667,78.94105556
2025-09-21 22:00:00,2.543913075,1.347730956,1.196280119,1196.9975,4000.794269,0.0,2290.774142,1309.873239,196.3409172,93846.83022,3.440136497,0.983830952,11.36870021,0.572595014,87.64746884,5.15735786,26.312,9.8,1.02,0.5,87.865,11.115,3.368,69.68,8.57,20.1,1.65,11.90567385,4.973333333,80.49333333,65.0,30.27,0.048,5.73,2.19,9.17,2.08,0.034,0.11,54.6,11.08,0.066,1.933682373,0.18,74.013,0.314130435,42.27766304,0.57923913,0.52173913,25.94630435,13.03940217,16.91413043,0.92,1.0,56.86141033,4.337974463,4.892222867,0.059611143,0.017961114,0.066091701,0.319553105,5.291383246,8.120067711,0.054546334,0.064546334,0.024753724,20.676,3.73,2.08,64.28,0.11,0.098,0.0321,10.061,0.025,1.2,0.5,0.03,1.13,0.047,1837.5640841885183,6.0,0.332469024,4.270801194,97.5,25.23809524,21.0,60.0,25.125,8.0,120.19073361875,161.8168575,590.0,41.17616947,395.0,73.57499111
2025-09-21 23:00:00,2.525929081,1.347844292,1.178005972,1175.556389,4000.916628,0.0,2301.389233,1338.4401,195.7917375,94370.71942,3.419401006,0.982644735,11.35168542,0.570630343,87.66566984,5.112504058,36.964,9.8,1.02,0.5,87.865,11.115,2.064,69.68,8.57,20.1,1.65,11.09160007,4.973333333,80.49333333,65.0,30.27,0.048,5.73,2.19,9.17,2.08,0.034,0.11,54.6,11.08,0.066,1.933682373,0.18,77.959,0.296684657,50.52166538,0.654255975,0.556630686,22.16057055,11.04622205,14.32866615,1.297,1.0,56.76159682,4.373277459,4.902382003,0.0601191,0.01801191,0.066625055,0.324708866,5.348359065,8.165699162,0.05513895,0.06513895,0.02507543,20.403,3.73,2.08,64.28,0.11,0.098,0.0321,10.105,0.025,1.2,0.5,0.03,1.13,0.047,1837.5640841885183,6.0,0.295350625,4.233169347,97.5,25.23809524,21.0,60.0,25.125,8.0,120.347132525,152.14817,579.9027778,39.85492192,400.75,72.89999
2025-09-22 00:00:00,2.512438044,1.347654433,1.164910761,1168.148889,3999.551767,0.0,2336.033597,1356.781967,196.0270053,94628.61597,3.409345031,0.981363266,11.30470716,0.609430614,87.71392958,5.395428611,42.941,8.3,1.04,0.54,88.06,10.9,2.049,69.08,9.12,19.98,1.82,9.896404735,4.934666667,80.75733333,65.0,27.96,0.047,5.37,2.14,9.52,2.01,0.032,0.11,54.94,10.85,0.069,2.020484171,0.18,91.414,0.652364395,45.93773296,0.862065369,0.69054242,24.25222531,11.72962448,15.3113491,1.438,1.0,56.89087896,4.734119813,5.577682298,0.106761601,0.027150994,0.070186104,0.366919961,5.467822244,7.459570341,0.056258286,0.156258286,0.029481463,24.438,3.94,2.18,64.14,0.14,0.067,0.04,10.149,0.029,1.0,0.49,0.03,1.06,0.05,1837.5640841885183,7.0,0.159206732,4.207473253,97.5,25.23809524,21.0,60.0,25.125,8.0,119.237295025,135.75317,575.0,38.79030572,405.0,72.89999
2025-09-22 01:00:00,2.559321033,1.347850981,1.211425709,1163.275,3941.187172,0.0,2364.013244,1362.228633,201.0048283,98783.11919,3.223148531,0.980705993,11.28917909,0.607294479,87.73011491,5.349419538,42.38,8.3,1.04,0.54,88.06,10.9,2.052,69.08,9.12,19.98,1.82,8.960070082,4.934666667,80.75733333,65.0,27.96,0.047,5.37,2.14,9.52,2.01,0.032,0.11,54.94,10.85,0.069,2.020484171,0.18,91.572,0.651430565,46.8035799,0.871123517,0.694277739,23.84059316,11.52044662,15.03829728,1.433,1.0,56.80492046,4.762594994,5.586057351,0.107294559,0.027196676,0.07069622,0.371282602,5.517082784,7.497258081,0.056638971,0.156638971,0.029778397,19.738,3.94,2.18,64.14,0.14,0.067,0.04,11.328,0.029,1.0,0.49,0.03,1.06,0.05,1837.5640841885183,7.0,0.067726774,4.037889008,97.5,25.23809524,21.0,60.0,25.125,8.0,116.41231548525,114.4325697,568.6944444,38.57136144,405.0,78.29999889
2025-09-23 08:00:00,2.613007894,1.319161694,1.293844936,1126.079722,3999.244197,0.0,2304.545044,1312.988792,198.8217911,101836.2426,3.175066997,0.993533012,11.09630237,0.583533012,87.91016462,5.490105188,33.654,9.85,1.03,0.525,87.75,11.22,5.573,69.96,8.38,20.08,1.58,10.04950838,4.977777778,80.11111111,65.0,27.96,0.044,5.29,2.02,9.29,2.09,0.034,0.11,55.33,10.47,0.069,1.979206049,0.17,102.024,0.872288136,87.02526271,1.001483051,0.678754237,5.289788136,2.012805085,2.774881356,1.18,1.0,57.03815022,4.58971718,5.53540257,0.08591272,0.029824831,0.093952672,0.411041779,4.324646475,8.422931658,0.057664411,0.168285182,0.010649662,27.933,3.69,2.06,64.32,0.11,0.131,0.046,14.292,0.025,1.0,0.54,0.03,1.12,0.047,1837.5640841885183,7.0,0.333617478,4.015825928,97.5,25.23809524,21.0,60.0,25.125,8.0,114.3280715315,127.6332442,570.6666667,41.76384703,389.6666667,78.73738889
2025-09-23 09:00:00,2.655365794,1.328974292,1.326315067,1132.58,3998.607344,0.0,2298.312561,1343.953333,207.2050508,106801.4197,3.020800456,0.994652187,11.10854746,0.584652187,87.89680036,5.533555489,33.61,9.85,1.03,0.525,87.75,11.22,5.707,69.96,8.38,20.08,1.58,10.59903463,4.977777778,80.11111111,65.0,27.96,0.044,5.29,2.02,9.29,2.09,0.034,0.11,55.33,10.47,0.069,1.979206049,0.17,102.114,0.9,95.7,1.08,0.7,1.23,0.0,0.0,0.998,1.0,56.40714187,4.84434206,5.43853899,0.097429345,0.029162905,0.095369766,0.463415596,4.625761405,8.675299632,0.062998403,0.182383862,0.011537046,28.802,3.69,2.06,64.32,0.11,0.131,0.046,17.282,0.025,1.0,0.54,0.03,1.12,0.047,1837.5640841885183,7.0,0.337744095,4.017795103,97.5,25.23809524,21.0,60.0,25.125,8.0,112.4404895295,125.2060006,567.9166667,41.04965936,383.4027778,84.65276889
2025-09-23 10:00:00,2.665127397,1.340782931,1.324161594,1163.0075,3999.480253,0.0,2321.076247,1376.014769,215.8585033,109175.1306,2.956152019,0.993684572,11.09796061,0.583684572,87.90835482,5.495989257,33.51,9.85,1.03,0.525,87.75,11.22,5.736,69.96,8.38,20.08,1.58,10.78275699,4.977777778,80.11111111,65.0,27.96,0.044,5.29,2.02,9.29,2.09,0.034,0.11,55.33,10.47,0.069,1.979206049,0.17,102.087,0.9,95.7,1.08,0.7,1.23,0.0,0.0,1.209,1.0,56.26759929,4.872161114,5.569679747,0.095510329,0.030236157,0.097586053,0.461429228,4.677701392,8.791754075,0.063148759,0.184052684,0.011472314,29.383,3.69,2.06,64.32,0.11,0.131,0.046,15.618,0.025,1.0,0.54,0.03,1.12,0.047,1837.5640841885183,7.0,0.29852916,4.033034325,97.5,25.23809524,21.0,60.0,25.125,8.0,111.743413433,126.3653844,570.3472222,41.47676894,380.0,85.32999
