Repository: saikumar-voptimai/evonith_bf_webapp

# Evonith BF2 — Blast Furnace Intelligence Platform

Monitoring, modelling and optimisation of **Blast Furnace 2 (BF2)** at Evonith Steel: live telemetry from InfluxDB,
manual plant reports from Neon PostgreSQL, a two-zone energy model of the furnace, blend and fuel optimisers, a
conversational assistant (FurnaceMind) and a live digital twin evaluated every hour.

The platform has three deployable parts that share one Python service layer, plus the shared data library:

| Part | Path | What it is |
|---|---|---|
| **Streamlit app** (legacy) | `src/app.py`, `src/custom_pages/` | The original 11-page dashboard; still the home of the model pages. Served under `/legacy` in production |

File: src/data/V13_df_filtered.csv (part 242 of 268)
NM3/HR.,STEAMKGS/HR.,RAFTOC,PERMEABILITYKGS/HR.,TUYEREVELOCITYM/S,HOT BLAST VOLUMENM3/HR.,O2 ENRICHMENT %,COKE_VM%,COKE_ASH%,COKE_IM%,COKE_FC%,COKE_MOIST%,COKE_CALC_MT,NUTCOKE_MOIST%,NUTCOKE_VM%,NUTCOKE_IM%,NUTCOKE_FC%,NUTCOKE_ASH%,NUTCOKE_CALC_MT,PCI_2_FC%,PCI_2_ASH%,PCI_2_VM%,PCI_2_IM%,PCI_2_CALC_MT,SINTER_SP_02_COLD_STRENGTH_AI,SINTER_SP_02_COLD_STRENGTH_TI,SINTER_SP_02_HOT_STRENGTH_RI,SINTER_SP_02_HOT_STRENGTH_RDI,SINTER_SP_02_P%,SINTER_SP_02_SIO2%,SINTER_SP_02_MGO%,SINTER_SP_02_FEO%,SINTER_SP_02_AL2O3%,SINTER_SP_02_NA2O%,SINTER_SP_02_TIO2%,SINTER_SP_02_FE(T)%,SINTER_SP_02_CAO%,SINTER_SP_02_K2O%,SINTER_SP_02_BASICITY,SINTER_SP_02_MNO%,SINTER_CALC_MT,FLUX_TM%,FLUX_SIO2%,FLUX_FE2O3%,FLUX_AL2O3%,FLUX_LOI%,FLUX_MGO%,FLUX_CAO%,FLUX_CALC_MT,GEOMIN TYPE,ORE_FE(T)%,ORE_LOI%,ORE_TM%,ORE_MGO%,ORE_NA2O%,ORE_P%,ORE_TIO2%,ORE_AL2O3%,ORE_SIO2%,ORE_MNO%,ORE_CAO%,ORE_K2O%,ORE_CALC_MT,LLOYDS_PELLET_PCT_SIO2,LLOYDS_PELLET_PCT_AL2O3,LLOYDS_PELLET_PCT_FE2O3,LLOYDS_PELLET_PCT_MGO,LLOYDS_PELLET_PCT_TIO2,LLOYDS_PELLET_PCT_NA2O,TOTAL_PELLET_CALC_MT,LLOYDS_PELLET_PCT_K2O,LLOYDS_PELLET_PCT_TM,LLOYDS_PELLET_PCT_LOI,LLOYDS_PELLET_PCT_MNO,LLOYDS_PELLET_PCT_CAO,LLOYDS_PELLET_PCT_P,DAILYPRODUCTION,CHARGES/HRS.,STOCKRODLEVEL,FURNACE TOP GAS ANALYSISH2%,COKE_DISCHARGE_TIME,WEIGHTED_COKE_ANGLE,TOTAL_COKE_PORTIONS,NON_COKE_DISCHARGE_TIME,WEIGHTED_NON_COKE_ANGLE,TOTAL_NON_COKE_PORTIONS,UNITCOST LAKHS/THM,ACTUALKG/THM.,ACT. FUEL RATEKG/THM.,FURNACETOPGASANALYSISCO2ETACO,COKE RATE KG/THM,PRODUCTIONTONNESPERHR
2025-09-23 11:00:00,2.663455583,1.347796133,1.315738228,1143.687778,4000.861533,0.0,2297.699175,1383.294186,212.6691444,108873.8758,2.964657086,0.994601923,11.10799751,0.584601923,87.89740057,5.531604067,28.914,9.85,1.03,0.525,87.75,11.22,4.983,69.96,8.38,20.08,1.58,11.02940924,4.977777778,80.11111111,65.0,27.96,0.044,5.29,2.02,9.29,2.09,0.034,0.11,55.33,10.47,0.069,1.979206049,0.17,87.433,0.9,95.7,1.08,0.7,1.23,0.0,0.0,0.966,1.0,57.84640068,4.319562724,5.359637804,0.079938125,0.028275684,0.088397661,0.370623505,3.967743067,7.980487832,0.052854933,0.153074137,0.01002592,26.505,3.69,2.06,64.32,0.11,0.131,0.046,13.462,0.025,1.0,0.54,0.03,1.12,0.047,1837.5640841885183,7.0,0.32444262,4.081010481,97.5,25.23809524,21.0,60.0,25.125,8.0,112.03266386525,129.2559537,577.5694444,41.4918175,379.625,85.32999
2025-09-23 12:00:00,2.615033358,1.347773803,1.267233039,1163.333889,4000.772161,0.0,2289.138244,1454.784819,221.2795475,110323.3697,2.935530622,0.994896182,11.11121705,0.584896182,87.89388677,5.543028229,38.577,9.85,1.03,0.525,87.75,11.22,6.763,69.96,8.38,20.08,1.58,11.94689162,4.977777778,80.11111111,65.0,27.96,0.044,5.29,2.02,9.29,2.09,0.034,0.11,55.33,10.47,0.069,1.979206049,0.17,116.861,0.9,95.7,1.08,0.7,1.23,0.0,0.0,1.383,1.0,56.85544243,4.656688362,5.543530141,0.088188439,0.029922362,0.094814195,0.422989307,4.408360453,8.510384317,0.058964823,0.172023865,0.010844723,32.265,3.69,2.06,64.32,0.11,0.131,0.046,17.865,0.025,1.0,0.54,0.03,1.12,0.047,1837.5640841885183,7.0,0.197992733,4.265705403,97.5,25.23809524,21.0,60.0,25.125,8.0,112.30107612525,140.0081217,575.0,41.69750592,375.0,85.32999
2025-09-23 13:00:00,2.611111092,1.347711103,1.263485517,1178.660833,3998.762139,0.0,2298.667306,1442.100333,221.3408614,109100.9969,2.974087481,0.992968302,11.09012378,0.582968302,87.91690792,5.468181147,33.851,9.85,1.03,0.525,87.75,11.22,5.851,69.96,8.38,20.08,1.58,12.00205655,4.977777778,80.11111111,65.0,27.96,0.044,5.29,2.02,9.29,2.09,0.034,0.11,55.33,10.47,0.069,1.979206049,0.17,101.94,0.9,95.7,1.08,0.7,1.23,0.0,0.0,1.769,1.0,62.56510016,2.666091462,4.741897036,0.033102548,0.02249643,0.061060623,0.09833262,1.844866502,5.559773567,0.022021226,0.060390632,0.0056858,35.993,3.69,2.06,64.32,0.11,0.131,0.046,15.428,0.025,1.0,0.54,0.03,1.12,0.047,1837.5640841885183,6.0,0.348053739,4.230404422,97.5,25.23809524,21.0,60.0,25.125,8.0,113.65024142225,150.1905013,575.6527778,41.59178231,375.0,79.91222111
2025-09-23 14:00:00,2.662462933,1.347662869,1.314729514,1166.120556,3999.253944,0.0,2290.233131,1368.660958,213.7737114,107853.4081,2.994506103,0.994292603,11.10461319,0.584292603,87.90109421,5.519595191,29.446,9.85,1.03,0.525,87.75,11.22,4.979,69.96,8.38,20.08,1.58,11.86321138,4.977777778,80.11111111,65.0,27.96,0.044,5.29,2.02,9.29,2.09,0.034,0.11,55.33,10.47,0.069,1.979206049,0.17,86.287,0.9,95.7,1.08,0.7,1.23,0.0,0.0,1.784,0.0,63.42458967,2.376352582,4.568152254,0.026363893,0.020954301,0.055317629,0.054181381,1.464073299,5.094513319,0.016818053,0.044090266,0.005,35.362,3.69,2.06,64.32,0.11,0.131,0.046,13.375,0.025,1.0,0.54,0.03,1.12,0.047,1837.5640841885183,7.0,0.404510915,4.205037903,97.5,25.23809524,21.0,60.0,25.125,8.0,113.58814611875,149.7218575,575.625,39.85309447,375.0,79.235
2025-09-23 15:00:00,2.662225814,1.347623747,1.314556714,1149.401111,3998.603556,0.0,2272.724706,1372.471253,211.8722286,108196.8656,2.985517681,0.993740198,11.09856922,0.583740198,87.90769058,5.49814885,34.303,9.85,1.03,0.525,87.75,11.22,5.744,69.96,8.38,20.08,1.58,11.99954255,4.977777778,80.11111111,65.0,27.96,0.044,5.29,2.02,9.29,2.09,0.034,0.11,55.33,10.47,0.069,1.979206049,0.17,101.629,0.9,95.7,1.08,0.7,1.23,0.0,0.0,2.11,0.0,63.34037789,2.397405526,4.62445664,0.02587429,0.021419424,0.056370276,0.055013707,1.497611129,5.15571374,0.017062855,0.045314275,0.005,36.624,3.69,2.06,64.32,0.11,0.131,0.046,13.688,0.025,1.0,0.54,0.03,1.12,0.047,1837.5640841885183,6.0,0.350447185,4.089618692,97.5,25.23809524,21.0,60.0,25.125,8.0,113.81612466475,151.4424503,576.2638889,40.13031453,375.0,79.235
2025-09-23 16:00:00,2.620334189,1.347577911,1.272658786,1153.001389,4001.445958,0.0,2338.33215,1423.609839,215.5836383,108488.7892,2.975898964,0.998774622,10.99698434,0.56446987,88.00424104,5.488064761,34.218,9.35,1.025,0.56,87.325,11.65,5.966,69.42,8.78,20.06,1.74,9.891069938,4.977777778,80.11111111,65.0,27.96,0.049,5.36,1.95,9.62,2.11,0.033,0.11,55.2,10.83,0.064,2.020522388,0.17,95.217,0.3,95.19,1.13,0.82,1.32,0.0,0.0,2.082,0.0,64.00219583,2.19483681,3.645365006,0.046661839,0.032529258,0.035069911,0.076837389,1.618032059,4.165463499,0.023081306,0.09226825,0.017843086,41.424,4.04,2.02,64.22,0.11,0.073,0.036,13.067,0.036,0.9,0.4,0.03,1.05,0.058,1837.5640841885183,7.0,0.281640236,3.857735322,97.5,25.23809524,21.0,60.0,25.125,8.0,109.23167631325,116.8428401,570.0,40.77876469,375.0,84.65276889
2025-09-23 17:00:00,2.597652172,1.347643622,1.250071842,1162.355278,4000.249311,0.0,2297.189044,1444.800958,217.6971781,108121.5783,2.986532114,0.997725009,10.98505692,0.562847741,88.01721807,5.415546069,33.732,9.35,1.025,0.56,87.325,11.65,5.985,69.42,8.78,20.06,1.74,11.53726154,4.977777778,80.11111111,65.0,27.96,0.049,5.36,1.95,9.62,2.11,0.033,0.11,55.2,10.83,0.064,2.020522388,0.17,93.803,0.3,81.60165396,1.022421354,0.763303146,7.699122974,3.294232602,4.239180172,2.098,1.0,61.57095624,3.099763781,4.144816248,0.060792892,0.033885058,0.051795019,0.209129328,2.661930609,5.442356867,0.036418762,0.1335544,0.018113757,41.36,4.04,2.02,64.22,0.11,0.073,0.036,12.939,0.036,0.9,0.4,0.03,1.05,0.058,1837.5640841885183,7.0,0.240922589,4.163974117,97.5,25.23809524,21.0,60.0,25.125,8.0,111.6650044825,135.207581,571.0,39.66231953,375.0,85.32999
2025-09-23 18:00:00,2.607646867,1.348025186,1.259378144,1174.679167,3999.181169,0.0,2301.440761,1430.665744,218.271705,107790.3922,2.992868044,0.997725783,10.98506571,0.562848937,88.01720851,5.415599531,33.251,9.35,1.025,0.56,87.325,11.65,5.728,69.42,8.78,20.06,1.74,11.72378901,4.977777778,80.11111111,65.0,27.96,0.049,5.36,1.95,9.62,2.11,0.033,0.11,55.2,10.83,0.064,2.020522388,0.17,97.439,0.3,56.44053221,0.823221289,0.658319328,19.51114846,9.394061625,12.0887395,1.785,1.0,57.4059299,4.644397889,4.98831423,0.085933673,0.036043822,0.080401104,0.436263314,4.447532499,7.637706178,0.059415711,0.203758387,0.018521911,28.616,4.04,2.02,64.22,0.11,0.073,0.036,14.546,0.036,0.9,0.4,0.03,1.05,0.058,1837.5640841885183,7.0,0.156845172,4.256751553,97.5,25.23809524,21.0,60.0,25.125,8.0,112.05789596025,138.1727997,575.0,40.88150819,375.0,84.84874764
2025-09-23 19:00:00,2.596229497,1.347568867,1.248493508,1178.618056,3996.922856,0.0,2313.086903,1386.949186,211.1861536,103723.7191,3.107379294,0.998566986,10.99462484,0.564148978,88.00680818,5.473719013,33.119,9.35,1.025,0.56,87.325,11.65,5.658,69.42,8.78,20.06,1.74,11.24861934,4.977777778,80.11111111,65.0,27.96,0.049,5.36,1.95,9.62,2.11,0.033,0.11,55.2,10.83,0.064,2.020522388,0.17,96.73,0.3,55.61538715,0.816688633,0.654876442,19.8985173,9.594102142,12.34616145,1.821,1.0,58.18938573,4.336143631,4.791466426,0.084140741,0.03512168,0.074874797,0.395115748,4.103056308,7.249523637,0.055556459,0.188901235,0.01827025,33.21,4.04,2.02,64.22,0.11,0.073,0.036,14.949,0.036,0.9,0.4,0.03,1.05,0.058,1837.5640841885183,7.0,0.08304281,4.304301675,97.5,25.23809524,21.0,60.0,25.125,8.0,111.346718574,132.8054232,580.0,40.35058122,375.0,84.7
2025-09-23 20:00:00,2.643546578,1.347432592,1.296073747,1170.892778,4007.240531,0.0,2298.973475,1343.855019,208.6208847,104338.6092,3.097051675,0.994996171,10.9540474,0.558630447,88.05095643,5.227008204,27.425,9.35,1.025,0.56,87.325,11.65,5.152,69.42,8.78,20.06,1.74,11.52753111,4.977777778,80.11111111,65.0,27.96,0.049,5.36,1.95,9.62,2.11,0.033,0.11,55.2,10.83,0.064,2.020522388,0.17,87.518,0.3,58.9214012,0.842862275,0.668670659,18.34649102,8.792622754,11.31477844,1.67,1.0,57.38926141,4.650007606,4.990456365,0.086129143,0.036035789,0.080510889,0.437223259,4.454400721,7.647292234,0.059522818,0.203985989,0.018517894,24.98,4.04,2.02,64.22,0.11,0.073,0.036,12.8,0.036,0.9,0.4,0.03,1.05,0.058,1837.5640841885183,6.0,0.279177592,4.09048675,97.5,25.23809524,21.0,60.0,25.125,8.0,113.00561122025,145.3253677,579.0555556,40.89801436,375.0,79.32222222
2025-09-23 21:00:00,2.639517487,1.3478721,1.291753415,1176.240947,3999.555538,0.0,2311.38463,1353.38339,210.2861836,104656.5671,3.081841153,0.998514365,10.99402687,0.564067654,88.00745877,5.470083368,33.346,9.35,1.025,0.56,87.325,11.65,5.898,69.42,8.78,20.06,1.74,11.28594694,4.977777778,80.11111111,65.0,27.96,0.049,5.36,1.95,9.62,2.11,0.033,0.11,55.2,10.83,0.064,2.020522388,0.17,102.881,0.3,60.13296883,0.852454231,0.673725878,17.777714,8.498901534,10.93680356,2.021,1.0,57.3466302,4.664354975,4.995935074,0.086629076,0.036015243,0.080791673,0.439678405,4.471966831,7.671809457,0.059796754,0.204568102,0.018507622,28.34,4.04,2.02,64.22,0.11,0.073,0.036,15.139,0.036,0.9,0.4,0.03,1.05,0.058,1837.5640841885183,7.0,0.37813233,4.202364142,97.5,25.23809524,21.0,60.0,25.125,8.0,112.76319732925,143.4958289,576.2534819,40.92816159,375.0,78.65
2025-09-23 22:00:00,2.631823794,1.347715964,1.284387572,1176.769167,3997.230619,0.0,2322.580175,1375.962653,213.2217142,105907.8731,3.044763742,0.998598285,10.99498051,0.564197349,88.0064212,5.475881506,33.352,9.35,1.025,0.56,87.325,11.65,5.61,69.42,8.78,20.06,1.74,10.98361872,4.977777778,80.11111111,65.0,27.96,0.049,5.36,1.95,9.62,2.11,0.033,0.11,55.2,10.83,0.064,2.020522388,0.17,102.395,0.3,59.90875492,0.850679134,0.672790354,17.88297244,8.553257874,11.00675197,2.032,1.0,57.40776505,4.643780275,4.988078387,0.085912153,0.036044706,0.080389017,0.436157627,4.446776327,7.636650781,0.059403919,0.203733329,0.018522353,28.117,4.04,2.02,64.22,0.11,0.073,0.036,15.101,0.036,0.9,0.4,0.03,1.05,0.058,1837.5640841885183,6.0,0.231357919,4.147095264,97.5,25.23809524,21.0,60.0,25.125,8.0,112.28101271025,139.8566997,575.0,40.25462147,375.0,78.53480556
2025-09-23 23:00:00,2.648570075,1.347723164,1.300539453,1178.783889,3999.558956,0.0,2329.274772,1374.480319,214.6709933,106855.0272,3.018928,0.998499509,10.99385806,0.564044695,88.00764244,5.469056974,28.504,9.35,1.025,0.56,87.325,11.65,4.798,69.42,8.78,20.06,1.74,10.85758501,4.977777778,80.11111111,65.0,27.96,0.049,5.36,1.95,9.62,2.11,0.033,0.11,55.2,10.83,0.064,2.020522388,0.17,88.44,0.3,60.20613033,0.853033449,0.674031142,17.74336794,8.481164937,10.91397924,1.734,1.0,57.42937805,4.636506504,4.985300813,0.085658699,0.036055122,0.080246667,0.434912927,4.437870732,7.624221138,0.059265041,0.203438211,0.018527561,24.6,4.04,2.02,64.22,0.11,0.073,0.036,12.764,0.036,0.9,0.4,0.03,1.05,0.058,1837.5640841885183,7.0,0.19232879,4.006904244,97.5,25.23809524,21.0,60.0,25.125,8.0,112.08160855775,138.3517627,575.0,40.14020978,375.0,78.47811111
2025-09-24 00:00:00,2.643265286,1.347710536,1.295647417,1185.728056,4001.618992,0.0,2313.311808,1366.100428,214.1968769,106044.945,3.043167325,1.013215293,11.2388491,0.527893763,87.7479356,4.949674075,32.983,9.35,1.025,0.56,87.325,11.65,5.648,69.28,8.92,19.98,1.82,11.55201052,5.154444444,80.64555556,62.52,26.24,0.051,5.34,2.0,9.34,2.03,0.032,0.11,55.3,10.52,0.065,1.970037453,0.16,103.298,0.3,63.73137445,0.880942731,0.688740088,16.08842291,7.626537445,9.814202643,2.27,1.0,57.3169609,4.674340065,4.999747996,0.086977005,0.036000945,0.080987085,0.441387071,4.484192013,7.688872283,0.0599874,0.204973225,0.018500473,28.571,4.04,2.02,64.22,0.11,0.073,0.036,14.648,0.036,0.9,0.4,0.03,1.05,0.058,1837.5640841885183,7.0,0.212895263,4.029377247,97.5,25.23809524,21.0,60.0,25.125,8.0,112.060336544,138.1912192,575.0,41.16773206,375.0,83.59438889
2025-09-24 01:00:00,2.643020164,1.348080053,1.294933269,1184.378333,4000.722519,0.0,2310.139486,1347.894108,210.9482408,104519.4867,3.0885974,1.012400761,11.23090742,0.527160685,87.75669181,4.924423606,28.366,9.35,1.025,0.56,87.325,11.65,4.938,69.28,8.92,19.98,1.82,11.54777967,5.154444444,80.64555556,62.52,26.24,0.051,5.34,2.0,9.34,2.03,0.032,0.11,55.3,10.52,0.065,1.970037453,0.16,87.174,0.3,63.77396462,0.881279917,0.688917794,16.06842872,7.616212279,9.800915713,1.922,1.0,57.32959645,4.670087622,4.998124152,0.086828829,0.036007034,0.080903863,0.440659385,4.478985561,7.681605578,0.059906208,0.204800691,0.018503517,24.309,4.04,2.02,64.22,0.11,0.073,0.036,12.546,0.036,0.9,0.4,0.03,1.05,0.058,1837.5640841885183,7.0,0.312667573,4.146516519,97.5,25.23809524,21.0,60.0,25.125,8.0,111.90473192275,137.0168447,574.0972222,40.47102761,375.0,84.28
2025-09-24 02:00:00,2.608952956,1.347790067,1.261082302,1189.244444,4000.454961,0.0,2346.1104,1392.608322,214.9843192,105165.5786,3.068471094,1.012382531,11.23072968,0.527144278,87.75688779,4.923858465,33.179,9.35,1.025,0.56,87.325,11.65,4.714,69.28,8.92,19.98,1.82,10.53751778,5.154444444,80.64555556,62.52,26.24,0.051,5.34,2.0,9.34,2.03,0.032,0.11,55.3,10.52,0.065,1.970037453,0.16,101.634,0.3,61.00590332,0.859365234,0.677368164,17.36791016,8.287275391,10.66447266,2.048,1.0,57.31392163,4.675362921,5.000138586,0.087012646,0.03599948,0.081007103,0.441562104,4.485444341,7.690620171,0.060006929,0.205014725,0.01849974,28.863,4.04,2.02,64.22,0.11,0.073,0.036,14.589,0.036,0.9,0.4,0.03,1.05,0.058,1837.5640841885183,6.0,0.291553729,3.96959395,97.5,25.23809524,21.0,60.0,25.125,8.0,112.71750337925,143.1509689,570.0,40.91293736,375.0,73.61122222
2025-09-24 03:00:00,2.591957586,1.347582106,1.244211075,1187.798889,4000.612031,0.0,2328.023525,1423.590547,217.7474264,106142.3597,3.041613269,1.012282605,11.2297554,0.527054345,87.75796199,4.920760769,33.361,9.35,1.025,0.56,87.325,11.65,4.948,69.28,8.92,19.98,1.82,11.13409969,5.154444444,80.64555556,62.52,26.24,0.051,5.34,2.0,9.34,2.03,0.032,0.11,55.3,10.52,0.065,1.970037453,0.16,92.274,0.3,56.79039757,0.825991165,0.659779128,19.34690226,9.309243512,11.97959139,1.811,1.0,57.40579386,4.644443673,4.988331713,0.085935269,0.036043756,0.080402,0.436271149,4.447588554,7.637784415,0.059416586,0.203760244,0.018521878,28.796,4.04,2.02,64.22,0.11,0.073,0.036,14.487,0.036,0.9,0.4,0.03,1.05,0.058,1837.5640841885183,7.0,0.293794189,4.067354692,97.5,25.23809524,21.0,60.0,25.125,8.0,112.76746478325,143.5280361,570.0,40.35686886,375.0,77.57438889
2025-09-24 04:00:00,2.612549808,1.347602636,1.265095042,1183.888611,4000.691564,0.0,2323.905972,1408.582194,216.9586456,106600.1281,3.029766858,1.01233461,11.23026245,0.527101149,87.75740294,4.922372905,28.463,9.35,1.025,0.56,87.325,11.65,4.862,69.28,8.92,19.98,1.82,11.18074277,5.154444444,80.64555556,62.52,26.24,0.051,5.34,2.0,9.34,2.03,0.032,0.11,55.3,10.52,0.065,1.970037453,0.16,86.506,0.3,56.03932008,0.820044901,0.656645285,19.69949968,9.491327774,12.21390635,1.559,1.0,57.29927005,4.680293854,5.002021519,0.087184464,0.035992419,0.081103603,0.442405893,4.491481497,7.699046299,0.060101076,0.205214786,0.01849621,24.536,4.04,2.02,64.22,0.11,0.073,0.036,12.404,0.036,0.9,0.4,0.03,1.05,0.058,1837.5640841885183,6.0,0.288306009,4.129436736,97.5,25.23809524,21.0,60.0,25.125,8.0,111.47186430725,133.7499193,573.3611111,39.72599281,375.0,83.59438889
2025-09-24 05:00:00,2.65837985,1.347947992,1.310266081,1109.908611,3554.579647,0.0,2188.008178,1301.860681,194.876,102212.7192,2.848944806,1.012933998,11.23610648,0.527640598,87.75095952,4.940953942,28.681,9.35,1.025,0.56,87.325,11.65,4.86,69.28,8.92,19.98,1.82,10.22719719,5.154444444,80.64555556,62.52,26.24,0.051,5.34,2.0,9.34,2.03,0.032,0.11,55.3,10.52,0.065,1.970037453,0.16,86.63,0.3,56.34454253,0.82246134,0.657918814,19.55621134,9.417332474,12.11868557,1.552,1.0,57.24588151,4.698261564,5.008882698,0.087810546,0.03596669,0.081455238,0.445480559,4.513480149,7.729750072,0.060444135,0.205943787,0.018483345,24.407,4.04,2.02,64.22,0.11,0.073,0.036,12.18,0.036,0.9,0.4,0.03,1.05,0.058,1837.5640841885183,7.0,0.314174871,4.660124128,97.5,25.23809524,21.0,60.0,25.125,8.0,110.9150280355,129.5473814,563.4166667,40.219346,375.0,78.94561111
2025-09-24 06:00:00,2.657595477,1.347325827,1.310142247,1122.350617,3793.84644,0.0,2228.119033,1293.441815,195.5383992,101620.6269,3.054482267,1.013165236,11.23836105,0.527848712,87.74847371,4.948122318,33.552,9.35,1.025,0.56,87.325,11.65,5.673,69.28,8.92,19.98,1.82,9.685499374,5.154444444,80.64555556,62.52,26.24,0.051,5.34,2.0,9.34,2.03,0.032,0.11,55.3,10.52,0.065,1.970037453,0.16,101.162,0.3,56.29126993,0.822039582,0.657696537,19.58122045,9.430247389,12.13530511,1.819,1.0,57.19309993,4.716025002,5.015665872,0.088429511,0.035941253,0.081802876,0.448520269,4.535228701,7.760104776,0.060783294,0.206664499,0.018470626,27.678,4.04,2.02,64.22,0.11,0.073,0.036,14.068,0.036,0.9,0.4,0.03,1.05,0.058,1837.5640841885183,7.0,0.139372584,4.493467551,97.5,25.23809524,21.0,60.0,25.125,8.0,111.2684772445,132.2149226,560.0,40.79779671,375.0,73.25572016
2025-09-24 07:00:00,2.657755943,1.34752998,1.310577929,1135.126639,3695.840348,0.0,2245.87025,1294.279061,197.0188836,101418.3868,2.968402615,1.013124721,11.23796603,0.527812249,87.74890925,4.946866339,33.555,9.35,1.025,0.56,87.325,11.65,4.646,69.28,8.92,19.98,1.82,10.13195054,5.154444444,80.64555556,62.52,26.24,0.051,5.34,2.0,9.34,2.03,0.032,0.11,55.3,10.52,0.065,1.970037453,0.16,99.628,0.3,55.81789386,0.818291874,0.655721393,19.80344942,9.545008292,12.28298507,1.809,1.0,57.3990315,4.64671952,4.989200771,0.08601457,0.036040497,0.08044654,0.436660596,4.450374973,7.641673452,0.059460039,0.203852582,0.018520249,28.002,4.04,2.02,64.22,0.11,0.073,0.036,13.953,0.036,0.9,0.4,0.03,1.05,0.058,1837.5640841885183,6.0,0.350388357,4.34663402,97.5,25.23809524,21.0,60.0,25.125,8.0,109.81049301,121.211268,560.7991803,40.20635066,375.0,83.58918033
2025-09-24 08:00:00,2.687688828,1.347616506,1.340123567,1147.635,3900.991222,0.0,2273.720297,1269.100764,198.1069369,102004.772,3.103485389,1.009084757,11.20867812,0.465525445,87.78223713,4.274915784,33.248,8.4,1.03,0.52,87.685,11.285,5.436,69.7,8.5,20.21,1.59,10.72307627,5.154444444,80.64555556,62.52,26.24,0.051,5.28,1.99,10.22,1.97,0.033,0.11,55.49,10.41,0.07,1.971590909,0.16,97.447,0.170410571,63.46100519,0.576932515,0.608725814,16.62159981,7.657149599,10.4066824,2.119,1.0,57.40773814,4.75974688,4.386744694,0.112481492,0.022539766,0.079823979,0.380347987,4.263288796,7.717434957,0.137348939,0.172746598,0.01727466,28.366,4.13,1.67,64.36,0.07,0.102,0.01,13.872,0.023,1.5,0.58,0.04,1.05,0.045,1837.5640841885183,7.0,0.236704003,4.339305206,97.5,25.23809524,21.0,60.0,25.125,8.0,110.5519741665,126.8073522,568.0416667,40.44400406,375.0,84.56194444
2025-09-24 09:00:00,2.463400928,1.265057744,1.198356649,1095.473056,3300.510989,0.0,2232.924925,1283.276875,181.9305511,91415.78889,2.960340633,1.008913632,11.20639126,0.465198751,87.78469511,4.266826223,28.83,8.4,1.03,0.52,87.685,11.285,5.215,69.7,8.5,20.21,1.59,9.279958866,5.154444444,80.64555556,62.52,26.24,0.051,5.28,1.99,10.22,1.97,0.033,0.11,55.49,10.41,0.07,1.971590909,0.16,86.049,0.166666667,65.23,0.586666667,0.606666667,15.8,7.25,9.853333333,1.992,1.0,57.47339524,4.730504643,4.381227291,0.111433185,0.022556318,0.079542592,0.376954784,4.233439645,7.691392814,0.136245458,0.171808639,0.017180864,24.77,4.13,1.67,64.36,0.07,0.102,0.01,12.005,0.023,1.5,0.58,0.04,1.05,0.045,1837.5640841885183,6.0,0.638062853,4.155044383,97.5,25.23809524,21.0,60.0,25.125,8.0,108.2790623825,109.653301,556.0,40.83068317,375.0,84.63
2025-09-24 10:00:00,2.558151642,1.281871531,1.276212569,1154.9575,3643.847675,0.0,2311.182206,1270.568525,196.6224031,97197.57478,3.049621417,1.008731428,11.20395635,0.464850908,87.78731222,4.25821295,29.143,8.4,1.03,0.52,87.685,11.285,5.57,69.7,8.5,20.21,1.59,9.960627808,5.154444444,80.64555556,62.52,26.24,0.051,5.28,1.99,10.22,1.97,0.033,0.11,55.49,10.41,0.07,1.971590909,0.16,84.447,0.166869301,65.13425532,0.586139818,0.606778116,15.84446809,7.272036474,9.883282675,1.974,1.0,57.55302773,4.695038069,4.374535485,0.110161742,0.022576394,0.07920131,0.372839323,4.197236972,7.659807487,0.134907097,0.170671032,0.017067103,25.349,4.13,1.67,64.36,0.07,0.102,0.01,12.177,0.023,1.5,0.58,0.04,1.05,0.045,1837.5640841885183,6.0,0.328190353,3.990017389,97.5,25.23809524,21.0,60.0,25.125,8.0,112.99376611775,145.2359707,566.9722222,40.90449425,375.0,68.582375
2025-09-24 11:00:00,2.641287989,1.319405272,1.321935033,1151.610833,4000.987883,0.0,2345.068964,1240.226964,194.0156956,98303.89194,3.301953253,1.005767252,11.16434419,0.459192027,87.82988856,4.118088298,32.662,8.4,1.03,0.52,87.685,11.285,6.06,69.7,8.5,20.21,1.59,9.406365866,5.154444444,80.64555556,62.52,26.24,0.051,5.28,1.99,10.22,1.97,0.033,0.11,55.49,10.41,0.07,1.971590909,0.16,101.204,0.170732861,63.3087234,0.576094563,0.608903073,16.69232624,7.692198582,10.45431678,2.115,1.0,57.69640452,4.631181182,4.362487015,0.107872533,0.022612539,0.078586838,0.365429514,4.132054753,7.602938713,0.132497403,0.168622793,0.016862279,29.843,4.13,1.67,64.36,0.07,0.102,0.01,14.403,0.023,1.5,0.58,0.04,1.05,0.045,1837.5640841885183,7.0,0.370082868,3.781491136,97.5,25.23809524,21.0,60.0,25.125,8.0,109.85269824825,121.5297981,564.4722222,40.61733764,375.0,77.39966667
2025-09-24 12:00:00,2.689244081,1.346987117,1.342315411,1142.728333,3998.287306,0.0,2316.746136,1211.676544,188.6984536,97429.48336,3.340422561,1.008908042,11.20631656,0.46518808,87.7847754,4.266561988,29.296,8.4,1.03,0.52,87.685,11.285,5.304,69.7,8.5,20.21,1.59,9.614503774,5.154444444,80.64555556,62.52,26.24,0.051,5.28,1.99,10.22,1.97,0.033,0.11,55.49,10.41,0.07,1.971590909,0.16,83.985,0.171774648,62.81647887,0.573385915,0.609476056,16.92094648,7.805492958,10.60829296,1.775,1.0,56.89563153,4.987827974,4.429778863,0.120657984,0.022410663,0.082018722,0.406814001,4.496103649,7.920556234,0.145955773,0.180062407,0.018006241,22.113,4.13,1.67,64.36,0.07,0.102,0.01,12.483,0.023,1.5,0.58,0.04,1.05,0.045,1837.5640841885183,6.0,0.338352436,3.982863964,97.5,25.23809524,21.0,60.0,25.125,8.0,111.103478519,130.9696492,561.6527778,40.77684069,375.0,73.41016667
2025-09-24 13:00:00,2.648843289,1.3475592,1.301035764,1123.106389,4001.610311,0.0,2273.514625,1258.209614,189.3117772,98029.75108,3.348586467,1.008595161,11.20213533,0.464590762,87.7892695,4.251771251,38.645,8.4,1.03,0.52,87.685,11.285,6.925,69.7,8.5,20.21,1.59,9.197833901,5.154444444,80.64555556,62.52,26.24,0.051,5.28,1.99,10.22,1.97,0.033,0.11,55.49,10.41,0.07,1.971590909,0.16,115.793,0.169723992,63.78541401,0.578717622,0.608348195,16.47092994,7.582484076,10.30520594,2.355,1.0,57.23692718,4.835822348,4.401098556,0.115208726,0.022496704,0.080556026,0.389175612,4.340943189,7.785185185,0.140219711,0.175186755,0.017518675,31.86,4.13,1.67,64.36,0.07,0.102,0.01,16.735,0.023,1.5,0.58,0.04,1.05,0.045,1837.5640841885183,7.0,0.164804204,4.344473383,97.5,25.23809524,21.0,60.0,25.125,8.0,109.37095408575,117.8939931,554.7222222,40.47358436,375.0,78.01783333
2025-09-24 14:00:00,2.646970575,1.34759655,1.299555264,1154.408889,3997.965431,0.0,2290.538642,1269.368175,195.0221206,98792.72147,3.311501703,1.008380749,11.19927,0.464181429,87.79234925,4.241635388,28.507,8.4,1.03,0.52,87.685,11.285,5.214,69.7,8.5,20.21,1.59,9.844051667,5.154444444,80.64555556,62.52,26.24,0.051,5.28,1.99,10.22,1.97,0.033,0.11,55.49,10.41,0.07,1.971590909,0.16,81.188,0.210327133,44.60042976,0.473149455,0.630679923,25.38128929,11.99807569,16.30635022,3.118,1.0,57.27509095,4.818825037,4.397891516,0.114599388,0.022506325,0.080392467,0.387203283,4.323593104,7.770047958,0.139578303,0.174641558,0.017464156,24.188,4.13,1.67,64.36,0.07,0.102,0.01,12.364,0.023,1.5,0.58,0.04,1.05,0.045,1837.5640841885183,6.0,0.286383414,4.359680439,97.5,25.23809524,21.0,60.0,25.125,8.0,109.40204215,118.12862,561.2916667,40.98652478,375.0,83.33333333
2025-09-24 15:00:00,2.679824056,1.347850975,1.332238517,1164.374167,4000.462431,0.0,2293.746128,1231.937936,193.6678686,98345.49758,3.315062744,1.008644863,11.20279953,0.464685647,87.78855561,4.254120779,33.052,8.4,1.03,0.52,87.685,11.285,6.013,69.7,8.5,20.21,1.59,10.72546243,5.154444444,80.64555556,62.52,26.24,0.051,5.28,1.99,10.22,1.97,0.033,0.11,55.49,10.41,0.07,1.971590909,0.16,99.706,0.210769231,44.39153846,0.472,0.630923077,25.47830769,12.04615385,16.37169231,3.64,1.0,57.25658303,4.827068061,4.399446804,0.114894893,0.02250166,0.080471787,0.388159784,4.332007209,7.777388915,0.139889361,0.174905957,0.017490596,28.019,4.13,1.67,64.36,0.07,0.102,0.01,14.239,0.023,1.5,0.58,0.04,1.05,0.045,1837.5640841885183,7.0,0.395072842,4.336291128,97.5,25.23809524,21.0,60.0,25.125,8.0,111.8151327065,136.3406242,565.5138889,40.95595,375.0,78.66666667
2025-09-24 16:00:00,2.675359208,1.342615503,1.332911681,1154.898611,4001.368661,0.0,2268.339483,1236.549364,193.5697964,98677.45533,3.309041517,0.988837953,11.13470439,0.509811009,87.87645765,5.69919556,28.467,8.4,1.03,0.52,87.685,11.285,5.128,69.5,8.75,19.87,1.88,10.89340583,5.154444444,80.64555556,62.52,26.24,0.049,5.17,2.08,9.91,2.0,0.033,0.11,55.5,10.56,0.07,2.042553191,0.16,85.938,0.205178211,47.03329523,0.486536651,0.627848016,24.25135844,11.43813046,15.54533961,2.974,1.0,56.59212141,5.123004751,4.455283915,0.125503944,0.022334148,0.08331948,0.422499608,4.634085982,8.04094008,0.151056783,0.184398266,0.018439827,21.679,4.13,1.67,64.36,0.07,0.102,0.01,12.66,0.023,1.5,0.58,0.04,1.05,0.045,1837.5640841885183,7.0,0.373446245,4.498344228,97.5,25.23809524,21.0,60.0,25.125,8.0,112.254824019,139.6590492,562.8888889,41.53831956,375.0,78.0
2025-09-24 17:00:00,2.638366339,1.32855655,1.309664078,1161.689722,4001.045131,0.0,2316.516547,1255.158042,195.9934236,98541.03022,3.299267797,0.988854076,11.13494185,0.509838859,87.87620407,5.700089689,33.449,8.4,1.03,0.52,87.685,11.285,6.004,69.5,8.75,19.87,1.88,10.38207821,5.154444444,80.64555556,62.52,26.24,0.049,5.17,2.08,9.91,2.0,0.033,0.11,55.5,10.56,0.07,2.042553191,0.16,100.208,0.200797546,49.10315951,0.49792638,0.62543865,23.29002147,10.96173313,14.8978773,3.26,1.0,56.93794959,4.968980436,4.426222724,0.119982318,0.022421332,0.081837359,0.404626975,4.476864936,7.903771257,0.145244545,0.179457863,0.017945786,26.58,4.13,1.67,64.36,0.07,0.102,0.01,14.712,0.023,1.5,0.58,0.04,1.05,0.045,1837.5640841885183,6.0,0.339503646,4.384186908,97.5,25.23809524,21.0,60.0,25.125,8.0,111.386222601,133.1035668,561.7083333,41.25839772,375.0,78.0
2025-09-24 18:00:00,2.634343567,1.328734383,1.305720447,1169.557222,3994.911061,0.0,2308.244628,1285.514,201.3458894,100598.6656,3.237541475,0.988446845,11.12894445,0.50913546,87.88260871,5.677506865,33.139,8.4,1.03,0.52,87.685,11.285,5.987,69.5,8.75,19.87,1.88,10.174605,5.154444444,80.64555556,62.52,26.24,0.049,5.17,2.08,9.91,2.0,0.033,0.11,55.5,10.56,0.07,2.042553191,0.16,99.827,0.183586304,57.23547123,0.542675609,0.615972467,19.51301447,9.090010589,12.35405577,2.833,1.0,56.70603732,5.072269092,4.445711149,0.123685118,0.022362867,0.082831269,0.416612357,4.582297318,7.995756625,0.14914223,0.182770895,0.01827709,25.508,4.13,1.67,64.36,0.07,0.102,0.01,14.668,0.023,1.5,0.58,0.04,1.05,0.045,1837.5640841885183,7.0,0.274772317,4.5686728,97.5,25.23809524,21.0,60.0,25.125,8.0,111.03378414175,130.4436539,566.1388889,40.39719358,375.0,78.0
2025-09-24 19:00:00,2.633924203,1.328918257,1.304831817,1171.938589,3999.401539,0.0,2323.200751,1293.624012,202.8367274,101120.2944,3.217224656,0.989125087,11.1389331,0.510306969,87.87194181,5.715118467,28.7,8.4,1.03,0.52,87.685,11.285,5.679,69.5,8.75,19.87,1.88,10.07249643,5.154444444,80.64555556,62.52,26.24,0.049,5.17,2.08,9.91,2.0,0.033,0.11,55.5,10.56,0.07,2.042553191,0.16,86.215,0.1,96.73,0.76,0.57,1.17,0.0,0.0,1.695,1.0,56.95768538,4.960190543,4.424564253,0.119667208,0.022426307,0.081752777,0.403607016,4.467892611,7.895943276,0.144912851,0.179175923,0.017917592,22.777,4.13,1.67,64.36,0.07,0.102,0.01,12.653,0.023,1.5,0.58,0.04,1.05,0.045,1837.5640841885183,6.0,0.326604993,4.652909842,97.5,25.23809524,21.0,60.0,25.125,8.0,109.82878385325,121.3493121,568.2987552,40.47696415,375.0,83.00414938
2025-09-24 20:00:00,2.672586267,1.3292154,1.343663675,1158.740833,4001.420725,0.0,2303.08145,1293.580933,204.5144692,104120.3308,3.14503725,0.98863921,11.13177746,0.509467726,87.87958333,5.688174374,33.216,8.4,1.03,0.52,87.685,11.285,6.105,69.5,8.75,19.87,1.88,9.690637649,5.154444444,80.64555556,62.52,26.24,0.049,5.17,2.08,9.91,2.0,0.033,0.11,55.5,10.56,0.07,2.042553191,0.16,100.628,0.1,96.73,0.76,0.57,1.17,0.0,0.0,1.983,1.0,57.10240716,4.895734625,4.412402759,0.117356524,0.022462792,0.081132541,0.396127697,4.402098929,7.838541025,0.142480552,0.177108469,0.017710847,27.252,4.13,1.67,64.36,0.07,0.102,0.01,14.62,0.023,1.5,0.58,0.04,1.05,0.045,1837.5640841885183,7.0,0.287494579,4.52319635,97.5,25.23809524,21.0,60.0,25.125,8.0,110.07561333325,123.2121761,560.0,40.44103158,375.0,78.65
2025-09-24 21:00:00,2.69727254,1.329301016,1.368449234,1163.858871,3998.52325,0.0,2305.947,1263.830831,203.2452669,103706.4918,3.154500855,0.988479285,11.12942219,0.509191492,87.88209852,5.679305793,33.333,8.4,1.03,0.52,87.685,11.285,5.663,69.5,8.75,19.87,1.88,9.638045467,5.154444444,80.64555556,62.52,26.24,0.049,5.17,2.08,9.91,2.0,0.033,0.11,55.5,10.56,0.07,2.042553191,0.16,100.98,0.1,96.73,0.76,0.57,1.17,0.0,0.0,1.98,1.0,56.60290893,5.118200224,4.454377401,0.125331706,0.022336868,0.083273247,0.421942101,4.629181738,8.036661332,0.15087548,0.184244158,0.018424416,24.992,4.13,1.67,64.36,0.07,0.102,0.01,14.398,0.023,1.5,0.58,0.04,1.05,0.045,1837.5640841885183,7.0,0.192347958,4.347581621,97.5,25.23809524,21.0,60.0,25.125,8.0,110.11627146175,123.5190299,554.8790323,41.47038653,375.0,78.02883065
2025-09-24 22:00:00,2.695488911,1.330859659,1.365263675,1147.73252,4000.754301,0.0,2308.79448,1251.374154,198.5160724,102359.6571,3.190318813,0.988498877,11.12971074,0.509225333,87.88179039,5.680392274,33.395,8.4,1.03,0.52,87.685,11.285,6.072,69.5,8.75,19.87,1.88,9.588823471,5.154444444,80.64555556,62.52,26.24,0.049,5.17,2.08,9.91,2.0,0.033,0.11,55.5,10.56,0.07,2.042553191,0.16,101.541,0.1,96.73,0.76,0.57,1.17,0.0,0.0,1.959,1.0,56.85486575,5.005984161,4.433204559,0.121308866,0.022400386,0.082193432,0.408920804,4.514636662,7.936725517,0.146640912,0.180644775,0.018064477,25.885,4.13,1.67,64.36,0.07,0.102,0.01,14.352,0.023,1.5,0.58,0.04,1.05,0.045,1837.5640841885183,7.0,0.18659201,4.30821378,97.5,25.23809524,21.0,60.0,25.125,8.0,107.93859741825,107.0837541,555.0,41.84113439,375.0,89.5450813
2025-09-24 23:00:00,2.708320949,1.338258441,1.370241,1149.286441,4003.064593,0.0,2325.711432,1247.043797,198.1266508,102342.8117,3.175318102,0.989149361,11.13929059,0.510348896,87.87156005,5.716464559,33.563,8.4,1.03,0.52,87.685,11.285,5.684,69.5,8.75,19.87,1.88,9.669939364,5.154444444,80.64555556,62.52,26.24,0.049,5.17,2.08,9.91,2.0,0.033,0.11,55.5,10.56,0.07,2.042553191,0.16,101.856,0.1,96.73,0.76,0.57,1.17,0.0,0.0,1.952,1.0,57.32418842,4.796958101,4.393765679,0.113815479,0.022518703,0.08018205,0.384665893,4.301272326,7.750574007,0.138753136,0.173940165,0.017394017,26.707,4.13,1.67,64.36,0.07,0.102,0.01,14.204,0.023,1.5,0.58,0.04,1.05,0.045,1837.5640841885183,7.0,0.197588227,4.406240212,97.5,25.23809524,21.0,60.0,25.125,8.0,108.73761373175,113.1140659,555.0,40.69185958,375.0,85.48838983
2025-09-25 00:00:00,2.677550109,1.345836311,1.331455513,1154.610924,4001.135597,0.0,2315.611328,1288.406958,201.3399529,102657.3918,3.18316258,1.009035665,11.20594088,0.488629753,87.78502345,5.746199003,33.899,8.95,1.04,0.46,87.75,11.21,5.559,69.28,9.01,20.03,1.68,9.000897884,4.865555556,80.37555556,62.52,26.24,0.049,5.23,2.08,9.4,2.0,0.032,0.11,55.78,10.13,0.068,1.936902486,0.17,102.577,0.2,96.04,1.11,0.74,1.24,0.0,0.0,1.756,1.0,57.14058893,4.748816749,4.852310841,0.075053327,0.029498222,0.084626207,0.413283406,4.644687758,7.912519122,0.060142206,0.114911121,0.021039107,27.847,4.41,1.78,64.13,0.07,0.104,0.018,14.109,0.025,0.7,0.46,0.04,1.04,0.047,1837.5640841885183,7.0,0.266298394,4.356690605,97.5,25.23809524,21.0,60.0,25.125,8.0,108.7748425085,113.3950378,556.1344538,40.79961118,375.0,79.37647059
2025-09-25 01:00:00,2.651642193,1.347824042,1.30409779,1166.909244,4000.650908,0.0,2280.215101,1316.092042,204.4874739,102630.4985,3.180660235,1.008625,11.20034091,0.487659091,87.79103409,5.727159091,29.04,8.95,1.04,0.46,87.75,11.21,4.83,69.28,9.01,20.03,1.68,10.51966682,4.865555556,80.37555556,62.52,26.24,0.049,5.23,2.08,9.4,2.0,0.032,0.11,55.78,10.13,0.068,1.936902486,0.17,87.388,0.2,96.04,1.11,0.74,1.24,0.0,0.0,1.503,1.0,57.15214324,4.743568639,4.850935329,0.075021585,0.029499281,0.084551083,0.412519467,4.638921186,7.908043416,0.060057559,0.114964026,0.021015829,24.323,4.41,1.78,64.13,0.07,0.104,0.018,12.411,0.025,0.7,0.46,0.04,1.04,0.047,1837.5640841885183,7.0,0.349433813,4.479774563,97.5,25.23809524,21.0,60.0,25.125,8.0,110.30474362225,124.9414613,564.0756303,41.42168462,375.0,84.19676471
2025-09-25 02:00:00,2.649710592,1.348399312,1.301758016,1177.8624,4000.628536,0.0,2307.28272,1314.500984,205.325448,102458.2594,3.17625404,1.009020149,11.20572931,0.48859308,87.78525054,5.745479645,34.046,8.95,1.04,0.46,87.75,11.21,5.642,69.28,9.01,20.03,1.68,10.83799754,4.865555556,80.37555556,62.52,26.24,0.049,5.23,2.08,9.4,2.0,0.032,0.11,55.78,10.13,0.068,1.936902486,0.17,96.786,0.2,96.04,1.11,0.74,1.24,0.0,0.0,1.715,1.0,57.25054694,4.698872452,4.839220602,0.074751245,0.029508292,0.083911279,0.406013288,4.589809449,7.869925499,0.059336652,0.115414592,0.020817579,27.919,4.41,1.78,64.13,0.07,0.104,0.018,14.594,0.025,0.7,0.46,0.04,1.04,0.047,1837.5640841885183,6.0,0.137985543,4.307662072,97.5,25.23809524,21.0,60.0,25.125,8.0,110.60684557,127.221476,566.36,40.90722528,375.0,85.19
2025-09-25 03:00:00,2.677469065,1.348280821,1.328899512,1161.069919,3997.739976,0.0,2317.638138,1288.925951,201.9437228,102567.4115,3.156005642,1.009078858,11.20652988,0.488731847,87.78439126,5.748201608,33.947,8.95,1.04,0.46,87.75,11.21,5.582,69.28,9.01,20.03,1.68,10.59933572,4.865555556,80.37555556,62.52,26.24,0.049,5.23,2.08,9.4,2.0,0.032,0.11,55.78,10.13,0.068,1.936902486,0.17,101.01,0.2,96.04,1.11,0.74,1.24,0.0,0.0,1.481,1.0,57.1315765,4.752910306,4.85338375,0.075078087,0.029497397,0.084684805,0.413879282,4.649185719,7.9160102,0.060208231,0.114869856,0.021057263,28.43,4.41,1.78,64.13,0.07,0.104,0.018,14.633,0.025,0.7,0.46,0.04,1.04,0.047,1837.5640841885183,7.0,0.315284551,3.971036545,97.5,25.23809524,21.0,60.0,25.125,8.0,111.34967661,132.827748,566.3414634,40.56869618,375.0,79.79760163
2025-09-25 04:00:00,2.417976992,1.229622204,1.188880314,1082.499174,2481.517121,0.0,2188.138554,1286.441893,180.4598091,90315.1881,2.057369593,1.008559722,11.19945075,0.487504797,87.79198952,5.724132566,19.281,8.95,1.04,0.46,87.75,11.21,3.121,69.28,9.01,20.03,1.68,6.245155259,4.865555556,80.37555556,62.52,26.24,0.049,5.23,2.08,9.4,2.0,0.032,0.11,55.78,10.13,0.068,1.936902486,0.17,57.92,0.2,96.04,1.11,0.74,1.24,0.0,0.0,0.849,1.0,57.22803422,4.70909801,4.841900688,0.074813093,0.02950623,0.084057653,0.407501767,4.601045192,7.878646085,0.059501581,0.115311512,0.020862935,16.131,4.41,1.78,64.13,0.07,0.104,0.018,8.367,0.025,0.7,0.46,0.04,1.04,0.047,1837.5640841885183,4.0,0.744384202,3.996546884,97.5,25.23809524,21.0,60.0,25.125,8.0,104.210565979525,78.94766777,551.0743802,42.06116066,375.0,79.105
2025-09-25 07:00:00,2.579421991,1.294407431,1.284753927,1160.867241,3640.958474,0.0,2294.326784,1299.284862,201.92695,100023.8803,2.979607043,1.008605131,11.20006997,0.487612128,87.7913249,5.72623789,33.444,8.95,1.04,0.46,87.75,11.21,5.375,69.28,9.01,20.03,1.68,9.401319037,4.865555556,80.37555556,62.52,26.24,0.049,5.23,2.08,9.4,2.0,0.032,0.11,55.78,10.13,0.068,1.936902486,0.17,102.526,0.2,96.04,1.11,0.74,1.24,0.0,0.0,1.48,1.0,57.29925333,4.676749402,4.833422222,0.074617436,0.029512752,0.083594598,0.402792957,4.565500855,7.851058462,0.058979829,0.115637607,0.020719453,29.25,4.41,1.78,64.13,0.07,0.104,0.018,14.292,0.025,0.7,0.46,0.04,1.04,0.047,1837.5640841885183,6.0,0.289796489,4.098045336,97.5,25.23809524,21.0,60.0,25.125,8.0,108.7567659575,113.258611,557.112069,42.89723776,375.0,83.0075431
2025-09-25 08:00:00,2.587444483,1.29892935,1.288405375,1139.416667,3414.366383,0.0,2254.657158,1285.836125,197.1177292,99058.65242,2.824018825,1.013439657,11.22962839,0.474274908,87.75693195,5.680335355,28.686,8.95,1.04,0.46,87.75,11.21,4.599,69.33,8.78,19.96,1.93,9.275080836,4.865555556,80.37555556,62.52,26.24,0.048,5.0,2.14,10.17,2.01,0.039,0.12,55.92,9.89,0.069,1.978,0.18,87.832,0.222693267,74.75144638,0.912568579,0.72638404,11.18418953,4.935785536,6.708129676,1.604,1.0,57.12966298,4.753779454,4.85361155,0.075083343,0.029497222,0.084697246,0.4140058,4.650140731,7.91675143,0.060222249,0.114861094,0.021061119,24.657,4.41,1.78,64.13,0.07,0.104,0.018,12.259,0.025,0.7,0.46,0.04,1.04,0.047,1837.5640841885183,7.0,0.574368841,4.168402733,97.5,25.23809524,21.0,60.0,25.125,8.0,109.171925849,116.3918932,557.0,42.04671425,375.0,79.688375
2025-09-25 09:00:00,2.575292686,1.298955008,1.275502694,1158.381356,3802.366881,0.0,2274.964686,1268.481644,195.6327364,96780.68898,3.207612,1.013049428,11.22147694,0.473537808,87.76547363,5.657355196,33.908,8.95,1.04,0.46,87.75,11.21,5.548,69.33,8.78,19.96,1.93,9.978066022,4.865555556,80.37555556,62.52,26.24,0.048,5.0,2.14,10.17,2.01,0.039,0.12,55.92,9.89,0.069,1.978,0.18,101.96,0.240283688,58.24987234,0.759531915,0.715829787,18.89231206,8.761702128,11.90785816,2.115,1.0,57.14464999,4.746972168,4.851827383,0.07504217,0.029498594,0.084599803,0.4130149,4.64266095,7.910946022,0.060112454,0.114929716,0.021030925,28.456,4.41,1.78,64.13,0.07,0.104,0.018,14.556,0.025,0.7,0.46,0.04,1.04,0.047,1837.5640841885183,7.0,0.467502083,4.258989534,97.5,25.23809524,21.0,60.0,25.125,8.0,110.449428415,126.033422,562.5847458,42.57026034,375.0,79.17
2025-09-25 10:00:00,2.605590008,1.308199976,1.297521847,1157.86371,3998.537016,0.0,2326.557968,1292.462742,201.2308839,100674.4523,3.242799798,1.013040074,11.22128156,0.473520141,87.76567837,5.656804387,28.996,8.95,1.04,0.46,87.75,11.21,4.962,69.33,8.78,19.96,1.93,8.919578834,4.865555556,80.37555556,62.52,26.24,0.048,5.0,2.14,10.17,2.01,0.039,0.12,55.92,9.89,0.069,1.978,0.18,87.544,0.240066043,58.45404513,0.761425427,0.715960374,18.79694001,8.714364337,11.84352229,1.817,1.0,57.20109228,4.721335372,4.845108061,0.074887109,0.029503763,0.084232825,0.409283093,4.614491488,7.889082384,0.059698958,0.115188151,0.020917213,24.847,4.41,1.78,64.13,0.07,0.104,0.018,12.569,0.025,0.7,0.46,0.04,1.04,0.047,1837.5640841885183,6.0,0.407977286,4.057716306,97.5,25.23809524,21.0,60.0,25.125,8.0,108.67792971625,112.6636205,559.1129032,42.41533323,375.0,79.17
2025-09-25 11:00:00,2.637800818,1.343943744,1.293313041,1157.444628,4000.922322,0.0,2315.36219,1323.488256,203.5045719,102584.8083,3.171443686,1.013280135,11.22629615,0.473973588,87.76042371,5.670941284,33.773,8.95,1.04,0.46,87.75,11.21,5.999,69.33,8.78,19.96,1.93,9.852182649,4.865555556,80.37555556,62.52,26.24,0.048,5.0,2.14,10.17,2.01,0.039,0.12,55.92,9.89,0.069,1.978,0.18,101.639,0.23928401,59.18767064,0.768229117,0.716429594,18.45425298,8.544272076,11.61235322,2.095,1.0,57.30313229,4.674987533,4.832960442,0.074606779,0.029513107,0.083569378,0.402536492,4.56356493,7.8495559,0.058951412,0.115655368,0.020711638,29.678,4.41,1.78,64.13,0.07,0.104,0.018,14.779,0.025,0.7,0.46,0.04,1.04,0.047,1837.5640841885183,7.0,0.355399,4.137994545,97.5,25.23809524,21.0,60.0,25.125,8.0,109.18857204925,116.5175249,564.9173554,41.52403116,375.0,84.5553719
2025-09-25 12:00:00,2.603262425,1.348113875,1.255218488,1163.191667,4003.746392,0.0,2300.906033,1361.217192,205.7013242,102255.1562,3.17031085,1.013204173,11.22470939,0.473830104,87.76208644,5.666467958,33.55,8.95,1.04,0.46,87.75,11.21,5.969,69.33,8.78,19.96,1.93,11.19797502,4.865555556,80.37555556,62.52,26.24,0.048,5.0,2.14,10.17,2.01,0.039,0.12,55.92,9.89,0.069,1.978,0.18,107.919,0.232440056,65.60798307,0.827771509,0.720535966,15.45523272,7.055712271,9.589280677,2.127,1.0,58.15113315,4.289814978,4.732007958,0.072277107,0.029590763,0.078055819,0.346469035,4.140341054,7.521072048,0.052738951,0.119538155,0.019003212,35.185,4.41,1.78,64.13,0.07,0.104,0.018,0.0,0.025,0.7,0.46,0.04,1.04,0.047,1837.5640841885183,7.0,0.319633886,4.02958625,97.5,25.23809524,21.0,60.0,25.125,8.0,112.33619988775,140.2732067,572.875,40.46350125,375.0,79.82975
