Repository: saikumar-voptimai/evonith_bf_webapp

# Evonith BF2 — Blast Furnace Intelligence Platform

Monitoring, modelling and optimisation of **Blast Furnace 2 (BF2)** at Evonith Steel: live telemetry from InfluxDB,
manual plant reports from Neon PostgreSQL, a two-zone energy model of the furnace, blend and fuel optimisers, a
conversational assistant (FurnaceMind) and a live digital twin evaluated every hour.

The platform has three deployable parts that share one Python service layer, plus the shared data library:

| Part | Path | What it is |
|---|---|---|
| **Streamlit app** (legacy) | `src/app.py`, `src/custom_pages/` | The original 11-page dashboard; still the home of the model pages. Served under `/legacy` in production |

File: src/data/V13_df_filtered.csv (part 243 of 268)
NM3/HR.,STEAMKGS/HR.,RAFTOC,PERMEABILITYKGS/HR.,TUYEREVELOCITYM/S,HOT BLAST VOLUMENM3/HR.,O2 ENRICHMENT %,COKE_VM%,COKE_ASH%,COKE_IM%,COKE_FC%,COKE_MOIST%,COKE_CALC_MT,NUTCOKE_MOIST%,NUTCOKE_VM%,NUTCOKE_IM%,NUTCOKE_FC%,NUTCOKE_ASH%,NUTCOKE_CALC_MT,PCI_2_FC%,PCI_2_ASH%,PCI_2_VM%,PCI_2_IM%,PCI_2_CALC_MT,SINTER_SP_02_COLD_STRENGTH_AI,SINTER_SP_02_COLD_STRENGTH_TI,SINTER_SP_02_HOT_STRENGTH_RI,SINTER_SP_02_HOT_STRENGTH_RDI,SINTER_SP_02_P%,SINTER_SP_02_SIO2%,SINTER_SP_02_MGO%,SINTER_SP_02_FEO%,SINTER_SP_02_AL2O3%,SINTER_SP_02_NA2O%,SINTER_SP_02_TIO2%,SINTER_SP_02_FE(T)%,SINTER_SP_02_CAO%,SINTER_SP_02_K2O%,SINTER_SP_02_BASICITY,SINTER_SP_02_MNO%,SINTER_CALC_MT,FLUX_TM%,FLUX_SIO2%,FLUX_FE2O3%,FLUX_AL2O3%,FLUX_LOI%,FLUX_MGO%,FLUX_CAO%,FLUX_CALC_MT,GEOMIN TYPE,ORE_FE(T)%,ORE_LOI%,ORE_TM%,ORE_MGO%,ORE_NA2O%,ORE_P%,ORE_TIO2%,ORE_AL2O3%,ORE_SIO2%,ORE_MNO%,ORE_CAO%,ORE_K2O%,ORE_CALC_MT,LLOYDS_PELLET_PCT_SIO2,LLOYDS_PELLET_PCT_AL2O3,LLOYDS_PELLET_PCT_FE2O3,LLOYDS_PELLET_PCT_MGO,LLOYDS_PELLET_PCT_TIO2,LLOYDS_PELLET_PCT_NA2O,TOTAL_PELLET_CALC_MT,LLOYDS_PELLET_PCT_K2O,LLOYDS_PELLET_PCT_TM,LLOYDS_PELLET_PCT_LOI,LLOYDS_PELLET_PCT_MNO,LLOYDS_PELLET_PCT_CAO,LLOYDS_PELLET_PCT_P,DAILYPRODUCTION,CHARGES/HRS.,STOCKRODLEVEL,FURNACE TOP GAS ANALYSISH2%,COKE_DISCHARGE_TIME,WEIGHTED_COKE_ANGLE,TOTAL_COKE_PORTIONS,NON_COKE_DISCHARGE_TIME,WEIGHTED_NON_COKE_ANGLE,TOTAL_NON_COKE_PORTIONS,UNITCOST LAKHS/THM,ACTUALKG/THM.,ACT. FUEL RATEKG/THM.,FURNACETOPGASANALYSISCO2ETACO,COKE RATE KG/THM,PRODUCTIONTONNESPERHR
2025-09-25 13:00:00,2.615752403,1.347962516,1.268169605,1171.826613,4000.316516,0.0,2310.227573,1342.45896,205.6575806,102100.2665,3.173280121,1.017467605,11.31376775,0.481883254,87.66876465,5.917536735,32.258,8.95,1.04,0.46,87.75,11.21,5.317,69.33,8.78,19.96,1.93,11.10793821,4.865555556,80.37555556,62.52,26.24,0.048,5.0,2.14,10.17,2.01,0.039,0.12,55.92,9.89,0.069,1.978,0.18,106.151,0.232550645,65.50424033,0.826809392,0.720469613,15.50369245,7.079765193,9.621970534,2.172,1.0,58.15630441,4.287466129,4.731392332,0.0722629,0.029591237,0.078022197,0.346127126,4.137760161,7.519068896,0.052701067,0.119561833,0.018992793,34.69,4.41,1.78,64.13,0.07,0.104,0.018,0.0,0.025,0.7,0.46,0.04,1.04,0.047,1837.5640841885183,6.0,0.296988353,4.094422089,97.5,25.23809524,21.0,60.0,25.125,8.0,111.13232149,131.187332,575.0,40.118035,375.0,84.67233871
2025-09-25 14:00:00,2.613528678,1.34705186,1.266377617,1146.454545,4000.607488,0.0,2284.739008,1344.078248,201.8490612,101768.5926,3.182562372,1.013267532,11.2260329,0.473949784,87.76069957,5.670199134,28.875,8.95,1.04,0.46,87.75,11.21,4.182,69.33,8.78,19.96,1.93,11.23890618,4.865555556,80.37555556,62.52,26.24,0.048,5.0,2.14,10.17,2.01,0.039,0.12,55.92,9.89,0.069,1.978,0.18,94.162,0.23199572,66.02481541,0.831637239,0.720802568,15.26052434,6.959069021,9.457934724,1.869,1.0,57.8932445,4.406951215,4.762708988,0.072985592,0.029567147,0.079732568,0.363519915,4.269049218,7.620968476,0.054628245,0.118357347,0.019522767,27.693,4.41,1.78,64.13,0.07,0.104,0.018,0.0,0.025,0.7,0.46,0.04,1.04,0.047,1837.5640841885183,7.0,0.448722399,4.18412338,97.5,25.23809524,21.0,60.0,25.125,8.0,111.347629856,132.8123008,566.9008264,40.24627455,375.0,84.62247934
2025-09-25 15:00:00,2.594251293,1.348140776,1.246474086,1158.325862,3998.837224,0.0,2289.201388,1379.421431,207.0432578,103169.4812,3.143903319,1.013313221,11.22698728,0.474036083,87.7596995,5.672889659,33.478,8.95,1.04,0.46,87.75,11.21,5.064,69.33,8.78,19.96,1.93,11.49313337,4.865555556,80.37555556,62.52,26.24,0.048,5.0,2.14,10.17,2.01,0.039,0.12,55.92,9.89,0.069,1.978,0.18,106.693,0.225316456,72.29063291,0.889746835,0.724810127,12.33367089,5.506329114,7.483544304,1.975,1.0,58.26769722,4.204669092,4.702289072,0.071849727,0.029534406,0.076740031,0.334418357,4.049358892,7.547215055,0.051477543,0.11956877,0.018636239,35.735,4.41,1.78,64.13,0.07,0.104,0.018,0.0,0.025,0.7,0.46,0.04,1.04,0.047,1837.5640841885183,6.0,0.529683439,4.286722828,97.5,25.23809524,21.0,60.0,25.125,8.0,112.97853341425,145.1210069,569.7413793,39.88821293,375.0,79.19689655
2025-09-25 16:00:00,2.571704198,1.34182557,1.230292306,1173.33719,4012.811909,0.0,2310.481901,1397.824529,210.3669364,103088.4491,3.160779661,0.95605525,11.36684225,0.568848375,87.6771025,5.332830005,28.742,9.1,1.025,0.575,87.81,11.165,4.837,69.15,8.89,20.14,1.82,11.22759732,4.865555556,80.37555556,62.52,26.24,0.049,5.15,2.22,9.83,2.2,0.034,0.13,55.49,10.21,0.063,1.982524272,0.19,95.164,0.3,96.1,0.87,0.64,1.28,0.0,0.0,0.403,1.0,56.90721103,4.292917992,4.598946624,0.071802757,0.027666843,0.075640792,0.419330718,4.313141039,9.163933899,0.060447508,0.058808059,0.023054259,28.29,0.0,0.0,0.0,0.0,0.0,0.0,0.0,0.0,0.0,0.0,0.0,0.0,0.0,1837.5640841885183,7.0,0.219682961,4.137348876,97.5,25.23809524,21.0,60.0,25.125,8.0,112.696213001,142.9902868,571.0330579,39.9961914,375.0,78.52
2025-09-25 17:00:00,2.590871353,1.317785043,1.273131164,1169.210345,3988.987336,0.0,2318.760586,1348.077293,208.3715155,102871.566,3.139694147,0.964786949,11.46483132,0.580005546,87.57038174,5.604482854,32.457,9.1,1.025,0.575,87.81,11.165,5.541,69.15,8.89,20.14,1.82,10.779082,4.865555556,80.37555556,62.52,26.24,0.049,5.15,2.22,9.83,2.2,0.034,0.13,55.49,10.21,0.063,1.982524272,0.19,111.087,0.3,96.1,0.87,0.64,1.28,0.0,0.0,0.466,1.0,56.84445378,4.273624911,4.577573267,0.07109483,0.02753166,0.07511669,0.416774363,4.297702526,9.290283238,0.060684417,0.058903383,0.022906272,33.576,0.0,0.0,0.0,0.0,0.0,0.0,0.0,0.0,0.0,0.0,0.0,0.0,0.0,1837.5640841885183,7.0,0.146520654,4.112936974,97.5,25.23809524,21.0,60.0,25.125,8.0,110.77641301475,128.5012303,567.4568966,39.97625095,375.0,83.88310345
2025-09-25 18:00:00,2.59916643,1.327078026,1.272076272,1171.296491,4007.704246,0.0,2339.198254,1399.155623,215.9696991,106636.5526,3.045286614,0.955901827,11.3651205,0.568652335,87.67897767,5.328056842,38.422,9.1,1.025,0.575,87.81,11.165,6.286,69.15,8.89,20.14,1.82,10.34449894,4.865555556,80.37555556,62.52,26.24,0.049,5.15,2.22,9.83,2.2,0.034,0.13,55.49,10.21,0.063,1.982524272,0.19,128.028,0.3,96.1,0.87,0.64,1.28,0.0,0.0,0.547,1.0,56.72535384,4.330300768,4.597198621,0.071214474,0.027634572,0.07618893,0.426494014,4.365508021,9.320972068,0.061330655,0.05957355,0.022851217,36.839,0.0,0.0,0.0,0.0,0.0,0.0,0.0,0.0,0.0,0.0,0.0,0.0,0.0,1837.5640841885183,8.0,0.012274943,3.965719395,97.5,25.23809524,21.0,60.0,25.125,8.0,109.93975676375,122.1868435,560.745614,40.23113816,375.0,84.66131579
2025-09-25 19:00:00,2.618611278,1.347873294,1.270674207,1148.410317,4001.527468,0.0,2314.315,1406.67327,212.0924063,107020.1048,3.027620579,0.956204666,11.36851902,0.569039295,87.67527631,5.337478483,33.694,9.1,1.025,0.575,87.81,11.165,5.595,69.15,8.89,20.14,1.82,10.54940226,4.865555556,80.37555556,62.52,26.24,0.049,5.15,2.22,9.83,2.2,0.034,0.13,55.49,10.21,0.063,1.982524272,0.19,111.502,0.3,96.1,0.87,0.64,1.28,0.0,0.0,0.463,1.0,56.87360818,4.2483385,4.565406076,0.070886547,0.027462492,0.074601364,0.412612523,4.269225046,9.308350899,0.06050217,0.058679479,0.022892126,33.873,0.0,0.0,0.0,0.0,0.0,0.0,0.0,0.0,0.0,0.0,0.0,0.0,0.0,1837.5640841885183,7.0,0.212971624,4.010898889,97.5,25.23809524,21.0,60.0,25.125,8.0,109.22102893125,116.7624825,560.0,39.95467087,375.0,90.34924603
2025-09-25 20:00:00,2.610890467,1.347601107,1.263528328,1163.983607,4000.506779,0.0,2329.834459,1419.051852,215.6096197,107342.1156,3.020132148,0.956332859,11.36995764,0.569203097,87.6737095,5.341466718,28.799,9.1,1.025,0.575,87.81,11.165,4.804,69.15,8.89,20.14,1.82,10.48102538,4.865555556,80.37555556,62.52,26.24,0.049,5.15,2.22,9.83,2.2,0.034,0.13,55.49,10.21,0.063,1.982524272,0.19,94.946,0.3,96.1,0.87,0.64,1.28,0.0,0.0,0.411,1.0,56.85489021,4.211104645,4.538721792,0.070181683,0.027300876,0.073747606,0.406933248,4.231853706,9.416592347,0.060506479,0.058542816,0.022771797,29.557,0.0,0.0,0.0,0.0,0.0,0.0,0.0,0.0,0.0,0.0,0.0,0.0,0.0,1837.5640841885183,7.0,0.275651679,4.115769246,97.5,25.23809524,21.0,60.0,25.125,8.0,109.9818419835,122.5044678,558.5655738,39.2944709,375.0,85.55627049
2025-09-25 21:00:00,2.614270058,1.348257107,1.265571694,1165.402479,3986.78138,0.0,2326.011678,1424.030388,216.651005,107772.481,2.99657943,0.956105717,11.36740861,0.568912861,87.67648568,5.334400096,33.372,9.1,1.025,0.575,87.81,11.165,5.581,69.15,8.89,20.14,1.82,10.64584178,4.865555556,80.37555556,62.52,26.24,0.049,5.15,2.22,9.83,2.2,0.034,0.13,55.49,10.21,0.063,1.982524272,0.19,111.297,0.3,96.1,0.87,0.64,1.28,0.0,0.0,0.785,1.0,56.92601929,4.318653006,4.618225102,0.072327859,0.02778424,0.076239928,0.423213319,4.338536688,9.081345789,0.060418563,0.058884134,0.023146904,33.185,0.0,0.0,0.0,0.0,0.0,0.0,0.0,0.0,0.0,0.0,0.0,0.0,0.0,1837.5640841885183,7.0,0.260094842,4.131442256,97.5,25.23809524,21.0,60.0,25.125,8.0,111.48264516975,133.8312843,557.3966942,38.97011041,375.0,79.54673554
2025-09-25 22:00:00,2.628539831,1.347407734,1.281371258,1139.797581,4001.91779,0.0,2297.912815,1393.04371,209.9308984,106864.7766,3.032114734,0.956200401,11.36847117,0.569033846,87.67532843,5.33734581,32.914,9.1,1.025,0.575,87.81,11.165,5.537,69.15,8.89,20.14,1.82,10.83460238,4.865555556,80.37555556,62.52,26.24,0.049,5.15,2.22,9.83,2.2,0.034,0.13,55.49,10.21,0.063,1.982524272,0.19,108.357,0.3,96.1,0.87,0.64,1.28,0.0,0.0,0.513,1.0,56.90752013,4.052888537,4.444132019,0.068040185,0.026742267,0.070323333,0.381838006,4.063274276,9.701514018,0.059940215,0.057548251,0.022473806,36.631,0.0,0.0,0.0,0.0,0.0,0.0,0.0,0.0,0.0,0.0,0.0,0.0,0.0,1837.5640841885183,7.0,0.21753302,4.062943355,97.5,25.23809524,21.0,60.0,25.125,8.0,110.79459118,128.638424,560.766129,39.39698573,375.0,84.22524194
2025-09-25 23:00:00,2.61143684,1.347749277,1.263584866,1162.252941,3994.873294,0.0,2315.802807,1390.298538,211.0552042,105472.1798,3.066985168,0.956119144,11.36755928,0.568930017,87.67632157,5.334817814,19.019,9.1,1.025,0.575,87.81,11.165,3.041,69.15,8.89,20.14,1.82,10.79465882,4.865555556,80.37555556,62.52,26.24,0.049,5.15,2.22,9.83,2.2,0.034,0.13,55.49,10.21,0.063,1.982524272,0.19,60.514,0.0,0.0,0.0,0.0,0.0,0.0,0.0,0.0,1.0,56.91139438,3.789758143,4.274920581,0.063938329,0.025732136,0.064499555,0.340711169,3.789098225,10.2861502,0.059368461,0.056156127,0.021843195,23.609,0.0,0.0,0.0,0.0,0.0,0.0,0.0,0.0,0.0,0.0,0.0,0.0,0.0,1837.5640841885183,7.0,0.137930864,3.945737975,97.5,25.23809524,21.0,60.0,25.125,8.0,110.74551189475,128.2680143,561.6302521,40.44398303,375.0,84.15705882
2025-09-26 00:00:00,2.611471615,1.34778791,1.263653958,1171.210656,4000.367057,0.0,2302.616943,1393.959008,212.9401459,105494.7,3.067520869,1.001558734,11.46467902,0.531948418,87.53376224,4.99871045,28.382,9.1,1.025,0.575,87.81,11.165,4.607,69.1,9.0,20.06,1.84,11.49602154,4.888888889,81.55666667,62.52,26.24,0.049,5.22,2.13,9.55,2.03,0.033,0.11,55.28,10.48,0.066,2.007662835,0.19,91.838,0.0,0.0,0.0,0.0,0.0,0.0,0.0,0.0,1.0,56.81774252,3.847395052,4.298785523,0.064237411,0.025863424,0.065632282,0.350395594,3.856021155,10.28098514,0.059904168,0.05675165,0.02183154,33.183,0.0,0.0,0.0,0.0,0.0,0.0,0.0,0.0,0.0,0.0,0.0,0.0,0.0,1837.5640841885183,7.0,0.359553876,4.039067254,82.5,24.63157895,19.0,60.0,25.125,8.0,110.7758136245,128.4967066,567.1967213,40.79137123,375.0,89.46549566
2025-09-26 01:00:00,2.622424488,1.35,1.274918223,1166.009917,4001.124554,0.0,2295.252223,1379.902983,204.0,105517.3264,3.06875186,1.001194426,11.46007963,0.531493033,87.53872595,4.987325813,37.675,9.1,1.025,0.575,87.81,11.165,6.14,69.1,9.0,20.06,1.84,11.60466905,4.888888889,81.55666667,62.52,26.24,0.049,5.22,2.13,9.55,2.03,0.033,0.11,55.28,10.48,0.066,2.007662835,0.19,122.324,0.0,0.0,0.0,0.0,0.0,0.0,0.0,0.0,1.0,56.85432412,3.842488119,4.300822846,0.064396726,0.025879983,0.065579908,0.349362756,3.8482069,10.24353978,0.059732025,0.05661137,0.021878707,45.452,0.0,0.0,0.0,0.0,0.0,0.0,0.0,0.0,0.0,0.0,0.0,0.0,0.0,1837.5640841885183,7.0,1.5,4.105209298,82.5,24.63157895,19.0,60.0,25.125,8.0,112.9625,145.0,571.5702479,40.63792074,375.0,67.5
2025-09-26 02:00:00,2.620551794,1.35,1.272397111,1139.927778,4000.769587,0.0,2289.494405,1374.554095,205.0,104794.4167,3.091932603,1.000954118,11.45704574,0.531192648,87.54200014,4.979816192,28.508,9.1,1.025,0.575,87.81,11.165,4.606,69.1,9.0,20.06,1.84,11.03976025,4.888888889,81.55666667,62.52,26.24,0.049,5.22,2.13,9.55,2.03,0.033,0.11,55.28,10.48,0.066,2.007662835,0.19,87.11,0.0,0.0,0.0,0.0,0.0,0.0,0.0,0.0,1.0,56.83561714,3.780435304,4.258127804,0.063302678,0.025622746,0.064176295,0.3398069,3.785000975,10.40739459,0.059683973,0.056344509,0.021698325,35.883,0.0,0.0,0.0,0.0,0.0,0.0,0.0,0.0,0.0,0.0,0.0,0.0,0.0,1837.5640841885183,6.0,1.5,4.077174238,82.5,24.63157895,19.0,60.0,25.125,8.0,113.095,146.0,566.8650794,39.83933095,375.0,67.5
2025-09-26 03:00:00,2.606802669,1.35,1.258703765,1170.84322,3999.9365,0.0,2313.672746,1370.040585,202.0,103038.4975,3.143218576,1.00176566,11.46729145,0.532207075,87.53094289,5.005176866,33.302,9.1,1.025,0.575,87.81,11.165,5.171,69.1,9.0,20.06,1.84,11.02624383,4.888888889,81.55666667,62.52,26.24,0.049,5.22,2.13,9.55,2.03,0.033,0.11,55.28,10.48,0.066,2.007662835,0.19,105.217,0.0,0.0,0.0,0.0,0.0,0.0,0.0,0.0,1.0,56.79687176,3.753263101,4.235086389,0.062626265,0.025480483,0.063514611,0.335845022,3.759584528,10.51960586,0.059798071,0.056323324,0.021570023,42.193,0.0,0.0,0.0,0.0,0.0,0.0,0.0,0.0,0.0,0.0,0.0,0.0,0.0,1837.5640841885183,7.0,1.5,4.195430212,82.5,24.63157895,19.0,60.0,25.125,8.0,113.095,146.0,570.0423729,38.79291754,375.0,67.5
2025-09-26 04:00:00,2.609594942,1.35,1.26212819,1172.693388,4000.885174,0.0,2321.056289,1365.876083,180.0,103172.3636,3.13669314,1.00166892,11.46607011,0.532086149,87.53226097,5.002153735,33.291,9.1,1.025,0.575,87.81,11.165,5.485,69.1,9.0,20.06,1.84,10.83797269,4.888888889,81.55666667,62.52,26.24,0.049,5.22,2.13,9.55,2.03,0.033,0.11,55.28,10.48,0.066,2.007662835,0.19,105.328,0.0,0.0,0.0,0.0,0.0,0.0,0.0,0.0,1.0,56.87841737,3.743443814,4.24034979,0.062998952,0.025521707,0.063422655,0.333717451,3.743330156,10.43362681,0.059416698,0.056016489,0.021677874,41.968,0.0,0.0,0.0,0.0,0.0,0.0,0.0,0.0,0.0,0.0,0.0,0.0,0.0,1837.5640841885183,7.0,1.5,4.185438661,82.5,24.63157895,19.0,60.0,25.125,8.0,112.035,138.0,575.0,39.12786545,375.0,67.5
2025-09-26 05:00:00,2.623562537,1.35,1.284561041,1151.285366,3912.524691,0.0,2277.931585,1346.228943,180.0,103467.639,3.070403341,1.001570335,11.46482548,0.531962919,87.53360419,4.999072969,28.478,9.1,1.025,0.575,87.81,11.165,4.738,69.1,9.0,20.06,1.84,10.849738,4.888888889,81.55666667,62.52,26.24,0.049,5.22,2.13,9.55,2.03,0.033,0.11,55.28,10.48,0.066,2.007662835,0.19,90.313,0.0,0.0,0.0,0.0,0.0,0.0,0.0,0.0,1.0,56.81607455,3.794904325,4.26468311,0.063403385,0.025659551,0.064466763,0.342209158,3.801507577,10.40084393,0.059800907,0.056481584,0.021701803,36.164,0.0,0.0,0.0,0.0,0.0,0.0,0.0,0.0,0.0,0.0,0.0,0.0,0.0,1837.5640841885183,6.0,1.5,4.300521276,82.5,24.63157895,19.0,60.0,25.125,8.0,112.4325,141.0,567.4796748,40.08371878,375.0,67.5
2025-09-27 07:00:00,2.649643072,1.32,1.330713033,1184.155,4003.623778,0.0,2326.428844,1365.006017,219.0,108933.0561,2.976247661,1.004884328,11.40257089,0.514745521,87.59254479,4.82164551,33.716,8.0,1.06,0.52,87.56,11.38,5.794,69.54,8.94,19.71,1.81,11.22717995,4.955555556,80.80111111,64.84,28.69,0.048,4.86,2.18,9.74,2.05,0.033,0.11,56.1,9.79,0.068,2.014403292,0.19,106.441,0.0,0.0,0.0,0.0,0.0,0.0,0.0,0.0,1.0,56.70705515,3.978086848,4.524792607,0.071666982,0.024387791,0.059598698,0.343539357,3.565060124,10.45673981,0.052567082,0.165700273,0.011641311,37.007,0.0,0.0,0.0,0.0,0.0,0.0,0.0,0.0,0.0,0.0,0.0,0.0,0.0,1837.5640841885183,7.0,1.4,4.267811211,97.5,25.23809524,21.0,60.0,25.125,8.0,113.80540221675,141.9275639,578.1111111,39.26633572,380.0,79.61916667
2025-09-27 08:00:00,2.628383753,1.32,1.309304556,1187.502778,3996.944222,0.0,2304.867981,1388.674747,221.0,108865.6117,2.975640653,0.969678361,11.48805736,0.571997439,87.54226428,5.166355947,33.578,8.0,1.06,0.52,87.56,11.38,5.801,69.59,8.64,20.16,1.61,12.04549316,4.955555556,80.80111111,64.84,28.69,0.048,4.96,2.19,9.17,2.06,0.035,0.11,55.78,9.93,0.068,2.002016129,0.19,106.783,0.0,0.0,0.0,0.0,0.0,0.0,0.0,0.0,1.0,56.49183453,4.153729959,4.57950668,0.075333505,0.024685457,0.062254085,0.367482297,3.713043936,10.39586665,0.0541074,0.175452467,0.01176038,38.92,0.0,0.0,0.0,0.0,0.0,0.0,0.0,0.0,0.0,0.0,0.0,0.0,0.0,1837.5640841885183,7.0,1.4,4.387426058,97.5,25.23809524,21.0,60.0,25.125,8.0,113.8885771705,142.5552994,576.9861111,39.12022458,380.0,79.61916667
2025-09-27 09:00:00,2.605243694,1.32,1.286271789,1185.8875,4002.587656,0.0,2325.118703,1414.628125,222.0,109115.1889,2.975113606,0.970385256,11.49782134,0.573101962,87.5317934,5.185353746,33.64,8.0,1.06,0.52,87.56,11.38,5.682,69.59,8.64,20.16,1.61,11.33374607,4.955555556,80.80111111,64.84,28.69,0.048,4.96,2.19,9.17,2.06,0.035,0.11,55.78,9.93,0.068,2.002016129,0.19,106.668,0.0,0.0,0.0,0.0,0.0,0.0,0.0,0.0,1.0,56.15059037,4.270296702,4.597484779,0.078533293,0.024631643,0.063888702,0.386126698,3.834806744,10.61107909,0.055491336,0.183883854,0.012046888,36.299,0.0,0.0,0.0,0.0,0.0,0.0,0.0,0.0,0.0,0.0,0.0,0.0,0.0,1837.5640841885183,7.0,1.4,4.35373265,97.5,25.23809524,21.0,60.0,25.125,8.0,113.81903172325,142.0304281,577.1111111,38.25436817,380.0,79.61916667
2025-09-27 11:00:00,2.546223864,1.32,1.227324773,1190.041389,4000.144717,0.0,2300.775603,1454.474981,222.0,106921.9861,3.035501731,0.970653479,11.50152618,0.573521061,87.52782035,5.192562242,38.318,8.0,1.06,0.52,87.56,11.38,6.106,69.59,8.64,20.16,1.61,12.16655105,4.955555556,80.80111111,64.84,28.69,0.048,4.96,2.19,9.17,2.06,0.035,0.11,55.78,9.93,0.068,2.002016129,0.19,121.803,0.0,0.0,0.0,0.0,0.0,0.0,0.0,0.0,1.0,56.57299641,4.181452451,4.598780567,0.075467449,0.024878296,0.062747267,0.369662971,3.722734268,10.23793675,0.054140637,0.175854798,0.011658776,46.005,0.0,0.0,0.0,0.0,0.0,0.0,0.0,0.0,0.0,0.0,0.0,0.0,0.0,1837.5640841885183,7.0,1.4,4.583783419,97.5,25.23809524,21.0,60.0,25.125,8.0,113.9232071055,142.8166574,585.0,38.37774972,380.0,79.61916667
2025-09-27 12:00:00,2.501643658,1.32,1.182782078,1197.241944,4000.327372,0.0,2303.794819,1436.807239,215.0,101773.3843,3.188302417,0.97139914,11.51182562,0.574686156,87.51677524,5.212601892,29.075,8.0,1.06,0.52,87.56,11.38,4.676,69.59,8.64,20.16,1.61,11.99757744,4.955555556,80.80111111,64.84,28.69,0.048,4.96,2.19,9.17,2.06,0.035,0.11,55.78,9.93,0.068,2.002016129,0.19,90.864,0.0,0.0,0.0,0.0,0.0,0.0,0.0,0.0,1.0,56.74180211,4.099704898,4.579657795,0.073495829,0.024826712,0.061555559,0.357566597,3.645712218,10.17784263,0.053298621,0.170638159,0.011531582,35.242,0.0,0.0,0.0,0.0,0.0,0.0,0.0,0.0,0.0,0.0,0.0,0.0,0.0,1837.5640841885183,6.0,1.4,4.586596561,97.5,25.23809524,21.0,60.0,25.125,8.0,114.92128541675,150.3493239,588.4166667,39.01650167,380.0,79.61916667
2025-09-27 13:00:00,2.538857472,1.32,1.219673633,1189.479167,3996.395425,0.0,2294.238642,1418.079669,215.0,103651.5014,3.125460633,0.980124826,11.63234915,0.58832004,87.38752602,5.447104689,27.959,8.0,1.06,0.52,87.56,11.38,4.634,69.59,8.64,20.16,1.61,12.1762747,4.955555556,80.80111111,64.84,28.69,0.048,4.96,2.19,9.17,2.06,0.035,0.11,55.78,9.93,0.068,2.002016129,0.19,91.429,0.0,0.0,0.0,0.0,0.0,0.0,0.0,0.0,1.0,56.57935153,4.16961814,4.594341421,0.075251878,0.02484792,0.062563114,0.368162854,3.713730503,10.25253235,0.054051704,0.175278163,0.011659272,34.62,0.0,0.0,0.0,0.0,0.0,0.0,0.0,0.0,0.0,0.0,0.0,0.0,0.0,1837.5640841885183,6.0,1.4,4.654216517,97.5,25.23809524,21.0,60.0,25.125,8.0,115.3951254375,153.925475,584.5555556,38.43669231,380.0,79.61916667
2025-09-27 14:00:00,2.574620508,1.32,1.255518871,1184.597778,3999.302947,0.0,2340.014931,1421.252678,219.0,106900.3364,3.0330776,0.970971267,11.50591562,0.574017604,87.52311311,5.201102792,29.652,8.0,1.06,0.52,87.56,11.38,4.664,69.59,8.64,20.16,1.61,10.69927644,4.955555556,80.80111111,64.84,28.69,0.048,4.96,2.19,9.17,2.06,0.035,0.11,55.78,9.93,0.068,2.002016129,0.19,91.981,0.0,0.0,0.0,0.0,0.0,0.0,0.0,0.0,1.0,56.25565581,4.340154377,4.636863341,0.079255014,0.024991579,0.065067481,0.393002456,3.871030934,10.34123794,0.055756389,0.185879773,0.01189486,34.202,0.0,0.0,0.0,0.0,0.0,0.0,0.0,0.0,0.0,0.0,0.0,0.0,0.0,1837.5640841885183,7.0,1.4,4.476425853,97.5,25.23809524,21.0,60.0,25.125,8.0,112.92116969425,135.2541109,575.3472222,38.20867881,380.0,79.61916667
2025-09-27 16:00:00,2.466029214,1.29,1.180226951,1102.419167,4009.417689,0.0,2279.135297,1376.705472,195.0,96983.12678,3.394465778,0.949027908,11.35363164,0.594231629,87.69734046,5.388706991,24.617,9.4,1.035,0.55,87.655,11.31,3.965,69.98,8.48,19.78,1.76,9.395474123,4.955555556,80.80111111,64.84,28.69,0.05,5.03,2.23,9.02,2.08,0.034,0.12,55.44,10.28,0.068,2.043737575,0.23,76.727,0.0,0.0,0.0,0.0,0.0,0.0,0.0,0.0,1.0,55.95971889,4.464011078,4.283998615,0.076660204,0.024667959,0.082337549,0.407223611,4.560299117,9.602308465,0.060983694,0.174514108,0.026766384,28.885,0.0,0.0,0.0,0.0,0.0,0.0,0.0,0.0,0.0,0.0,0.0,0.0,0.0,1837.5640841885183,6.0,1.4,4.759516486,97.5,25.23809524,21.0,60.0,25.125,8.0,114.7666761355,149.1824614,554.4166667,38.50677903,380.0,79.61916667
2025-09-27 17:00:00,2.5616399,1.31,1.255832967,1118.183333,3993.087164,0.0,2327.443489,1359.695147,201.0,102334.7379,3.187468603,0.948356708,11.34325042,0.593470936,87.70839287,5.371703272,34.011,9.4,1.035,0.55,87.655,11.31,5.585,69.98,8.48,19.78,1.76,9.031303762,4.955555556,80.80111111,64.84,28.69,0.05,5.03,2.23,9.02,2.08,0.034,0.12,55.44,10.28,0.068,2.043737575,0.23,109.179,0.0,0.0,0.0,0.0,0.0,0.0,0.0,0.0,1.0,56.03144443,4.537622325,4.311453498,0.076192572,0.024761486,0.084445004,0.414432954,4.610649378,9.359583267,0.061469986,0.175753162,0.027086255,37.482,0.0,0.0,0.0,0.0,0.0,0.0,0.0,0.0,0.0,0.0,0.0,0.0,0.0,1837.5640841885183,7.0,1.4,4.433344608,97.5,25.23809524,21.0,60.0,25.125,8.0,110.545876737,117.3273716,557.6388889,39.68625369,380.0,79.61916667
2025-09-27 18:00:00,2.599508847,1.31,1.292371863,1121.765556,3992.923281,0.0,2290.761736,1338.847728,201.0,103397.7392,3.167209475,0.948833747,11.35062862,0.59401158,87.70053763,5.383788255,29.016,9.4,1.035,0.55,87.655,11.31,4.76,69.98,8.48,19.78,1.76,9.763119229,4.955555556,80.80111111,64.84,28.69,0.05,5.03,2.23,9.02,2.08,0.034,0.12,55.44,10.28,0.068,2.043737575,0.23,93.881,0.0,0.0,0.0,0.0,0.0,0.0,0.0,0.0,1.0,56.01394741,4.536537634,4.310742693,0.076276553,0.024744689,0.084344322,0.414670139,4.612898094,9.384254967,0.061490065,0.175933435,0.027056302,32.059,0.0,0.0,0.0,0.0,0.0,0.0,0.0,0.0,0.0,0.0,0.0,0.0,0.0,1837.5640841885183,5.0,1.4,4.405357819,97.5,25.23809524,21.0,60.0,25.125,8.0,111.48972562525,115.5671117,567.875,40.47239764,384.7083333,79.61916667
2025-09-27 19:00:00,2.571329167,1.29,1.282842353,1113.589167,4001.566042,0.0,2272.797861,1315.450719,198.0,101184.7888,3.258262039,0.949037543,11.35378066,0.594242549,87.69718179,5.388951086,34.121,9.4,1.035,0.55,87.655,11.31,5.422,69.98,8.48,19.78,1.76,9.166059302,4.955555556,80.80111111,64.84,28.69,0.05,5.03,2.23,9.02,2.08,0.034,0.12,55.44,10.28,0.068,2.043737575,0.23,109.292,0.0,0.0,0.0,0.0,0.0,0.0,0.0,0.0,1.0,55.98027435,4.555951486,4.317003866,0.07639982,0.024720036,0.084677401,0.417670039,4.635743869,9.38771993,0.061705471,0.176895292,0.027059928,37.762,0.0,0.0,0.0,0.0,0.0,0.0,0.0,0.0,0.0,0.0,0.0,0.0,0.0,1837.5640841885183,7.0,1.4,4.399707422,97.5,25.23809524,21.0,60.0,25.125,8.0,113.83498883925,132.7168969,558.2916667,39.63700006,385.0,79.61916667
2025-09-27 20:00:00,2.517670503,1.28,1.238401719,1128.45,3946.825694,0.0,2306.029328,1407.348786,206.0,104418.5339,3.100624764,0.948803511,11.35016097,0.593977312,87.70103552,5.383022279,34.292,9.4,1.035,0.55,87.655,11.31,5.346,69.98,8.48,19.78,1.76,9.370128385,4.955555556,80.80111111,64.84,28.69,0.05,5.03,2.23,9.02,2.08,0.034,0.12,55.44,10.28,0.068,2.043737575,0.23,109.701,0.0,0.0,0.0,0.0,0.0,0.0,0.0,0.0,1.0,55.86158178,4.636730228,4.343454823,0.076812294,0.024637541,0.086154011,0.429704884,4.726906429,9.374656046,0.062566256,0.180638829,0.027107893,37.287,0.0,0.0,0.0,0.0,0.0,0.0,0.0,0.0,0.0,0.0,0.0,0.0,0.0,1837.5640841885183,7.0,1.4,4.195738511,97.5,25.23809524,21.0,60.0,25.125,8.0,111.1974870475,112.811223,561.2777778,39.6852745,385.0,79.61916667
2025-09-27 21:00:00,2.49861345,1.28,1.219528151,1152.744167,3919.42635,0.0,2314.359347,1433.073025,215.0,104685.5531,3.052775683,0.948798746,11.35008726,0.593971912,87.70111399,5.382901554,29.336,9.4,1.035,0.55,87.655,11.31,4.793,69.98,8.48,19.78,1.76,10.47629864,4.955555556,80.80111111,64.84,28.69,0.05,5.03,2.23,9.02,2.08,0.034,0.12,55.44,10.28,0.068,2.043737575,0.23,94.62,0.0,0.0,0.0,0.0,0.0,0.0,0.0,0.0,1.0,55.86371931,4.673916742,4.35668918,0.07673594,0.024652812,0.087074236,0.434059099,4.758544616,9.295788089,0.062868424,0.181676516,0.027217139,30.796,0.0,0.0,0.0,0.0,0.0,0.0,0.0,0.0,0.0,0.0,0.0,0.0,0.0,1837.5640841885183,7.0,1.4,3.976835778,97.5,25.23809524,21.0,60.0,25.125,8.0,112.5442783155,122.9756854,570.1805556,39.89743444,385.0,79.61916667
2025-09-27 22:00:00,2.521990667,1.28,1.242557139,1136.53,3895.606947,0.0,2290.625547,1405.888519,211.0,104645.8861,3.034785539,0.94835277,11.3431895,0.593466472,87.70845773,5.371603499,34.3,9.4,1.035,0.55,87.655,11.31,5.711,69.98,8.48,19.78,1.76,10.78491492,4.955555556,80.80111111,64.84,28.69,0.05,5.03,2.23,9.02,2.08,0.034,0.12,55.44,10.28,0.068,2.043737575,0.23,110.924,0.0,0.0,0.0,0.0,0.0,0.0,0.0,0.0,1.0,55.95181309,4.630413722,4.342894422,0.076400457,0.024719909,0.086381391,0.42707285,4.705052191,9.271806839,0.062364793,0.179368544,0.027228417,36.788,0.0,0.0,0.0,0.0,0.0,0.0,0.0,0.0,0.0,0.0,0.0,0.0,0.0,1837.5640841885183,6.0,1.4,4.014716775,97.5,25.23809524,21.0,60.0,25.125,8.0,114.15393685025,135.1240517,568.7916667,39.71678094,385.0,79.61916667
2025-09-27 23:00:00,2.543370542,1.3,1.246703119,1130.566111,3961.770942,0.0,2311.781569,1400.200439,209.0,104651.9361,3.087734711,0.948212462,11.34101941,0.593307457,87.71076813,5.36804903,29.37,9.4,1.035,0.55,87.655,11.31,4.684,69.98,8.48,19.78,1.76,10.01703069,4.955555556,80.80111111,64.84,28.69,0.05,5.03,2.23,9.02,2.08,0.034,0.12,55.44,10.28,0.068,2.043737575,0.23,94.757,0.0,0.0,0.0,0.0,0.0,0.0,0.0,0.0,1.0,56.23736511,4.491843525,4.29904612,0.075308646,0.024938271,0.084195423,0.404716213,4.533762847,9.189071814,0.060752377,0.17195722,0.027271936,31.136,0.0,0.0,0.0,0.0,0.0,0.0,0.0,0.0,0.0,0.0,0.0,0.0,0.0,1837.5640841885183,6.0,1.4,3.884420069,97.5,25.23809524,21.0,60.0,25.125,8.0,113.03301242275,126.6642447,570.0,40.27098911,385.0,79.61916667
2025-09-28 00:00:00,2.512176869,1.3,1.213132278,1126.5,4007.914711,0.0,2306.991333,1439.888586,210.0,104640.0019,3.124358119,1.005990269,11.38557326,0.620792215,87.60843647,5.109659402,29.184,9.4,1.035,0.55,87.655,11.31,4.65,69.68,8.76,19.84,1.72,10.15091865,4.866666667,81.08888889,64.84,28.69,0.05,5.16,2.22,9.34,2.19,0.031,0.13,55.62,10.04,0.068,1.945736434,0.21,92.519,0.0,0.0,0.0,0.0,0.0,0.0,0.0,0.0,1.0,56.30938347,4.253572533,4.215844233,0.075395957,0.024920809,0.07866214,0.375026278,4.315450059,9.584430737,0.058674197,0.164273187,0.026703537,33.64,0.0,0.0,0.0,0.0,0.0,0.0,0.0,0.0,0.0,0.0,0.0,0.0,0.0,1837.5640841885183,7.0,1.4,3.786225239,97.5,25.23809524,21.0,60.0,25.125,8.0,114.64334812525,138.8177217,570.0,41.05107942,385.0,79.61916667
2025-09-28 01:00:00,2.482393025,1.3,1.183228752,1114.936769,4006.388504,0.0,2305.182008,1475.467312,210.0,104661.0922,3.123739493,1.005810886,11.38139364,0.620648709,87.61279547,5.103381007,34.191,9.4,1.035,0.55,87.655,11.31,5.494,69.68,8.76,19.84,1.72,9.892269707,4.866666667,81.08888889,64.84,28.69,0.05,5.16,2.22,9.34,2.19,0.031,0.13,55.62,10.04,0.068,1.945736434,0.21,106.61,0.0,0.0,0.0,0.0,0.0,0.0,0.0,0.0,1.0,56.32672648,4.195860162,4.195689764,0.075417578,0.024916484,0.077321479,0.367837091,4.262590163,9.680321194,0.058171002,0.16241323,0.026565709,39.789,0.0,0.0,0.0,0.0,0.0,0.0,0.0,0.0,0.0,0.0,0.0,0.0,0.0,1837.5640841885183,6.0,1.5,3.762992602,97.5,25.23809524,21.0,60.0,25.125,8.0,113.10843531825,127.2334741,570.0,41.35066432,385.0,81.50916667
2025-09-28 02:00:00,2.495723992,1.3,1.196464025,1121.571667,3995.854389,0.0,2322.576039,1457.390942,209.0,104479.7394,3.119797892,1.005767708,11.38038761,0.620614167,87.61384468,5.101869797,29.308,9.4,1.035,0.55,87.655,11.31,4.92,69.68,8.76,19.84,1.72,9.476092663,4.866666667,81.08888889,64.84,28.69,0.05,5.16,2.22,9.34,2.19,0.031,0.13,55.62,10.04,0.068,1.945736434,0.21,91.281,0.0,0.0,0.0,0.0,0.0,0.0,0.0,0.0,1.0,56.38487429,4.169358584,4.187369634,0.075192188,0.024961562,0.076918388,0.363487517,4.229187816,9.659961001,0.057856767,0.160953113,0.026579461,33.847,0.0,0.0,0.0,0.0,0.0,0.0,0.0,0.0,0.0,0.0,0.0,0.0,0.0,1837.5640841885183,6.0,1.5,3.742147308,97.5,25.23809524,21.0,60.0,25.125,8.0,112.25385287725,120.7837953,570.0,41.06025536,385.0,81.50916667
2025-09-28 03:00:00,2.514375111,1.3,1.215216817,1127.991389,3997.736361,0.0,2315.914186,1437.211567,210.0,104600.6625,3.119139722,1.005944951,11.38451737,0.620755961,87.60953768,5.108073296,39.129,9.4,1.035,0.55,87.655,11.31,6.566,69.68,8.76,19.84,1.72,9.873706565,4.866666667,81.08888889,64.84,28.69,0.05,5.16,2.22,9.34,2.19,0.031,0.13,55.62,10.04,0.068,1.945736434,0.21,122.06,0.0,0.0,0.0,0.0,0.0,0.0,0.0,0.0,1.0,56.47098014,4.119385928,4.171242285,0.074877567,0.025024487,0.076058599,0.355777488,4.170485019,9.651774661,0.057303243,0.158484121,0.026569251,44.555,0.0,0.0,0.0,0.0,0.0,0.0,0.0,0.0,0.0,0.0,0.0,0.0,0.0,1837.5640841885183,7.0,1.5,3.813721661,97.5,25.23809524,21.0,60.0,25.125,8.0,112.9253695685,125.8518458,570.0,40.41673719,385.0,81.50916667
2025-09-28 04:00:00,2.503383742,1.3,1.204217206,1100.376389,4001.656092,0.0,2298.930686,1450.370308,206.0,104684.3578,3.118158381,1.006081312,11.38769457,0.62086505,87.60622412,5.112845917,29.27,9.4,1.035,0.55,87.655,11.31,4.869,69.68,8.76,19.84,1.72,9.678322821,4.866666667,81.08888889,64.84,28.69,0.05,5.16,2.22,9.34,2.19,0.031,0.13,55.62,10.04,0.068,1.945736434,0.21,92.128,0.0,0.0,0.0,0.0,0.0,0.0,0.0,0.0,1.0,56.80385093,3.965886433,4.122978214,0.073590504,0.025281899,0.073707229,0.330666393,3.977729924,9.538884825,0.055489674,0.150074408,0.026642873,31.717,0.0,0.0,0.0,0.0,0.0,0.0,0.0,0.0,0.0,0.0,0.0,0.0,0.0,1837.5640841885183,6.0,1.5,3.737445344,97.5,25.23809524,21.0,60.0,25.125,8.0,112.59539256225,123.3614533,565.6111111,40.12529922,385.0,81.50916667
2025-09-28 05:00:00,2.503235072,1.3,1.203607142,1099.832778,3998.640397,0.0,2302.398856,1450.470503,209.0,104689.6844,3.114115606,1.005828685,11.38180836,0.620662948,87.61236296,5.104003972,34.241,9.4,1.035,0.55,87.655,11.31,5.655,69.68,8.76,19.84,1.72,9.551083369,4.866666667,81.08888889,64.84,28.69,0.05,5.16,2.22,9.34,2.19,0.031,0.13,55.62,10.04,0.068,1.945736434,0.21,107.403,0.0,0.0,0.0,0.0,0.0,0.0,0.0,0.0,1.0,56.11540385,4.324288941,4.237322424,0.076179409,0.024764118,0.079573335,0.387443502,4.411641986,9.688569851,0.059577029,0.168638121,0.026607249,39.842,0.0,0.0,0.0,0.0,0.0,0.0,0.0,0.0,0.0,0.0,0.0,0.0,0.0,1837.5640841885183,7.0,1.5,3.76575355,97.5,25.23809524,21.0,60.0,25.125,8.0,112.38050215425,121.7396389,565.0,40.13725844,385.0,81.50916667
2025-09-28 06:00:00,2.481915422,1.3,1.183129917,1089.407222,4000.274317,0.0,2290.6174,1480.957939,207.0,104887.9817,3.109686628,1.006076779,11.38758895,0.620861423,87.60633427,5.112687266,34.176,9.4,1.035,0.55,87.655,11.31,5.58,69.68,8.76,19.84,1.72,9.654224583,4.866666667,81.08888889,64.84,28.69,0.05,5.16,2.22,9.34,2.19,0.031,0.13,55.62,10.04,0.068,1.945736434,0.21,106.956,0.0,0.0,0.0,0.0,0.0,0.0,0.0,0.0,1.0,55.97614386,4.373314011,4.252123396,0.076744966,0.024651007,0.080184784,0.396151776,4.479198024,9.766900471,0.060210853,0.171721904,0.026533155,39.677,0.0,0.0,0.0,0.0,0.0,0.0,0.0,0.0,0.0,0.0,0.0,0.0,0.0,1837.5640841885183,7.0,1.5,3.805619817,97.5,25.23809524,21.0,60.0,25.125,8.0,112.55469386225,123.0542933,565.0,40.19041878,385.0,81.50916667
2025-09-28 16:00:00,2.545331725,1.3,1.2464057,1128.901961,4000.37602,0.0,2372.364922,1422.213353,210.0,105870.7843,3.084336686,1.094886685,12.23885606,0.574962228,86.66625726,5.39805746,34.285,6.4,1.02,0.53,87.74,11.24,5.452,70.01,8.63,19.72,1.64,8.078023779,4.866666667,81.08888889,64.84,28.69,0.05,5.17,2.19,8.86,2.05,0.033,0.12,55.6,9.96,0.038,1.926499033,0.21,101.714,0.3,96.1,0.87,0.64,1.28,0.0,0.0,0.633,1.0,57.01087845,4.249354351,4.207230737,0.064465185,0.025756085,0.070280904,0.417197354,3.979866628,9.386757172,0.060223259,0.047015167,0.030618126,37.714,4.41,1.78,64.13,0.07,0.104,0.018,0.318,0.025,0.7,0.46,0.04,1.04,0.047,1837.5640841885183,7.0,1.5,3.781261353,97.5,25.23809524,21.0,60.0,25.125,8.0,108.876379033775,95.29342667,551.6666667,40.12325157,385.0,81.50916667
2025-09-28 17:00:00,2.556727479,1.3,1.257855563,1124.851261,4000.429571,0.0,2304.494118,1409.118882,210.0,106373.1445,3.073539807,1.099110976,12.28150128,0.576370325,86.61938774,5.470473876,29.628,6.4,1.02,0.53,87.74,11.24,4.729,70.01,8.63,19.72,1.64,10.22520459,4.866666667,81.08888889,64.84,28.69,0.05,5.17,2.19,8.86,2.05,0.033,0.12,55.6,9.96,0.038,1.926499033,0.21,86.948,0.3,96.1,0.87,0.64,1.28,0.0,0.0,0.42,1.0,56.36243263,4.416063426,4.193485522,0.06722397,0.026583125,0.072628684,0.446291125,4.128990888,9.965614968,0.062984208,0.048048899,0.030204416,30.839,4.41,1.78,64.13,0.07,0.104,0.018,0.0,0.025,0.7,0.46,0.04,1.04,0.047,1837.5640841885183,7.0,1.5,4.056080773,97.5,25.23809524,21.0,60.0,25.125,8.0,112.23253637,120.622916,565.0,40.65168471,385.0,81.50916667
2025-09-28 18:00:00,2.544499427,1.3,1.245553444,1125.98871,3999.485952,0.0,2306.074742,1427.490145,212.0,106612.9944,3.064559702,1.098820298,12.27856682,0.576273433,86.62261288,5.465490828,39.688,6.4,1.02,0.53,87.74,11.24,6.268,70.01,8.63,19.72,1.64,10.23999822,4.866666667,81.08888889,64.84,28.69,0.05,5.17,2.19,8.86,2.05,0.033,0.12,55.6,9.96,0.038,1.926499033,0.21,118.076,0.0,0.0,0.0,0.0,0.0,0.0,0.0,0.0,1.0,57.16908869,4.199287269,4.20632903,0.063838322,0.025617355,0.069514877,0.40867915,3.933594001,9.266965892,0.059417017,0.04684736,0.030703187,45.473,4.41,1.78,64.13,0.07,0.104,0.018,1.64,0.025,0.7,0.46,0.04,1.04,0.047,1837.5640841885183,7.0,1.5,4.102145863,97.5,25.23809524,21.0,60.0,25.125,8.0,114.46408845125,137.4648185,565.0,40.47553177,385.0,81.50916667
2025-09-28 19:00:00,2.557998597,1.3,1.258932447,1119.253226,3998.262863,0.0,2310.94171,1419.384435,211.0,107139.2887,3.048428742,1.096031986,12.25041814,0.575343995,86.65354987,5.417691189,34.39,6.4,1.02,0.53,87.74,11.24,5.399,70.01,8.63,19.72,1.64,9.890003155,4.866666667,81.08888889,64.84,28.69,0.05,5.17,2.19,8.86,2.05,0.033,0.12,55.6,9.96,0.038,1.926499033,0.21,103.794,0.0,0.0,0.0,0.0,0.0,0.0,0.0,0.0,1.0,57.28178163,4.344077576,4.287439394,0.062503549,0.024307144,0.072681096,0.429888618,4.090615306,8.76972409,0.061390533,0.045106212,0.031068817,37.331,4.41,1.78,64.13,0.07,0.104,0.018,1.833,0.025,0.7,0.46,0.04,1.04,0.047,1837.5640841885183,7.0,1.5,4.004139637,97.5,25.23809524,21.0,60.0,25.125,8.0,111.85160572025,117.7479677,560.3225806,40.4197754,385.0,81.50916667
2025-09-28 20:00:00,2.581265447,1.3,1.281862756,1127.414634,3999.401577,0.0,2325.190154,1412.010366,213.0,108445.6065,3.02240922,1.097876045,12.26903435,0.575958682,86.6330896,5.449303621,34.464,6.4,1.02,0.53,87.74,11.24,5.219,70.01,8.63,19.72,1.64,8.985243138,4.866666667,81.08888889,64.84,28.69,0.05,5.17,2.19,8.86,2.05,0.033,0.12,55.6,9.96,0.038,1.926499033,0.21,104.553,0.0,0.0,0.0,0.0,0.0,0.0,0.0,0.0,1.0,57.28212999,4.371252245,4.299798596,0.062367862,0.024123673,0.073240651,0.433994203,4.119239018,8.707177889,0.061773992,0.04486065,0.031115127,36.742,4.41,1.78,64.13,0.07,0.104,0.018,0.953,0.025,0.7,0.46,0.04,1.04,0.047,1837.5640841885183,7.0,1.5,4.166549033,97.5,25.23809524,21.0,60.0,25.125,8.0,110.1793870985,105.1274498,555.0,40.19378407,385.0,81.50916667
2025-09-28 21:00:00,2.593607613,1.3,1.294663363,1134.716935,4001.521387,0.0,2311.926952,1390.783806,212.0,107802.2,3.027643177,1.095553797,12.24559072,0.575184599,86.65885549,5.409493671,34.128,6.4,1.02,0.53,87.74,11.24,5.246,70.01,8.63,19.72,1.64,10.31597301,4.866666667,81.08888889,64.84,28.69,0.05,5.17,2.19,8.86,2.05,0.033,0.12,55.6,9.96,0.038,1.926499033,0.21,105.019,0.0,0.0,0.0,0.0,0.0,0.0,0.0,0.0,1.0,57.14529175,4.443412502,4.313651695,0.062768003,0.024049947,0.074496768,0.445723621,4.18964107,8.744917084,0.062878745,0.044746473,0.031090337,35.578,4.41,1.78,64.13,0.07,0.104,0.018,0.11,0.025,0.7,0.46,0.04,1.04,0.047,1837.5640841885183,7.0,1.5,4.07913771,97.5,25.23809524,21.0,60.0,25.125,8.0,112.291939883,121.0712444,566.4516129,39.87430129,385.0,81.50916667
2025-09-29 00:00:00,2.543053092,1.3,1.243963333,1171.826667,4001.975858,0.0,2294.079067,1375.063308,211.0,102629.6907,3.18506535,1.067273987,11.83049879,0.526290267,87.10222723,5.945479737,34.644,7.0,1.04,0.5,87.66,11.3,5.528,69.99,8.5,19.81,1.7,11.70366636,5.000666667,80.866,64.84,28.69,0.05,5.18,2.12,9.2,2.06,0.032,0.12,55.54,10.11,0.068,1.951737452,0.22,108.395,0.0,0.0,0.0,0.0,0.0,0.0,0.0,0.0,1.0,56.76777086,4.500632144,4.705503086,0.035466863,0.014519479,0.080581835,0.414044835,4.609037564,8.695746177,0.051948645,0.041359807,0.020245398,37.27,0.0,0.0,0.0,0.0,0.0,0.0,0.0,0.0,0.0,0.0,0.0,0.0,0.0,1837.5640841885183,7.0,1.5,4.206766,97.5,25.23809524,21.0,60.0,25.125,8.0,114.30282068725,136.2477033,580.0,41.693961,385.0,85.89991667
2025-09-29 01:00:00,2.532789084,1.299116277,1.233694134,1176.405042,3999.347588,0.0,2313.292714,1377.679571,210.695716,101843.8124,3.206737723,1.053403315,11.74914917,0.522541436,87.19744751,5.668066298,33.485,7.0,1.04,0.5,87.66,11.3,4.809,69.99,8.5,19.81,1.7,11.16433391,5.000666667,80.866,64.84,28.69,0.05,5.18,2.12,9.2,2.06,0.032,0.12,55.54,10.11,0.068,1.951737452,0.22,92.103,0.3,96.1,0.87,0.64,1.28,0.0,0.0,2.04,1.0,56.46336458,4.418227263,4.629918455,0.036799763,0.014825788,0.078436842,0.405225794,4.501639641,9.322317618,0.051557909,0.044663042,0.020071547,32.007,0.0,0.0,0.0,0.0,0.0,0.0,0.0,0.0,0.0,0.0,0.0,0.0,0.0,1837.5640841885183,6.0,0.400394001,4.246493672,97.5,25.23809524,21.0,60.0,25.125,8.0,114.782421596,139.8673328,580.0,40.62478756,385.0,79.82088235
2025-09-29 02:00:00,2.52807396,1.298964254,1.229122376,1184.426984,4005.779802,0.0,2347.85177,1370.941929,210.1775413,100894.8595,3.2390945,1.065697782,11.82125456,0.525864265,87.11304766,5.913955643,34.538,7.0,1.04,0.5,87.66,11.3,5.727,69.99,8.5,19.81,1.7,10.25725589,5.000666667,80.866,64.84,28.69,0.05,5.18,2.12,9.2,2.06,0.032,0.12,55.54,10.11,0.068,1.951737452,0.22,107.935,0.0,0.0,0.0,0.0,0.0,0.0,0.0,0.0,1.0,56.2929043,4.743363979,4.775060159,0.037404208,0.013802554,0.085007836,0.454195594,4.920646634,8.77012402,0.054602086,0.041879435,0.020563584,32.414,0.0,0.0,0.0,0.0,0.0,0.0,0.0,0.0,0.0,0.0,0.0,0.0,0.0,1837.5640841885183,7.0,0.311818899,4.135297262,97.5,25.23809524,21.0,60.0,25.125,8.0,113.43079016925,129.6663409,580.0,39.32992325,385.0,79.105
2025-09-29 03:00:00,2.545700479,1.299152782,1.246528286,1168.182353,3998.761882,0.0,2335.544622,1350.879571,206.7669538,100742.9562,3.237637882,1.065225662,11.81848564,0.525736665,87.1162887,5.904513241,29.491,7.0,1.04,0.5,87.66,11.3,4.626,69.99,8.5,19.81,1.7,10.20230425,5.000666667,80.866,64.84,28.69,0.05,5.18,2.12,9.2,2.06,0.032,0.12,55.54,10.11,0.068,1.951737452,0.22,93.555,0.0,0.0,0.0,0.0,0.0,0.0,0.0,0.0,1.0,56.78127736,4.54494388,4.729384498,0.03539218,0.014375062,0.08152806,0.420339105,4.666269576,8.569060027,0.052323279,0.04070589,0.020317651,30.203,0.0,0.0,0.0,0.0,0.0,0.0,0.0,0.0,0.0,0.0,0.0,0.0,0.0,1837.5640841885183,6.0,0.491266035,4.277203891,97.5,25.23809524,21.0,60.0,25.125,8.0,113.33874676525,128.9716737,575.9663866,39.17762824,385.0,79.105
2025-09-29 04:00:00,2.530370106,1.294694333,1.236293317,1165.574797,3881.099642,0.0,2310.223146,1345.594927,204.8926114,99617.27008,3.171576423,1.065399202,11.81950343,0.525783568,87.11509737,5.907984039,29.321,7.0,1.04,0.5,87.66,11.3,3.373,69.99,8.5,19.81,1.7,10.68049773,5.000666667,80.866,64.84,28.69,0.05,5.18,2.12,9.2,2.06,0.032,0.12,55.54,10.11,0.068,1.951737452,0.22,93.012,0.0,0.0,0.0,0.0,0.0,0.0,0.0,0.0,1.0,56.75107765,4.553265253,4.730215334,0.035518108,0.014352365,0.081660587,0.421859413,4.676904078,8.5910969,0.052429494,0.040827732,0.020326591,30.65,0.0,0.0,0.0,0.0,0.0,0.0,0.0,0.0,0.0,0.0,0.0,0.0,0.0,1837.5640841885183,6.0,0.044982025,4.236652187,97.5,25.23809524,21.0,60.0,25.125,8.0,114.13971554575,135.0167211,577.7642276,40.06374341,385.0,79.105
2025-09-29 10:00:00,2.447161075,1.221430722,1.225618822,1121.230556,3839.291275,0.0,2318.274008,1352.409711,202.67939,99359.45681,3.150796086,1.058365809,12.12846765,0.608814583,86.81316654,6.068120714,29.458,7.0,1.04,0.5,87.66,11.3,4.571,69.6,8.79,19.77,1.84,9.215353637,5.000666667,80.866,64.84,28.69,0.05,5.19,2.19,9.42,2.08,0.033,0.13,55.61,10.1,0.068,1.946050096,0.24,95.893,0.0,0.0,0.0,0.0,0.0,0.0,0.0,0.0,1.0,55.30303707,4.780591483,4.683371451,0.041621845,0.013816522,0.084421412,0.469830166,4.965266956,10.06529732,0.056013644,0.048812303,0.020482729,25.36,0.0,0.0,0.0,0.0,0.0,0.0,0.0,0.0,0.0,0.0,0.0,0.0,0.0,1837.5640841885183,7.0,-0.4721311,4.050178467,97.5,25.23809524,21.0,60.0,25.125,8.0,111.82539459675,117.5501479,557.6944444,39.74351228,385.0,78.39508333
