Repository: saikumar-voptimai/evonith_bf_webapp

# Evonith BF2 — Blast Furnace Intelligence Platform

Monitoring, modelling and optimisation of **Blast Furnace 2 (BF2)** at Evonith Steel: live telemetry from InfluxDB,
manual plant reports from Neon PostgreSQL, a two-zone energy model of the furnace, blend and fuel optimisers, a
conversational assistant (FurnaceMind) and a live digital twin evaluated every hour.

The platform has three deployable parts that share one Python service layer, plus the shared data library:

| Part | Path | What it is |
|---|---|---|
| **Streamlit app** (legacy) | `src/app.py`, `src/custom_pages/` | The original 11-page dashboard; still the home of the model pages. Served under `/legacy` in production |

File: src/data/V13_df_filtered.csv (part 244 of 268)
NM3/HR.,STEAMKGS/HR.,RAFTOC,PERMEABILITYKGS/HR.,TUYEREVELOCITYM/S,HOT BLAST VOLUMENM3/HR.,O2 ENRICHMENT %,COKE_VM%,COKE_ASH%,COKE_IM%,COKE_FC%,COKE_MOIST%,COKE_CALC_MT,NUTCOKE_MOIST%,NUTCOKE_VM%,NUTCOKE_IM%,NUTCOKE_FC%,NUTCOKE_ASH%,NUTCOKE_CALC_MT,PCI_2_FC%,PCI_2_ASH%,PCI_2_VM%,PCI_2_IM%,PCI_2_CALC_MT,SINTER_SP_02_COLD_STRENGTH_AI,SINTER_SP_02_COLD_STRENGTH_TI,SINTER_SP_02_HOT_STRENGTH_RI,SINTER_SP_02_HOT_STRENGTH_RDI,SINTER_SP_02_P%,SINTER_SP_02_SIO2%,SINTER_SP_02_MGO%,SINTER_SP_02_FEO%,SINTER_SP_02_AL2O3%,SINTER_SP_02_NA2O%,SINTER_SP_02_TIO2%,SINTER_SP_02_FE(T)%,SINTER_SP_02_CAO%,SINTER_SP_02_K2O%,SINTER_SP_02_BASICITY,SINTER_SP_02_MNO%,SINTER_CALC_MT,FLUX_TM%,FLUX_SIO2%,FLUX_FE2O3%,FLUX_AL2O3%,FLUX_LOI%,FLUX_MGO%,FLUX_CAO%,FLUX_CALC_MT,GEOMIN TYPE,ORE_FE(T)%,ORE_LOI%,ORE_TM%,ORE_MGO%,ORE_NA2O%,ORE_P%,ORE_TIO2%,ORE_AL2O3%,ORE_SIO2%,ORE_MNO%,ORE_CAO%,ORE_K2O%,ORE_CALC_MT,LLOYDS_PELLET_PCT_SIO2,LLOYDS_PELLET_PCT_AL2O3,LLOYDS_PELLET_PCT_FE2O3,LLOYDS_PELLET_PCT_MGO,LLOYDS_PELLET_PCT_TIO2,LLOYDS_PELLET_PCT_NA2O,TOTAL_PELLET_CALC_MT,LLOYDS_PELLET_PCT_K2O,LLOYDS_PELLET_PCT_TM,LLOYDS_PELLET_PCT_LOI,LLOYDS_PELLET_PCT_MNO,LLOYDS_PELLET_PCT_CAO,LLOYDS_PELLET_PCT_P,DAILYPRODUCTION,CHARGES/HRS.,STOCKRODLEVEL,FURNACE TOP GAS ANALYSISH2%,COKE_DISCHARGE_TIME,WEIGHTED_COKE_ANGLE,TOTAL_COKE_PORTIONS,NON_COKE_DISCHARGE_TIME,WEIGHTED_NON_COKE_ANGLE,TOTAL_NON_COKE_PORTIONS,UNITCOST LAKHS/THM,ACTUALKG/THM.,ACT. FUEL RATEKG/THM.,FURNACETOPGASANALYSISCO2ETACO,COKE RATE KG/THM,PRODUCTIONTONNESPERHR
2025-09-29 11:00:00,2.532186311,1.291031919,1.241386858,1115.635,3911.238461,0.0,2348.9855,1367.888392,201.74664,101751.3208,3.134761008,1.058217507,12.1263321,0.608646508,86.81545039,6.064017692,34.592,7.0,1.04,0.5,87.66,11.3,5.425,69.6,8.79,19.77,1.84,8.257716967,5.000666667,80.866,64.84,28.69,0.05,5.19,2.19,9.42,2.08,0.033,0.13,55.61,10.1,0.068,1.946050096,0.24,118.896,0.0,0.0,0.0,0.0,0.0,0.0,0.0,0.0,1.0,54.30326297,4.971256132,4.668050394,0.045823175,0.013338078,0.087033261,0.507845436,5.207867177,11.00113795,0.058784525,0.053904415,0.020644046,26.908,0.0,0.0,0.0,0.0,0.0,0.0,0.0,0.0,0.0,0.0,0.0,0.0,0.0,1837.5640841885183,7.0,-0.433526392,3.819283683,97.5,25.23809524,21.0,60.0,25.125,8.0,110.081584582,104.3893176,550.7083333,40.48787111,385.0,79.105
2025-09-29 12:00:00,2.565819417,1.299101764,1.266735486,1127.793889,3946.286544,0.0,2320.349881,1335.073231,201.0162064,101434.6497,3.172882544,1.057140533,12.11082367,0.607425937,86.83203579,6.034221409,29.502,7.0,1.04,0.5,87.66,11.3,4.832,69.6,8.79,19.77,1.84,9.540926106,5.000666667,80.866,64.84,28.69,0.05,5.19,2.19,9.42,2.08,0.033,0.13,55.61,10.1,0.068,1.946050096,0.24,94.262,0.0,0.0,0.0,0.0,0.0,0.0,0.0,0.0,1.0,55.19892825,4.774212477,4.668530295,0.042069369,0.013851118,0.084144239,0.469979829,4.95667473,10.22655534,0.056071632,0.049669931,0.020457883,25.631,0.0,0.0,0.0,0.0,0.0,0.0,0.0,0.0,0.0,0.0,0.0,0.0,0.0,1837.5640841885183,6.0,0.103279592,3.965800233,97.5,25.23809524,21.0,60.0,25.125,8.0,112.23094569425,120.6109109,565.0,39.90681453,385.0,79.105
2025-09-29 13:00:00,2.518647067,1.298992089,1.219802439,1128.484167,3976.348092,0.0,2313.165003,1401.926717,205.7015978,102397.5711,3.167205542,1.057053226,12.10956646,0.60732699,86.83338032,6.031805923,39.304,7.0,1.04,0.5,87.66,11.3,5.402,69.6,8.79,19.77,1.84,9.879211908,5.000666667,80.866,64.84,28.69,0.05,5.19,2.19,9.42,2.08,0.033,0.13,55.61,10.1,0.068,1.946050096,0.24,106.971,0.3,96.1,0.87,0.64,1.28,0.0,0.0,2.023,1.0,56.81330616,4.316108131,4.617415791,0.035342738,0.015107112,0.076781967,0.386782289,4.37106254,9.080814203,0.050277086,0.043322248,0.019958914,37.288,0.0,0.0,0.0,0.0,0.0,0.0,0.0,0.0,0.0,0.0,0.0,0.0,0.0,1837.5640841885183,7.0,-0.065907105,4.177268158,97.5,25.23809524,21.0,60.0,25.125,8.0,114.00392726675,133.9919039,561.5,39.06412383,385.0,73.72991667
2025-09-29 14:00:00,2.572008339,1.299160211,1.272913758,1127.430278,3965.980697,0.0,2320.746919,1352.5393,203.9261692,103250.2971,3.136765614,1.055120611,12.08173679,0.605136692,86.8631426,5.978336891,34.201,7.0,1.04,0.5,87.66,11.3,5.326,69.6,8.79,19.77,1.84,9.618868671,5.000666667,80.866,64.84,28.69,0.05,5.19,2.19,9.42,2.08,0.033,0.13,55.61,10.1,0.068,1.946050096,0.24,106.361,0.0,0.0,0.0,0.0,0.0,0.0,0.0,0.0,1.0,56.72008279,4.308540593,4.603189517,0.035744178,0.015144062,0.076494934,0.386646893,4.360974123,9.229724472,0.050312705,0.04411336,0.019933721,39.379,0.0,0.0,0.0,0.0,0.0,0.0,0.0,0.0,0.0,0.0,0.0,0.0,0.0,1837.5640841885183,6.0,0.128621131,4.083887903,97.5,25.23809524,21.0,60.0,25.125,8.0,111.48652900025,114.9926717,562.0416667,39.42419308,385.0,83.64766667
2025-09-29 15:00:00,2.580753189,1.298980603,1.281758678,1141.648333,3972.043086,0.0,2314.0707,1341.332483,205.2925475,102944.8244,3.146922914,1.059050239,12.13832344,0.609590271,86.80262632,6.087056609,34.535,7.0,1.04,0.5,87.66,11.3,5.35,69.6,8.79,19.77,1.84,10.21464394,5.000666667,80.866,64.84,28.69,0.05,5.19,2.19,9.42,2.08,0.033,0.13,55.61,10.1,0.068,1.946050096,0.24,104.918,0.0,0.0,0.0,0.0,0.0,0.0,0.0,0.0,1.0,56.81672647,4.255111584,4.586999202,0.035351435,0.015302933,0.075509829,0.377890544,4.292356924,9.22438647,0.049737276,0.044057883,0.019862569,41.359,0.0,0.0,0.0,0.0,0.0,0.0,0.0,0.0,0.0,0.0,0.0,0.0,0.0,1837.5640841885183,7.0,0.103085631,4.22635355,97.5,25.23809524,21.0,60.0,25.125,8.0,112.2292245855,120.5979214,566.8611111,39.99968131,385.0,84.7
2025-09-29 16:00:00,2.573362639,1.298932381,1.274490936,1147.999444,3972.425875,0.0,2304.083892,1348.402408,206.4241719,102829.5993,3.152098303,1.053226707,11.78962772,0.603524128,87.15714557,6.102749626,34.732,7.9,1.05,0.53,87.69,11.26,5.412,69.73,8.53,19.96,1.78,10.707057,5.000666667,80.866,64.84,28.69,0.05,5.27,2.24,9.0,2.09,0.035,0.13,55.39,10.0,0.067,1.897533207,0.25,105.078,0.0,0.0,0.0,0.0,0.0,0.0,0.0,0.0,1.0,55.08861872,4.774503029,4.713754468,0.047501077,0.017151918,0.072531953,0.457676975,5.080231945,10.45745469,0.070028391,0.057476996,0.020731527,39.449,0.0,0.0,0.0,0.0,0.0,0.0,0.0,0.0,0.0,0.0,0.0,0.0,0.0,1837.5640841885183,7.0,0.328504561,4.314605814,97.5,25.23809524,21.0,60.0,25.125,8.0,114.12751438925,134.9246369,573.6527778,39.99551444,385.0,79.35583333
2025-09-29 17:00:00,2.551464308,1.299177147,1.252441914,1150.0125,3975.798769,0.0,2308.053386,1372.144967,208.1205378,102902.7585,3.152547394,1.051925649,11.77778476,0.602723476,87.17028959,6.073726023,29.455,7.9,1.05,0.53,87.69,11.26,4.652,69.73,8.53,19.96,1.78,10.64392356,5.000666667,80.866,64.84,28.69,0.05,5.27,2.24,9.0,2.09,0.035,0.13,55.39,10.0,0.067,1.897533207,0.25,89.23,0.0,0.0,0.0,0.0,0.0,0.0,0.0,0.0,1.0,56.63819757,4.112945422,4.581210191,0.043499386,0.01611649,0.063617104,0.35158587,4.2911725,9.847384737,0.060717875,0.046779057,0.02204669,34.226,0.0,0.0,0.0,0.0,0.0,0.0,0.0,0.0,0.0,0.0,0.0,0.0,0.0,1837.5640841885183,7.0,0.46524864,4.301392069,97.5,25.23809524,21.0,60.0,25.125,8.0,113.04068830675,126.7221759,577.6805556,39.57651739,385.0,83.99416667
2025-09-29 18:00:00,2.5358514,1.298838381,1.236942506,1159.679444,3905.208142,0.0,2298.391228,1386.588006,210.0566431,102776.5353,3.100950231,1.049344046,11.75428555,0.601134798,87.19637041,6.01613641,34.103,7.9,1.05,0.53,87.69,11.26,5.386,69.73,8.53,19.96,1.78,11.09657068,5.000666667,80.866,64.84,28.69,0.05,5.27,2.24,9.0,2.09,0.035,0.13,55.39,10.0,0.067,1.897533207,0.25,104.742,0.0,0.0,0.0,0.0,0.0,0.0,0.0,0.0,1.0,56.64789083,4.078855538,4.562468427,0.043410334,0.016206675,0.063096913,0.346751833,4.247689987,9.917506805,0.060480885,0.046570784,0.022096815,40.779,0.0,0.0,0.0,0.0,0.0,0.0,0.0,0.0,0.0,0.0,0.0,0.0,0.0,1837.5640841885183,7.0,0.304234073,4.479689069,97.5,25.23809524,21.0,60.0,25.125,8.0,114.77788324575,139.8330811,578.3472222,39.08679319,385.0,79.35583333
2025-09-29 19:00:00,2.520913656,1.299250025,1.221758527,1175.6525,3925.616492,0.0,2311.844936,1356.121161,205.8618772,99165.69119,3.231913192,1.049472991,11.75545928,0.601214148,87.19506773,6.019012871,29.601,7.9,1.05,0.53,87.69,11.26,4.298,69.73,8.53,19.96,1.78,10.96856018,5.000666667,80.866,64.84,28.69,0.05,5.27,2.24,9.0,2.09,0.035,0.13,55.39,10.0,0.067,1.897533207,0.25,89.394,0.0,0.0,0.0,0.0,0.0,0.0,0.0,0.0,1.0,56.67592236,4.055599006,4.553319241,0.043313814,0.016224377,0.062760598,0.343260798,4.218887397,9.934339008,0.060245087,0.046323983,0.022136397,35.008,0.0,0.0,0.0,0.0,0.0,0.0,0.0,0.0,0.0,0.0,0.0,0.0,0.0,1837.5640841885183,7.0,0.391613848,4.513647769,97.5,25.23809524,21.0,60.0,25.125,8.0,113.55279948175,130.5871659,583.0972222,39.42134567,385.0,83.99416667
2025-09-29 20:00:00,2.500755467,1.298960719,1.20202535,1178.476111,3920.065406,0.0,2296.124231,1355.562422,204.1933261,97717.85889,3.274897047,1.041178782,11.67996071,0.59611002,87.27886051,5.833988212,34.612,7.9,1.05,0.53,87.69,11.26,4.036,69.73,8.53,19.96,1.78,11.46354835,5.000666667,80.866,64.84,28.69,0.05,5.27,2.24,9.0,2.09,0.035,0.13,55.39,10.0,0.067,1.897533207,0.25,103.121,0.0,0.0,0.0,0.0,0.0,0.0,0.0,0.0,1.0,56.69457369,3.931762229,4.482425007,0.043017971,0.016585871,0.060856567,0.325849788,4.060264165,10.21304207,0.059441492,0.045648365,0.022314319,44.404,0.0,0.0,0.0,0.0,0.0,0.0,0.0,0.0,0.0,0.0,0.0,0.0,0.0,1837.5640841885183,6.0,0.322029126,4.691084747,97.5,25.23809524,21.0,60.0,25.125,8.0,116.7727100585,154.8883778,585.0,38.80944742,385.0,74.0116755
2025-09-29 21:00:00,2.505405161,1.299058942,1.206130369,1169.072778,3918.1374,0.0,2302.605322,1353.285367,203.1209128,97936.67342,3.263931567,1.052045514,11.77887583,0.602797239,87.16907866,6.076399922,30.716,7.9,1.05,0.53,87.69,11.26,3.473,69.73,8.53,19.96,1.78,11.00635456,5.000666667,80.866,64.84,28.69,0.05,5.27,2.24,9.0,2.09,0.035,0.13,55.39,10.0,0.067,1.897533207,0.25,87.91,0.0,0.0,0.0,0.0,0.0,0.0,0.0,0.0,1.0,56.58827115,3.949401291,4.474925026,0.043233188,0.01674644,0.061037933,0.329264664,4.078688299,10.32338314,0.059914625,0.046251317,0.022262908,37.013,0.0,0.0,0.0,0.0,0.0,0.0,0.0,0.0,0.0,0.0,0.0,0.0,0.0,1837.5640841885183,6.0,0.45347542,4.743561925,97.5,25.23809524,21.0,60.0,25.125,8.0,114.96008465825,141.2081861,584.3194444,38.81829019,385.0,77.94416783
2025-09-29 22:00:00,2.5218902,1.299203642,1.222729903,1157.31,4010.040122,0.0,2310.906792,1338.200992,200.7741969,97964.40511,3.33946915,1.049737246,11.75786467,0.601376767,87.19239808,6.024907791,30.637,7.9,1.05,0.53,87.69,11.26,3.457,69.73,8.53,19.96,1.78,10.5928498,5.000666667,80.866,64.84,28.69,0.05,5.27,2.24,9.0,2.09,0.035,0.13,55.39,10.0,0.067,1.897533207,0.25,88.102,0.0,0.0,0.0,0.0,0.0,0.0,0.0,0.0,1.0,56.53373826,3.955945479,4.469579674,0.043338241,0.016836895,0.061092137,0.33066775,4.084916493,10.38617062,0.060142393,0.04654881,0.022240038,39.398,0.0,0.0,0.0,0.0,0.0,0.0,0.0,0.0,0.0,0.0,0.0,0.0,0.0,1837.5640841885183,6.0,0.469400717,4.636252589,97.5,25.23809524,21.0,60.0,25.125,8.0,114.0955511625,134.683405,582.4166667,39.05196411,385.0,78.65
2025-09-29 23:00:00,2.516484967,1.298887806,1.217670249,1126.140833,3937.428008,0.0,2362.393994,1334.209558,195.2421417,97314.33364,3.3064394,1.051895303,11.77750853,0.602704802,87.17059617,6.073049075,36.047,7.9,1.05,0.53,87.69,11.26,4.113,69.73,8.53,19.96,1.78,8.15181225,5.000666667,80.866,64.84,28.69,0.05,5.27,2.24,9.0,2.09,0.035,0.13,55.39,10.0,0.067,1.897533207,0.25,103.331,0.0,0.0,0.0,0.0,0.0,0.0,0.0,0.0,1.0,56.48926667,4.065725731,4.527683334,0.043647155,0.016573594,0.062755827,0.346354457,4.224410677,10.17954516,0.060951451,0.047284323,0.022075285,44.059,0.0,0.0,0.0,0.0,0.0,0.0,0.0,0.0,0.0,0.0,0.0,0.0,0.0,1837.5640841885183,7.0,0.434641172,4.280100633,97.5,25.23809524,21.0,60.0,25.125,8.0,110.9843662035,111.2027638,582.0611111,39.73678847,385.0,73.30584217
2025-09-30 07:00:00,2.362824575,1.199781307,1.162894123,1200.22514,3990.472732,0.0,2311.273184,1453.848011,224.058286,101422.2038,3.199082503,1.047091001,11.59174951,0.601230001,87.36115949,5.874815026,31.626,7.9,1.05,0.53,87.69,11.26,3.478,69.73,8.49,19.93,1.85,11.82068544,4.954444444,81.08888889,64.84,28.69,0.051,5.17,2.15,9.06,2.0,0.036,0.12,55.58,10.07,0.068,1.947775629,0.24,89.005,0.0,0.0,0.0,0.0,0.0,0.0,0.0,0.0,1.0,56.36359284,4.081078471,4.515526962,0.043889833,0.016781177,0.062884951,0.349625718,4.239113053,10.32357233,0.061477975,0.04797119,0.022022201,37.071,0.0,0.0,0.0,0.0,0.0,0.0,0.0,0.0,0.0,0.0,0.0,0.0,0.0,1837.5640841885183,7.0,0.603617575,4.782145581,97.5,26.9047619,21.0,60.0,26.5,8.0,121.41428521425,161.6172469,585.0,38.81182648,400.0,73.14
2025-09-30 08:00:00,2.353342786,1.209349072,1.143545604,1166.590556,3999.483531,0.0,2283.169281,1485.132239,220.2167317,101718.2588,3.198439608,1.048080916,11.76185855,0.58296848,87.19006053,5.966115728,31.885,8.3,1.04,0.55,87.51,11.45,3.33,69.57,9.04,19.74,1.65,11.79589792,4.954444444,81.08888889,64.84,28.69,0.051,5.26,2.2,9.62,2.05,0.037,0.12,55.4,10.15,0.066,1.929657795,0.24,87.871,0.0,0.0,0.0,0.0,0.0,0.0,0.0,0.0,1.0,56.48008309,4.142673425,4.0765605,0.044127975,0.013165574,0.067993207,0.357946986,4.04010817,10.22097641,0.083579808,0.054127975,0.02136757,38.273,0.0,0.0,0.0,0.0,0.0,0.0,0.0,0.0,0.0,0.0,0.0,0.0,0.0,1837.5640841885183,7.0,0.516402559,4.977719908,97.5,26.9047619,21.0,60.0,26.5,8.0,123.06163450025,174.0500717,585.0,38.81155942,400.0,67.77301389
2025-09-30 09:00:00,2.383314783,1.245523461,1.137679363,1196.434444,3998.738889,0.0,2323.558714,1479.463464,220.8392964,100815.8804,3.225488539,1.049415448,11.77761465,0.584044716,87.1729699,6.003138245,41.998,8.3,1.04,0.55,87.51,11.45,4.451,69.57,9.04,19.74,1.65,11.31612989,4.954444444,81.08888889,64.84,28.69,0.051,5.26,2.2,9.62,2.05,0.037,0.12,55.4,10.15,0.066,1.929657795,0.24,114.477,0.0,0.0,0.0,0.0,0.0,0.0,0.0,0.0,1.0,56.43208301,4.133693721,4.069408251,0.044084796,0.013257033,0.067660929,0.357525935,4.032945048,10.30398132,0.084046754,0.054084796,0.021486752,52.573,0.0,0.0,0.0,0.0,0.0,0.0,0.0,0.0,0.0,0.0,0.0,0.0,0.0,1837.5640841885183,7.0,0.538889804,4.798418247,97.5,26.9047619,21.0,60.0,26.5,8.0,121.71675674775,156.2742647,583.9166667,38.97354536,404.0416667,72.41198611
2025-09-30 10:00:00,2.404783067,1.296698369,1.108285462,1188.5925,4001.585181,0.0,2289.358497,1524.801967,219.0685642,101219.4812,3.217036792,1.049900853,11.78334556,0.584436172,87.16675359,6.01660431,26.728,8.3,1.04,0.55,87.51,11.45,2.796,69.57,9.04,19.74,1.65,12.2112374,4.954444444,81.08888889,64.84,28.69,0.051,5.26,2.2,9.62,2.05,0.037,0.12,55.4,10.15,0.066,1.929657795,0.24,72.908,0.0,0.0,0.0,0.0,0.0,0.0,0.0,0.0,1.0,56.50690848,4.140097286,4.077660341,0.044100408,0.013126832,0.068023901,0.357216791,4.035858756,10.19116382,0.083311314,0.054100408,0.021322244,33.304,0.0,0.0,0.0,0.0,0.0,0.0,0.0,0.0,0.0,0.0,0.0,0.0,0.0,1837.5640841885183,7.0,0.613470859,4.944581086,97.5,26.9047619,21.0,60.0,26.5,8.0,123.64264021075,166.9570331,593.875,38.52460178,406.0833333,73.14
2025-09-30 11:00:00,2.387369728,1.299080711,1.088373615,1147.673056,4004.151422,0.0,2296.53875,1556.748089,214.2982456,101298.9109,3.218311019,1.049927805,11.78366376,0.584457907,87.16640844,6.017351999,31.858,8.3,1.04,0.55,87.51,11.45,3.334,69.57,9.04,19.74,1.65,10.91913506,4.954444444,81.08888889,64.84,28.69,0.051,5.26,2.2,9.62,2.05,0.037,0.12,55.4,10.15,0.066,1.929657795,0.24,87.42,0.0,0.0,0.0,0.0,0.0,0.0,0.0,0.0,1.0,56.53448232,4.133296242,4.077206515,0.044043802,0.013093774,0.067970689,0.355938243,4.026977897,10.16958373,0.083031207,0.054043802,0.021287289,39.542,0.0,0.0,0.0,0.0,0.0,0.0,0.0,0.0,0.0,0.0,0.0,0.0,0.0,1837.5640841885183,7.0,0.481224041,4.642007494,97.5,26.9047619,21.0,60.0,26.5,8.0,125.68342388925,174.9692369,583.5,38.49663992,410.0,62.40602778
2025-09-30 12:00:00,2.393908281,1.299090947,1.094710618,1196.755,3998.235158,0.0,2342.285422,1536.268953,220.0807294,100749.7163,3.232227003,1.055566321,11.85023463,0.589005097,87.09419905,6.173775352,27.661,8.3,1.04,0.55,87.51,11.45,2.799,69.57,9.04,19.74,1.65,10.76286884,4.954444444,81.08888889,64.84,28.69,0.051,5.26,2.2,9.62,2.05,0.037,0.12,55.4,10.15,0.066,1.929657795,0.24,72.303,0.0,0.0,0.0,0.0,0.0,0.0,0.0,0.0,1.0,56.61447403,4.024759451,4.042010652,0.043275054,0.013142535,0.066003792,0.340939038,3.904712557,10.30080762,0.082130493,0.053275054,0.021434725,34.546,0.0,0.0,0.0,0.0,0.0,0.0,0.0,0.0,0.0,0.0,0.0,0.0,0.0,1837.5640841885183,7.0,0.562217665,4.574122303,97.5,26.9047619,21.0,60.0,26.5,8.0,122.39398853525,150.1433097,590.0,39.41707547,410.0,71.68397222
2025-09-30 13:00:00,2.396142722,1.299000508,1.097086533,1197.4225,4000.112061,0.0,2322.088714,1524.387428,218.7946822,100173.6373,3.254232056,1.054759579,11.84070987,0.588354499,87.10453055,6.151394768,36.852,8.3,1.04,0.55,87.51,11.45,3.372,69.57,9.04,19.74,1.65,11.37353799,4.954444444,81.08888889,64.84,28.69,0.051,5.26,2.2,9.62,2.05,0.037,0.12,55.4,10.15,0.066,1.929657795,0.24,86.878,0.3,96.1,0.87,0.64,1.28,0.0,0.0,2.051,1.0,56.68847255,4.00436302,4.039974506,0.04310854,0.013057313,0.065817215,0.337235191,3.878548787,10.24757546,0.081376656,0.05310854,0.02134693,41.579,0.0,0.0,0.0,0.0,0.0,0.0,0.0,0.0,0.0,0.0,0.0,0.0,0.0,1837.5640841885183,7.0,0.516510012,4.630505719,97.5,26.9047619,21.0,60.0,26.5,8.0,124.735897402,167.8180936,590.0,38.47079442,410.0,67.77301389
2025-09-30 14:00:00,2.414673256,1.298806394,1.115860062,1151.239722,3998.865072,0.0,2316.225914,1498.580417,210.66551,100127.381,3.255516886,1.055568759,11.85026341,0.589007063,87.09416783,6.173842984,27.182,8.3,1.04,0.55,87.51,11.45,2.811,69.57,9.04,19.74,1.65,10.33319464,4.954444444,81.08888889,64.84,28.69,0.051,5.26,2.2,9.62,2.05,0.037,0.12,55.4,10.15,0.066,1.929657795,0.24,71.886,0.0,0.0,0.0,0.0,0.0,0.0,0.0,0.0,1.0,56.64188043,4.025124701,4.044277723,0.043267292,0.013098071,0.066096323,0.340574063,3.903627994,10.26380776,0.081859157,0.053267292,0.021380019,34.322,0.0,0.0,0.0,0.0,0.0,0.0,0.0,0.0,0.0,0.0,0.0,0.0,0.0,1837.5640841885183,7.0,0.534512765,4.449668817,97.5,26.9047619,21.0,60.0,26.5,8.0,122.921333275,154.12327,582.1944444,38.80888964,410.0,67.045
2025-09-30 15:00:00,2.448551586,1.298962514,1.149427634,1125.697222,4009.456339,0.0,2323.015281,1438.354419,202.6618669,99074.95742,3.300145972,1.054438378,11.83691763,0.588095466,87.10864399,6.142484046,27.109,8.3,1.04,0.55,87.51,11.45,2.805,69.57,9.04,19.74,1.65,9.452535685,4.954444444,81.08888889,64.84,28.69,0.051,5.26,2.2,9.62,2.05,0.037,0.12,55.4,10.15,0.066,1.929657795,0.24,71.704,0.0,0.0,0.0,0.0,0.0,0.0,0.0,0.0,1.0,56.61681581,4.065286313,4.057653208,0.043550055,0.01307277,0.066838206,0.346056114,3.948624433,10.20926139,0.082147493,0.053550055,0.021316581,34.822,0.0,0.0,0.0,0.0,0.0,0.0,0.0,0.0,0.0,0.0,0.0,0.0,0.0,1837.5640841885183,7.0,0.661826048,4.117525072,97.5,26.9047619,21.0,60.0,26.5,8.0,122.80644145175,153.2561619,577.0833333,39.62021397,410.0,61.67801389
2025-09-30 16:00:00,2.478676283,1.293142908,1.185591594,1111.318611,3908.566547,0.0,2317.033167,1354.478511,192.8170219,96048.79064,3.3317866,0.987231863,11.3951494,0.499376957,87.61761873,4.873342913,27.141,8.3,1.04,0.55,87.51,11.45,2.714,68.53,8.35,21.63,1.49,8.784373387,4.954444444,81.08888889,64.84,28.69,0.049,5.29,2.16,9.19,2.02,0.034,0.12,55.54,10.04,0.07,1.897920605,0.23,71.161,0.0,0.0,0.0,0.0,0.0,0.0,0.0,0.0,1.0,56.52137901,4.016575591,4.031661011,0.043254154,0.013304879,0.065547771,0.341296103,3.900851861,10.44164404,0.083045284,0.053254154,0.021640007,34.184,0.0,0.0,0.0,0.0,0.0,0.0,0.0,0.0,0.0,0.0,0.0,0.0,0.0,1837.5640841885183,7.0,0.507693039,4.073181928,97.5,26.9047619,21.0,60.0,26.5,8.0,122.95112381675,143.8659239,573.8611111,39.92054511,415.5555556,61.05944444
2025-09-30 18:00:00,2.490037406,1.295033983,1.194981236,1155.361944,3990.052703,0.0,2371.247325,1308.423097,193.4109172,93824.64117,3.477904775,0.987273955,11.38609978,0.499082318,87.62662627,4.853980916,32.593,8.3,1.04,0.55,87.51,11.45,3.266,68.53,8.35,21.63,1.49,8.591063093,4.954444444,81.08888889,64.84,28.69,0.049,5.29,2.16,9.19,2.02,0.034,0.12,55.54,10.04,0.07,1.897920605,0.23,84.646,0.0,0.0,0.0,0.0,0.0,0.0,0.0,0.0,1.0,56.5423654,4.05230462,4.04692072,0.043489523,0.013213087,0.066342139,0.345523343,3.938542335,10.33594069,0.082872687,0.053489523,0.021498787,40.805,0.0,0.0,0.0,0.0,0.0,0.0,0.0,0.0,0.0,0.0,0.0,0.0,0.0,1837.5640841885183,7.0,0.478797809,3.800178461,97.5,26.9047619,21.0,60.0,26.5,8.0,122.10863080175,129.1217419,579.8055556,39.24430711,420.0,66.53459722
2025-09-30 19:00:00,2.484648203,1.299124686,1.185574122,1159.748056,4009.4341,0.0,2351.692492,1318.1491,194.268,93670.98336,3.494380169,0.987214044,11.39898057,0.499501693,87.61380539,4.88153982,27.172,8.3,1.04,0.55,87.51,11.45,2.73,68.53,8.35,21.63,1.49,9.296802993,4.954444444,81.08888889,64.84,28.69,0.049,5.29,2.16,9.19,2.02,0.034,0.12,55.54,10.04,0.07,1.897920605,0.23,71.806,0.0,0.0,0.0,0.0,0.0,0.0,0.0,0.0,1.0,56.53646806,4.021169569,4.034585043,0.043279784,0.013273244,0.065688373,0.341653633,3.905028257,10.41168536,0.082900255,0.053279784,0.021597579,34.859,0.0,0.0,0.0,0.0,0.0,0.0,0.0,0.0,0.0,0.0,0.0,0.0,0.0,1837.5640841885183,7.0,0.629962659,3.898019522,97.5,26.9047619,21.0,60.0,26.5,8.0,121.955722317,127.9677156,580.0,39.91963181,420.0,72.64959722
2025-09-30 20:00:00,2.523754908,1.298781703,1.22496774,1144.289444,3999.537719,0.0,2346.331842,1273.672464,189.5811439,93453.76547,3.498756569,0.987187272,11.40473659,0.499689098,87.60807614,4.893855034,27.372,8.3,1.04,0.55,87.51,11.45,2.752,68.53,8.35,21.63,1.49,9.053298427,4.954444444,81.08888889,64.84,28.69,0.049,5.29,2.16,9.19,2.02,0.034,0.12,55.54,10.04,0.07,1.897920605,0.23,72.721,0.0,0.0,0.0,0.0,0.0,0.0,0.0,0.0,1.0,56.56867409,4.089837001,4.063281602,0.043735178,0.013109837,0.067189836,0.349899949,3.977904722,10.21927086,0.082649116,0.053735178,0.021342089,33.313,0.0,0.0,0.0,0.0,0.0,0.0,0.0,0.0,0.0,0.0,0.0,0.0,0.0,1837.5640841885183,7.0,0.536694897,3.750369683,97.5,26.9047619,21.0,60.0,26.5,8.0,122.64181096075,133.1457431,580.0,41.22911564,420.0,67.99540278
2025-09-30 21:00:00,2.535200397,1.299405025,1.235772842,1137.138889,3995.90385,0.0,2329.127269,1272.399739,189.5969444,94226.86803,3.46486625,0.987282058,11.38435763,0.499025597,87.62836032,4.850253528,32.738,8.3,1.04,0.55,87.51,11.45,3.308,68.53,8.35,21.63,1.49,9.398804319,4.954444444,81.08888889,64.84,28.69,0.049,5.29,2.16,9.19,2.02,0.034,0.12,55.54,10.04,0.07,1.897920605,0.23,87.259,0.0,0.0,0.0,0.0,0.0,0.0,0.0,0.0,1.0,56.62174822,4.099441117,4.07106599,0.043780711,0.013009239,0.067550609,0.350324213,3.985472081,10.12820051,0.082132487,0.053780711,0.021211218,39.4,0.0,0.0,0.0,0.0,0.0,0.0,0.0,0.0,0.0,0.0,0.0,0.0,0.0,1837.5640841885183,7.0,0.503500936,3.8043419,97.5,26.9047619,21.0,60.0,26.5,8.0,122.14175466225,129.3717333,580.0,41.21136606,420.0,72.64959722
2025-09-30 22:00:00,2.568797347,1.299074119,1.269717439,1109.830278,3999.934964,0.0,2285.3337,1266.137183,188.2062275,96316.37725,3.429059092,0.987272783,11.38635165,0.499090519,87.62637557,4.8545198,32.601,8.3,1.04,0.55,87.51,11.45,3.047,68.53,8.35,21.63,1.49,8.417515667,4.954444444,81.08888889,64.84,28.69,0.049,5.29,2.16,9.19,2.02,0.034,0.12,55.54,10.04,0.07,1.897920605,0.23,86.761,0.0,0.0,0.0,0.0,0.0,0.0,0.0,0.0,1.0,56.40939151,4.125642743,4.06457517,0.044038476,0.013306469,0.06742617,0.356843037,4.02542306,10.35152767,0.084263721,0.054038476,0.021553758,39.557,0.0,0.0,0.0,0.0,0.0,0.0,0.0,0.0,0.0,0.0,0.0,0.0,0.0,1837.5640841885183,7.0,0.426426238,4.174704231,97.5,26.9047619,21.0,60.0,26.5,8.0,121.402885783,123.7953644,571.0,40.69176372,420.0,67.99540278
2025-09-30 23:00:00,2.527504458,1.299185631,1.228432135,1139.887778,3906.418406,0.0,2354.164917,1304.199606,193.8306244,95973.92844,3.339677328,0.987367117,11.36606981,0.49843018,87.64656308,4.811126098,36.329,8.3,1.04,0.55,87.51,11.45,1.923,68.53,8.35,21.63,1.49,8.042852106,4.954444444,81.08888889,64.84,28.69,0.049,5.29,2.16,9.19,2.02,0.034,0.12,55.54,10.04,0.07,1.897920605,0.23,78.078,0.0,0.0,0.0,0.0,0.0,0.0,0.0,0.0,1.0,56.07082683,4.17600285,4.057502348,0.044507886,0.013766363,0.067403018,0.36832772,4.098448036,10.6888425,0.08767011,0.054507886,0.022075817,30.877,0.0,0.0,0.0,0.0,0.0,0.0,0.0,0.0,0.0,0.0,0.0,0.0,0.0,1837.5640841885183,7.0,0.505912556,3.956886514,97.5,26.9047619,21.0,60.0,26.5,8.0,119.66873795975,110.7074563,569.7361111,40.56336844,420.0,72.64959722
2025-10-01 00:00:00,2.495185475,1.299134392,1.196016908,1130.377778,3494.544744,0.0,2352.767214,1324.506814,192.2436564,94951.18911,3.017645375,0.962569761,11.42305679,0.497709284,87.61437345,4.522323641,30.676,7.8,1.02,0.51,87.79,11.19,1.927,68.9,8.28,21.24,1.58,7.730160727,4.911111111,81.04222222,65.71,29.32,0.048,5.21,2.07,9.03,2.0,0.032,0.12,55.56,10.21,0.068,1.959692898,0.22,74.589,0.0,0.0,0.0,0.0,0.0,0.0,0.0,0.0,1.0,56.40273183,3.959290619,4.186343823,0.033481221,0.013388428,0.06368878,0.342764346,3.923158775,10.68551741,0.082988296,0.036579686,0.016662895,33.494,0.0,0.0,0.0,0.0,0.0,0.0,0.0,0.0,0.0,0.0,0.0,0.0,0.0,1837.5640841885183,7.0,0.407275943,3.713388919,97.5,26.9047619,21.0,60.0,26.5,8.0,118.9581125155,105.3442454,563.7083333,38.81974756,420.0,73.38
2025-10-27 03:00:00,2.693893772,1.29890825,1.395013981,1107.781667,2105.465481,0.0,2260.943381,1306.638117,206.0039467,109289.5678,1.62864375,0.972267471,11.29538462,0.491523379,87.73234791,4.505932629,35.802,5.9,1.02,0.49,87.03,11.95,2.785,69.62,8.8,19.74,1.84,5.9793976,5.133333333,78.16583333,66.88,35.12,0.052,5.23,2.14,9.39,2.42,0.031,0.15,55.36,10.21,0.06,1.952198853,0.19,103.752,0.2,96.62,0.94,0.68,1.34,0.0,0.0,1.257,1.0,56.53238129,5.474023563,5.061513745,0.070549804,0.00494502,0.093029107,0.553486612,5.642545519,6.682581221,0.098350589,0.116786862,0.039082471,36.413,4.45,1.78,63.98,0.08,0.107,0.037,3.432,0.026,3.1,0.58,0.04,1.14,0.046,1837.5640841885183,7.0,0.21288798,3.085591894,82.5,24.71428571,21.0,75.0,25.2,10.0,121.8771362194,70.45637392,537.75,42.98764203,450.1666667,84.86666667
2025-10-27 04:00:00,2.680358567,1.298857617,1.381481022,1110.385,2332.593256,0.0,2237.743842,1327.057033,208.2165436,109834.1825,1.789317892,0.972326975,11.29720543,0.491773294,87.7304676,4.510811934,40.89,5.9,1.02,0.49,87.03,11.95,3.085,69.62,8.8,19.74,1.84,7.121336363,5.133333333,78.16583333,66.88,35.12,0.052,5.23,2.14,9.39,2.42,0.031,0.15,55.36,10.21,0.06,1.952198853,0.19,116.364,0.2,96.62,0.94,0.68,1.34,0.0,0.0,1.462,1.0,57.06973967,5.248755424,4.93010733,0.072427038,0.004757296,0.089857519,0.526125919,5.446374515,6.384100936,0.092718886,0.122887874,0.039364056,43.79,4.45,1.78,63.98,0.08,0.107,0.037,0.0,0.026,3.1,0.58,0.04,1.14,0.046,1837.5640841885183,7.0,0.197899824,3.196389533,82.5,24.71428571,21.0,75.0,25.2,10.0,113.08613015705,79.89532194,530.0,44.17277158,410.0,89.13333333
2025-10-27 05:00:00,2.681720936,1.298945647,1.382751336,1107.050833,2739.659925,0.0,2244.333128,1336.658569,209.1923428,110625.8992,2.075935222,0.972317725,11.29692239,0.491734445,87.73075989,4.510053458,35.729,5.9,1.02,0.49,87.03,11.95,2.633,69.62,8.8,19.74,1.84,7.443613608,5.133333333,78.16583333,66.88,35.12,0.052,5.23,2.14,9.39,2.42,0.031,0.15,55.36,10.21,0.06,1.952198853,0.19,103.928,0.2,96.62,0.94,0.68,1.34,0.0,0.0,1.28,1.0,57.24244202,5.176356182,4.887874439,0.073030365,0.004696963,0.088838198,0.517332428,5.383326842,6.288171941,0.090908905,0.124848687,0.039454555,39.025,4.45,1.78,63.98,0.08,0.107,0.037,0.0,0.026,3.1,0.58,0.04,1.14,0.046,1837.5640841885183,8.0,0.142898906,3.222776814,82.5,24.71428571,21.0,75.0,25.2,10.0,113.45865336645,82.70681786,530.0,43.68490442,410.0,90.0
2025-10-27 06:00:00,2.694021772,1.29895951,1.395142573,1105.724066,3063.838556,0.0,2249.909917,1327.288137,209.0586622,111002.4896,2.314851104,0.9721749,11.29255195,0.491134582,87.73527314,4.49834184,40.949,5.9,1.02,0.49,87.03,11.95,3.012,69.62,8.8,19.74,1.84,7.651751725,5.133333333,78.16583333,66.88,35.12,0.052,5.23,2.14,9.39,2.42,0.031,0.15,55.36,10.21,0.06,1.952198853,0.19,118.236,0.2,96.62,0.94,0.68,1.34,0.0,0.0,1.468,1.0,57.56676063,5.040397292,4.808565087,0.074163356,0.004583664,0.08692401,0.500819088,5.264929309,6.108026412,0.087509932,0.128530907,0.039624503,45.055,4.45,1.78,63.98,0.08,0.107,0.037,0.0,0.026,3.1,0.58,0.04,1.14,0.046,1837.5640841885183,7.0,0.193044031,3.240248477,82.5,24.71428571,21.0,75.0,25.2,10.0,113.765078928325,85.01946361,530.0,43.45852975,410.0,90.0
2025-10-27 07:00:00,2.70264229,1.298788436,1.403504071,1100.272199,2908.532149,0.0,2222.030129,1306.522054,205.4543448,109749.168,2.219373178,0.972742535,11.30992156,0.493518645,87.71733591,4.544887832,33.655,5.9,1.02,0.49,87.03,11.95,3.425,69.62,8.8,19.74,1.84,8.30502335,5.133333333,78.16583333,66.88,35.12,0.052,5.23,2.14,9.39,2.42,0.031,0.15,55.36,10.21,0.06,1.952198853,0.19,100.065,0.2,96.62,0.94,0.68,1.34,0.0,0.0,1.293,1.0,57.08486506,5.242414646,4.926408543,0.072479878,0.004752012,0.089768246,0.525355779,5.440852754,6.375699406,0.092560366,0.123059603,0.039371982,38.018,4.45,1.78,63.98,0.08,0.107,0.037,0.0,0.026,3.1,0.58,0.04,1.14,0.046,1837.5640841885183,7.0,0.140276175,3.242757772,82.5,24.71428571,21.0,75.0,25.2,10.0,114.72683993165,92.27803722,539.5435685,44.53130378,410.0,90.0
2025-10-27 08:00:00,2.701706297,1.298928747,1.402675594,1096.166944,3033.093753,0.0,2227.218447,1307.869378,204.93874,109732.7728,2.321629286,0.980230719,11.26667106,0.478826632,87.75309822,4.548648649,37.925,6.1,1.01,0.51,87.87,11.12,3.815,69.68,8.98,19.85,1.49,8.04485038,5.133333333,78.16583333,66.88,35.12,0.051,5.19,2.21,9.37,2.33,0.034,0.14,55.26,10.22,0.066,1.969171484,0.21,120.126,0.2,96.76,0.86,0.59,1.16,0.0,0.0,1.393,1.0,58.25324798,4.03108343,3.70766813,0.054229258,0.012615022,0.092768385,0.493294939,5.034925352,6.627225792,0.084229258,0.069806332,0.029326878,43.27,4.45,1.78,63.98,0.08,0.107,0.037,0.0,0.026,3.1,0.58,0.04,1.14,0.046,1837.5640841885183,8.0,0.031215844,3.275213797,82.5,24.71428571,21.0,75.0,25.2,10.0,114.948295996875,93.94940375,537.25,45.17516947,410.0,85.6296055
2025-10-27 09:00:00,2.680784544,1.298834139,1.381886683,1103.368889,2999.336981,0.0,2235.309178,1322.399092,206.5914656,109515.2444,2.303982706,0.980234654,11.26682751,0.478849262,87.75293784,4.549052069,33.283,6.1,1.01,0.51,87.87,11.12,3.378,69.68,8.98,19.85,1.49,7.935857729,5.133333333,78.16583333,66.88,35.12,0.051,5.19,2.21,9.37,2.33,0.034,0.14,55.26,10.22,0.066,1.969171484,0.21,93.427,0.2,96.76,0.86,0.59,1.16,0.0,0.0,1.212,1.0,55.76375617,5.055909561,4.059539763,0.076221235,0.017893096,0.105083892,0.678907225,6.121329019,7.819190948,0.106221235,0.089599112,0.029986637,26.117,4.45,1.78,63.98,0.08,0.107,0.037,13.231,0.026,3.1,0.58,0.04,1.14,0.046,1837.5640841885183,8.0,0.182738622,3.264403261,82.5,24.71428571,21.0,75.0,25.2,10.0,113.484562012325,82.90235481,535.0,44.42115628,410.0,95.72535964
2025-10-27 10:00:00,2.674547433,1.299160869,1.375348528,1127.934444,3337.024261,0.0,2232.174478,1329.696492,210.6618919,109510.8642,2.548338547,0.980165294,11.26407042,0.478450438,87.75576429,4.541942593,38.114,6.1,1.01,0.51,87.87,11.12,3.87,69.68,8.98,19.85,1.49,9.675421267,5.133333333,78.16583333,66.88,35.12,0.051,5.19,2.21,9.37,2.33,0.034,0.14,55.26,10.22,0.066,1.969171484,0.21,121.313,0.2,96.76,0.86,0.59,1.16,0.0,0.0,1.401,1.0,58.19247328,4.056101989,3.716258194,0.054766137,0.012743873,0.093069037,0.497826197,5.061447173,6.656324631,0.084766137,0.070289523,0.029342984,45.005,4.45,1.78,63.98,0.08,0.107,0.037,0.0,0.026,3.1,0.58,0.04,1.14,0.046,1837.5640841885183,7.0,0.157155728,3.465293825,82.5,24.71428571,21.0,75.0,25.2,10.0,109.1430050025,104.800457,532.375,44.03108736,381.0277778,92.32231944
2025-10-27 11:00:00,2.692905142,1.29921695,1.393668733,1132.599167,3499.656656,0.0,2221.189683,1316.081389,210.8595522,109809.9419,2.660653642,0.980196499,11.26531083,0.478629868,87.75449268,4.545141122,33.588,6.1,1.01,0.51,87.87,11.12,3.401,69.68,8.98,19.85,1.49,10.63190033,5.133333333,78.16583333,66.88,35.12,0.051,5.19,2.21,9.37,2.33,0.034,0.14,55.26,10.22,0.066,1.969171484,0.21,104.392,0.2,96.76,0.86,0.59,1.16,0.0,0.0,1.22,1.0,58.11073001,4.089752487,3.727812013,0.055488251,0.01291718,0.09347342,0.503920837,5.097119589,6.695463193,0.085488251,0.070939426,0.029364648,39.109,4.45,1.78,63.98,0.08,0.107,0.037,0.0,0.026,3.1,0.58,0.04,1.14,0.046,1837.5640841885183,8.0,0.116704009,3.598283189,82.5,24.71428571,21.0,75.0,25.2,10.0,109.15855120625,116.2909525,530.0,43.8780055,375.0,91.425
2025-10-27 12:00:00,2.706802147,1.298743092,1.408349272,1117.927222,3503.277503,0.0,2212.252614,1290.615222,205.8242669,108634.6469,2.694471139,0.980111357,11.26192646,0.478140305,87.75796219,4.536414135,38.345,6.1,1.01,0.51,87.87,11.12,3.89,69.68,8.98,19.85,1.49,10.37397662,5.133333333,78.16583333,66.88,35.12,0.051,5.19,2.21,9.37,2.33,0.034,0.14,55.26,10.22,0.066,1.969171484,0.21,123.014,0.2,96.76,0.86,0.59,1.16,0.0,0.0,1.393,1.0,58.25914112,4.028657454,3.706835177,0.054177199,0.012602528,0.092739231,0.492855556,5.03235361,6.624404163,0.084177199,0.069759479,0.029325316,45.734,4.45,1.78,63.98,0.08,0.107,0.037,0.0,0.026,3.1,0.58,0.04,1.14,0.046,1837.5640841885183,7.0,0.220173948,3.588059419,82.5,24.71428571,21.0,75.0,25.2,10.0,108.78474872525,113.4698017,530.0,43.73450772,375.0,91.425
2025-10-27 13:00:00,2.675166283,1.298885919,1.376244134,1134.721111,3498.628622,0.0,2231.448419,1297.696381,206.5940775,106945.2186,2.727144394,0.980116401,11.26212693,0.478169305,87.75775667,4.536931087,33.419,6.1,1.01,0.51,87.87,11.12,3.437,69.68,8.98,19.85,1.49,10.62042363,5.133333333,78.16583333,66.88,35.12,0.051,5.19,2.21,9.37,2.33,0.034,0.14,55.26,10.22,0.066,1.969171484,0.21,107.954,0.2,96.76,0.86,0.59,1.16,0.0,0.0,1.218,1.0,58.24263196,4.035453626,3.709168627,0.054323039,0.012637529,0.092820902,0.494086451,5.039558135,6.632308723,0.084323039,0.069890735,0.029329691,39.537,4.45,1.78,63.98,0.08,0.107,0.037,0.0,0.026,3.1,0.58,0.04,1.14,0.046,1837.5640841885183,7.0,0.228457181,3.520134069,82.5,24.71428571,21.0,75.0,25.2,10.0,110.069726504,123.1677472,530.0,44.64572806,375.0,86.22731092
2025-10-27 17:00:00,2.612963683,1.239885339,1.372906928,1130.436667,3072.174739,0.0,2197.428111,1272.697575,205.0880981,104655.6148,2.446133397,0.987677536,11.28923188,0.501183575,87.72309058,4.474855072,33.12,6.1,1.01,0.51,87.87,11.12,3.427,70.12,8.72,19.62,1.54,13.9849891,5.133333333,78.16583333,66.88,35.12,0.053,5.32,2.17,9.8,2.32,0.036,0.14,55.18,10.34,0.065,1.943609023,0.19,99.189,0.2,96.76,0.86,0.59,1.16,0.0,0.0,1.322,1.0,57.83468822,4.203388065,3.76682852,0.057926783,0.013502428,0.094838998,0.524502044,5.217583056,6.827631613,0.087926783,0.073134104,0.029437803,31.304,4.45,1.78,63.98,0.08,0.107,0.037,3.32,0.026,3.1,0.58,0.04,1.14,0.046,1837.5640841885183,8.0,0.289147549,3.596273797,82.5,24.71428571,21.0,75.0,25.2,10.0,120.12294957925,199.0411289,541.8055556,44.35085497,375.0,70.26180556
2025-10-27 19:00:00,2.715671561,1.298967347,1.416722639,1118.231389,3753.597322,0.0,2263.164764,1255.25495,201.28122,106517.0394,2.903645753,0.987392576,11.27441397,0.499283842,87.73819345,4.434960688,32.814,6.1,1.01,0.51,87.87,11.12,4.892,70.12,8.72,19.62,1.54,10.6293481,5.133333333,78.16583333,66.88,35.12,0.053,5.32,2.17,9.8,2.32,0.036,0.14,55.18,10.34,0.065,1.943609023,0.19,106.983,0.2,96.76,0.86,0.59,1.16,0.0,0.0,1.291,1.0,57.95077368,4.155600234,3.750420681,0.056901293,0.01325631,0.094264724,0.515846909,5.166923853,6.772050057,0.086901293,0.072211163,0.029407039,37.677,4.45,1.78,63.98,0.08,0.107,0.037,0.0,0.026,3.1,0.58,0.04,1.14,0.046,1837.5640841885183,7.0,0.216914375,3.152673278,82.5,24.71428571,21.0,75.0,25.2,10.0,110.25520083875,124.5675535,537.4027778,44.59810725,375.0,85.32999
2025-10-27 20:00:00,2.716274322,1.298932386,1.417390572,1090.061944,3524.389428,0.0,2233.575019,1251.625522,196.6858164,106299.8861,2.755734522,0.987390168,11.27428875,0.499267789,87.73832108,4.434623564,32.914,6.1,1.01,0.51,87.87,11.12,4.873,70.12,8.72,19.62,1.54,9.2926338,5.133333333,78.16583333,66.88,35.12,0.053,5.32,2.17,9.8,2.32,0.036,0.14,55.18,10.34,0.065,1.943609023,0.19,106.926,0.2,96.76,0.86,0.59,1.16,0.0,0.0,1.306,1.0,57.7407103,4.242075089,3.780111618,0.058756976,0.013701674,0.095303907,0.531508879,5.258594622,6.872628108,0.088756976,0.073881279,0.029462709,39.42,4.45,1.78,63.98,0.08,0.107,0.037,0.0,0.026,3.1,0.58,0.04,1.14,0.046,1837.5640841885183,7.0,0.165346995,3.372323503,82.5,24.71428571,21.0,75.0,25.2,10.0,108.35144351525,110.1995737,528.3472222,43.56164986,375.0,84.32549683
2025-10-27 21:00:00,2.717475975,1.288324633,1.429069707,1090.659722,3503.242025,0.0,2245.066997,1229.333386,194.5968397,105124.9641,2.770231006,0.98750185,11.28009618,0.50001233,87.73240197,4.45025894,32.44,6.1,1.01,0.51,87.87,11.12,4.827,70.12,8.72,19.62,1.54,8.830270859,5.133333333,78.16583333,66.88,35.12,0.053,5.32,2.17,9.8,2.32,0.036,0.14,55.18,10.34,0.065,1.943609023,0.19,107.458,0.2,96.76,0.86,0.59,1.16,0.0,0.0,1.3,1.0,58.016115,4.128701775,3.741185159,0.056324072,0.013117777,0.093941481,0.510975171,5.138409178,6.740764725,0.086324072,0.071691665,0.029389722,39.269,4.45,1.78,63.98,0.08,0.107,0.037,0.0,0.026,3.1,0.58,0.04,1.14,0.046,1837.5640841885183,7.0,0.251904375,3.308698214,82.5,24.71428571,21.0,75.0,25.2,10.0,106.900897651875,99.25205775,523.7777778,44.08272339,375.0,88.96813889
2025-10-27 22:00:00,2.681439594,1.299313992,1.382081781,1121.894444,3503.980489,0.0,2284.831836,1276.855411,201.9374653,105592.98,2.758557317,0.987461443,11.27799501,0.49974295,87.73454355,4.444601953,32.873,6.1,1.01,0.51,87.87,11.12,4.463,70.12,8.72,19.62,1.54,8.424059349,5.133333333,78.16583333,66.88,35.12,0.053,5.32,2.17,9.8,2.32,0.036,0.14,55.18,10.34,0.065,1.943609023,0.19,107.049,0.2,96.76,0.86,0.59,1.16,0.0,0.0,1.297,1.0,58.54288756,3.911850174,3.666729673,0.051670605,0.012000945,0.091335539,0.471699903,4.908527867,6.488546769,0.081670605,0.067503544,0.029250118,35.975,4.45,1.78,63.98,0.08,0.107,0.037,0.0,0.026,3.1,0.58,0.04,1.14,0.046,1837.5640841885183,7.0,0.193454467,3.317877108,82.5,24.71428571,21.0,75.0,25.2,10.0,106.921623198525,99.40847697,520.0,43.483033,375.0,84.74186111
2025-10-27 23:00:00,2.701143664,1.299048753,1.402216068,1110.618333,3500.397083,0.0,2286.08375,1264.361189,200.2366672,106122.2578,2.735099486,0.987297886,11.26949005,0.498652571,87.74321206,4.421703991,39.965,6.1,1.01,0.51,87.87,11.12,2.863,70.12,8.72,19.62,1.54,8.574279036,5.133333333,78.16583333,66.88,35.12,0.053,5.32,2.17,9.8,2.32,0.036,0.14,55.18,10.34,0.065,1.943609023,0.19,122.179,0.2,96.76,0.86,0.59,1.16,0.0,0.0,1.484,1.0,57.95392002,4.154305008,3.749975968,0.056873498,0.01324964,0.094249159,0.515612323,5.165550803,6.770543593,0.086873498,0.072186148,0.029406205,41.612,4.45,1.78,63.98,0.08,0.107,0.037,2.986,0.026,3.1,0.58,0.04,1.14,0.046,1837.5640841885183,7.0,0.224241349,3.219505508,82.5,24.71428571,21.0,75.0,25.2,10.0,107.2974835675,102.245159,517.6944444,44.36136253,375.0,83.86
2025-10-28 00:00:00,2.713075403,1.299194622,1.413854628,1095.82,3500.257419,0.0,2259.912497,1212.172214,191.0512694,102653.1553,2.8353478,0.972348833,11.32799523,0.529516266,87.69965594,4.286697326,29.355,6.0,1.02,0.53,87.78,11.2,3.727,69.0,9.36,19.76,1.88,8.394661958,5.132222222,78.77666667,66.88,35.12,0.051,5.14,2.07,9.9,2.29,0.033,0.14,55.55,10.14,0.066,1.972762646,0.19,91.644,0.1,96.85,0.57,0.64,1.34,0.0,0.0,1.016,1.0,56.84607955,4.988538961,4.28927895,0.039571158,0.007382068,0.091717363,0.588296402,5.536648065,6.958422281,0.093820685,0.034678369,0.037085768,29.568,4.45,1.78,63.98,0.08,0.107,0.037,0.0,0.026,3.1,0.58,0.04,1.14,0.046,1837.5640841885183,7.0,0.216429867,3.157335028,82.5,24.71428571,21.0,75.0,25.2,10.0,106.2521465369,94.35582292,510.0,44.69732819,375.0,88.96813889
2025-10-28 01:00:00,2.704443083,1.299112033,1.405463439,1101.39,3502.504883,0.0,2245.247814,1210.464558,190.7691169,101930.5272,2.869386306,0.972408737,11.32978037,0.529707959,87.6978109,4.291968865,33.146,6.0,1.02,0.53,87.78,11.2,5.553,69.0,9.36,19.76,1.88,8.318154491,5.132222222,78.77666667,66.88,35.12,0.051,5.14,2.07,9.9,2.29,0.033,0.14,55.55,10.14,0.066,1.972762646,0.19,106.709,0.1,96.85,0.57,0.64,1.34,0.0,0.0,1.046,1.0,57.43170532,4.749508035,4.239480841,0.037579234,0.006834289,0.088082101,0.561803807,5.312058591,6.64917602,0.088342892,0.033184425,0.037484153,40.45,4.45,1.78,63.98,0.08,0.107,0.037,0.0,0.026,3.1,0.58,0.04,1.14,0.046,1837.5640841885183,7.0,0.193422593,3.263880839,82.5,24.71428571,21.0,75.0,25.2,10.0,106.756033329575,98.15874211,524.25,44.32591775,375.0,84.74186111
2025-10-28 02:00:00,2.681029697,1.298908275,1.382090846,1097.820833,3496.500369,0.0,2274.873153,1286.738147,199.9634836,106448.1507,2.745845842,0.972507165,11.33271353,0.53002293,87.6947793,4.300630563,33.145,6.0,1.02,0.53,87.78,11.2,5.552,69.0,9.36,19.76,1.88,7.265620887,5.132222222,78.77666667,66.88,35.12,0.051,5.14,2.07,9.9,2.29,0.033,0.14,55.55,10.14,0.066,1.972762646,0.19,106.953,0.1,96.85,0.57,0.64,1.34,0.0,0.0,1.037,1.0,56.88982293,4.970684517,4.285559274,0.039422371,0.007341152,0.091445827,0.586317534,5.519872328,6.935323094,0.09341152,0.034566778,0.037115526,37.048,4.45,1.78,63.98,0.08,0.107,0.037,2.978,0.026,3.1,0.58,0.04,1.14,0.046,1837.5640841885183,8.0,0.178423489,3.169318967,82.5,24.71428571,21.0,75.0,25.2,10.0,105.2297849692,86.63988656,525.0,43.92571306,375.0,83.86
2025-10-28 03:00:00,2.722475333,1.299020406,1.423531864,1096.985833,3502.484022,0.0,2257.252536,1242.726794,196.8944375,106052.0006,2.761787836,0.972636982,11.33658207,0.530438343,87.69078095,4.312054432,33.216,6.0,1.02,0.53,87.78,11.2,5.631,69.0,9.36,19.76,1.88,7.732924899,5.132222222,78.77666667,66.88,35.12,0.051,5.14,2.07,9.9,2.29,0.033,0.14,55.55,10.14,0.066,1.972762646,0.19,106.49,0.1,96.85,0.57,0.64,1.34,0.0,0.0,1.225,1.0,56.28663317,5.216884422,4.336850921,0.041474037,0.00790536,0.095190117,0.61360469,5.751197655,7.253844221,0.099053601,0.036105528,0.036705193,33.432,4.45,1.78,63.98,0.08,0.107,0.037,0.0,0.026,3.1,0.58,0.04,1.14,0.046,1837.5640841885183,7.0,0.046822404,3.207473336,82.5,24.71428571,21.0,75.0,25.2,10.0,108.26446994205,86.90165994,525.3611111,43.60190272,387.0,88.98477778
