Repository: saikumar-voptimai/evonith_bf_webapp

# Evonith BF2 — Blast Furnace Intelligence Platform

Monitoring, modelling and optimisation of **Blast Furnace 2 (BF2)** at Evonith Steel: live telemetry from InfluxDB,
manual plant reports from Neon PostgreSQL, a two-zone energy model of the furnace, blend and fuel optimisers, a
conversational assistant (FurnaceMind) and a live digital twin evaluated every hour.

The platform has three deployable parts that share one Python service layer, plus the shared data library:

| Part | Path | What it is |
|---|---|---|
| **Streamlit app** (legacy) | `src/app.py`, `src/custom_pages/` | The original 11-page dashboard; still the home of the model pages. Served under `/legacy` in production |

File: src/data/V13_df_filtered.csv (part 245 of 268)
NM3/HR.,STEAMKGS/HR.,RAFTOC,PERMEABILITYKGS/HR.,TUYEREVELOCITYM/S,HOT BLAST VOLUMENM3/HR.,O2 ENRICHMENT %,COKE_VM%,COKE_ASH%,COKE_IM%,COKE_FC%,COKE_MOIST%,COKE_CALC_MT,NUTCOKE_MOIST%,NUTCOKE_VM%,NUTCOKE_IM%,NUTCOKE_FC%,NUTCOKE_ASH%,NUTCOKE_CALC_MT,PCI_2_FC%,PCI_2_ASH%,PCI_2_VM%,PCI_2_IM%,PCI_2_CALC_MT,SINTER_SP_02_COLD_STRENGTH_AI,SINTER_SP_02_COLD_STRENGTH_TI,SINTER_SP_02_HOT_STRENGTH_RI,SINTER_SP_02_HOT_STRENGTH_RDI,SINTER_SP_02_P%,SINTER_SP_02_SIO2%,SINTER_SP_02_MGO%,SINTER_SP_02_FEO%,SINTER_SP_02_AL2O3%,SINTER_SP_02_NA2O%,SINTER_SP_02_TIO2%,SINTER_SP_02_FE(T)%,SINTER_SP_02_CAO%,SINTER_SP_02_K2O%,SINTER_SP_02_BASICITY,SINTER_SP_02_MNO%,SINTER_CALC_MT,FLUX_TM%,FLUX_SIO2%,FLUX_FE2O3%,FLUX_AL2O3%,FLUX_LOI%,FLUX_MGO%,FLUX_CAO%,FLUX_CALC_MT,GEOMIN TYPE,ORE_FE(T)%,ORE_LOI%,ORE_TM%,ORE_MGO%,ORE_NA2O%,ORE_P%,ORE_TIO2%,ORE_AL2O3%,ORE_SIO2%,ORE_MNO%,ORE_CAO%,ORE_K2O%,ORE_CALC_MT,LLOYDS_PELLET_PCT_SIO2,LLOYDS_PELLET_PCT_AL2O3,LLOYDS_PELLET_PCT_FE2O3,LLOYDS_PELLET_PCT_MGO,LLOYDS_PELLET_PCT_TIO2,LLOYDS_PELLET_PCT_NA2O,TOTAL_PELLET_CALC_MT,LLOYDS_PELLET_PCT_K2O,LLOYDS_PELLET_PCT_TM,LLOYDS_PELLET_PCT_LOI,LLOYDS_PELLET_PCT_MNO,LLOYDS_PELLET_PCT_CAO,LLOYDS_PELLET_PCT_P,DAILYPRODUCTION,CHARGES/HRS.,STOCKRODLEVEL,FURNACE TOP GAS ANALYSISH2%,COKE_DISCHARGE_TIME,WEIGHTED_COKE_ANGLE,TOTAL_COKE_PORTIONS,NON_COKE_DISCHARGE_TIME,WEIGHTED_NON_COKE_ANGLE,TOTAL_NON_COKE_PORTIONS,UNITCOST LAKHS/THM,ACTUALKG/THM.,ACT. FUEL RATEKG/THM.,FURNACETOPGASANALYSISCO2ETACO,COKE RATE KG/THM,PRODUCTIONTONNESPERHR
2025-10-28 04:00:00,2.716628003,1.298848528,1.417692939,1098.986389,3497.328486,0.0,2257.476778,1238.189653,195.8422314,105156.9778,2.773420289,0.97335658,11.35802608,0.532741055,87.66861734,4.375379018,36.278,6.0,1.02,0.53,87.78,11.2,6.459,69.0,9.36,19.76,1.88,8.030860892,5.132222222,78.77666667,66.88,35.12,0.051,5.14,2.07,9.9,2.29,0.033,0.14,55.55,10.14,0.066,1.972762646,0.19,121.722,0.1,96.85,0.57,0.64,1.34,0.0,0.0,1.509,1.0,53.62400557,6.303671195,4.563264832,0.050530593,0.010395913,0.111718333,0.734056891,6.772324393,8.659874608,0.123959132,0.042897945,0.034893881,25.839,4.45,1.78,63.98,0.08,0.107,0.037,14.898,0.026,3.1,0.58,0.04,1.14,0.046,1837.5640841885183,8.0,-0.0831375,3.151580225,82.5,24.71428571,21.0,75.0,25.2,10.0,105.592950118325,89.38075561,530.0,44.71609156,375.0,89.85
2025-10-28 05:00:00,2.709064675,1.298948056,1.410061517,1097.971944,3497.864803,0.0,2245.96355,1239.654064,195.1073325,104647.6603,2.788814547,0.972823548,11.34214174,0.531035354,87.68503472,4.328472241,37.591,6.0,1.02,0.53,87.78,11.2,6.457,69.0,9.36,19.76,1.88,8.381579912,5.132222222,78.77666667,66.88,35.12,0.051,5.14,2.07,9.9,2.29,0.033,0.14,55.55,10.14,0.066,1.972762646,0.19,121.807,0.1,96.85,0.57,0.64,1.34,0.0,0.0,1.505,1.0,57.4836987,4.728286246,4.235059634,0.037402385,0.006785656,0.087759353,0.559451726,5.292118952,6.62172033,0.08785656,0.033051789,0.037519523,44.102,4.45,1.78,63.98,0.08,0.107,0.037,0.0,0.026,3.1,0.58,0.04,1.14,0.046,1837.5640841885183,7.0,-0.022071941,3.196148417,82.5,24.71428571,21.0,75.0,25.2,10.0,106.110148450625,93.28413925,527.2222222,45.16267211,375.0,89.85
2025-10-28 06:00:00,2.70691065,1.298687021,1.408005908,1099.194583,3502.427396,0.0,2244.795638,1231.924792,193.9640279,103927.3299,2.818888892,0.972708181,11.33870381,0.53066618,87.68858801,4.318319961,32.904,6.0,1.02,0.53,87.78,11.2,5.704,69.0,9.36,19.76,1.88,8.077330471,5.132222222,78.77666667,66.88,35.12,0.051,5.14,2.07,9.9,2.29,0.033,0.14,55.55,10.14,0.066,1.972762646,0.19,104.1,0.1,96.85,0.57,0.64,1.34,0.0,0.0,1.304,1.0,56.87493269,4.976762168,4.286825452,0.039473018,0.00735508,0.091538258,0.58699114,5.525582787,6.943186055,0.0935508,0.034604764,0.037105396,34.764,4.45,1.78,63.98,0.08,0.107,0.037,2.975,0.026,3.1,0.58,0.04,1.14,0.046,1837.5640841885183,8.0,0.250322421,3.278247987,82.5,24.71428571,21.0,75.0,25.2,10.0,105.661477878125,89.89794625,525.0,44.85041896,375.0,89.85
2025-10-28 07:00:00,2.586415336,1.269766207,1.317067133,1095.789627,2843.584755,0.0,2227.153303,1261.9459,190.9621676,99222.76544,2.387872166,0.972560005,11.33428815,0.530192016,87.69315185,4.305280436,32.289,6.0,1.02,0.53,87.78,11.2,6.168,69.0,9.36,19.76,1.88,7.322221774,5.132222222,78.77666667,66.88,35.12,0.051,5.14,2.07,9.9,2.29,0.033,0.14,55.55,10.14,0.066,1.972762646,0.19,103.785,0.1,96.85,0.57,0.64,1.34,0.0,0.0,1.311,1.0,56.96754037,4.938963114,4.278950649,0.039158026,0.007268457,0.090963397,0.582801745,5.490067426,6.894283529,0.092684571,0.034368519,0.037168395,35.298,4.45,1.78,63.98,0.08,0.107,0.037,2.979,0.026,3.1,0.58,0.04,1.14,0.046,1837.5640841885183,7.0,0.22821578,3.107770992,82.5,24.71428571,21.0,75.0,25.2,10.0,104.54793416835,81.49384278,522.4273859,44.93874535,375.0,89.85
2025-10-28 08:00:00,2.536880258,1.248849792,1.288040286,1098.078611,2346.802658,0.0,2238.583311,1237.016564,186.6692503,95476.51675,2.072149897,0.965163562,11.26930712,0.500545205,87.76552932,3.714175338,32.098,6.0,1.02,0.53,87.78,11.2,6.068,68.19,9.95,19.7,2.16,6.163842062,5.132222222,78.77666667,66.88,35.12,0.052,5.29,1.89,9.64,2.46,0.024,0.14,55.38,10.32,0.065,1.950850662,0.19,106.503,0.1,96.85,0.57,0.64,1.34,0.0,0.0,1.253,1.0,57.28327031,4.810093752,4.252102865,0.038084115,0.006973132,0.089003509,0.568518724,5.368983921,6.727558791,0.089731315,0.033563086,0.037383177,38.186,4.45,1.78,63.98,0.08,0.107,0.037,0.0,0.026,3.1,0.58,0.04,1.14,0.046,1837.5640841885183,6.0,0.395169399,2.9335616,82.5,24.71428571,21.0,75.0,25.2,10.0,103.38516937315,72.71825942,520.0,44.92786556,375.0,84.76333333
2025-10-28 10:00:00,2.679954212,1.298926036,1.38088731,1106.192758,3401.644128,0.0,2246.6279,1251.327593,195.5082382,103361.2175,2.751440331,0.965137979,11.26863343,0.500459928,87.76622859,3.711958138,36.31,6.0,1.02,0.53,87.78,11.2,7.062,68.19,9.95,19.7,2.16,8.028321563,5.132222222,78.77666667,66.88,35.12,0.052,5.29,1.89,9.64,2.46,0.024,0.14,55.38,10.32,0.065,1.950850662,0.19,121.344,0.1,96.85,0.57,0.64,1.34,0.0,0.0,1.418,1.0,57.20455059,4.842224248,4.258796718,0.038351869,0.007046764,0.08949216,0.572079854,5.3991732,6.769127621,0.090467639,0.033763902,0.037329626,43.88,4.45,1.78,63.98,0.08,0.107,0.037,0.0,0.026,3.1,0.58,0.04,1.14,0.046,1837.5640841885183,7.0,0.112251702,3.263639025,82.5,24.71428571,21.0,75.0,25.2,10.0,104.708401008,91.4819144,530.0417827,43.52490783,370.3481894,87.75856535
2025-10-28 11:00:00,2.685506614,1.299042094,1.3865589,1106.821389,3415.676069,0.0,2233.679511,1238.375097,194.3264228,102855.0925,2.775454061,0.964648452,11.25574258,0.498828175,87.77960897,3.669532544,31.404,6.0,1.02,0.53,87.78,11.2,6.281,68.19,9.95,19.7,2.16,8.435412518,5.132222222,78.77666667,66.88,35.12,0.052,5.29,1.89,9.64,2.46,0.024,0.14,55.38,10.32,0.065,1.950850662,0.19,106.566,0.1,96.85,0.57,0.64,1.34,0.0,0.0,1.238,1.0,57.03566449,4.911157353,4.273157782,0.038926311,0.007204736,0.090540518,0.57971994,5.463941596,6.858309825,0.092047356,0.034194733,0.037214738,37.292,4.45,1.78,63.98,0.08,0.107,0.037,0.0,0.026,3.1,0.58,0.04,1.14,0.046,1837.5640841885183,8.0,0.127073759,3.341989781,82.5,24.71428571,21.0,75.0,25.2,10.0,103.596780250025,93.18324717,530.0,44.45644231,365.0,90.52499
2025-10-28 12:00:00,2.682351892,1.299207883,1.383151218,1108.110278,3432.065239,0.0,2236.2807,1239.039872,193.8879261,102412.6151,2.801543269,0.964798886,11.25970401,0.499329621,87.7754971,3.682570158,31.251,6.0,1.02,0.53,87.78,11.2,6.268,68.19,9.95,19.7,2.16,8.410019939,5.132222222,78.77666667,66.88,35.12,0.052,5.29,1.89,9.64,2.46,0.024,0.14,55.38,10.32,0.065,1.950850662,0.19,106.317,0.1,96.85,0.57,0.64,1.34,0.0,0.0,1.223,1.0,54.4329134,5.973504733,4.494480153,0.047779206,0.009639282,0.106697051,0.697463441,6.462105489,8.232721748,0.116392817,0.040834405,0.035444159,25.671,4.45,1.78,63.98,0.08,0.107,0.037,0.022,0.026,3.1,0.58,0.04,1.14,0.046,1837.5640841885183,7.0,0.086664826,3.330705017,82.5,24.71428571,21.0,75.0,25.2,10.0,102.897434159775,87.90516347,530.0,43.88733464,365.0,95.67151242
2025-10-28 13:00:00,2.719931461,1.298949856,1.421031939,1115.5675,3395.355869,0.0,2255.130433,1192.939158,191.3472442,101621.1179,2.776216767,0.964713296,11.25745013,0.49904432,87.77783657,3.675152325,35.943,6.0,1.02,0.53,87.78,11.2,7.279,68.19,9.95,19.7,2.16,9.075540435,5.132222222,78.77666667,66.88,35.12,0.052,5.29,1.89,9.64,2.46,0.024,0.14,55.38,10.32,0.065,1.950850662,0.19,121.896,0.1,96.85,0.57,0.64,1.34,0.0,0.0,1.411,1.0,57.25690304,4.820855902,4.25434498,0.038173799,0.006997795,0.089167184,0.569711529,5.379095858,6.741482324,0.089977948,0.033630349,0.03736524,43.533,4.45,1.78,63.98,0.08,0.107,0.037,0.0,0.026,3.1,0.58,0.04,1.14,0.046,1837.5640841885183,8.0,0.17376049,3.229906094,82.5,24.71428571,21.0,75.0,25.2,10.0,104.3004483717,99.28011356,534.8611111,44.25397547,364.5833333,91.41347758
2025-10-28 14:00:00,2.721518867,1.302352161,1.419063553,1133.160278,3752.220336,0.0,2303.212106,1183.034544,191.7279456,100648.5674,3.065677581,0.964669065,11.25628539,0.498896885,87.77904554,3.671319004,31.683,6.0,1.02,0.53,87.78,11.2,6.371,68.19,9.95,19.7,2.16,9.938026228,5.132222222,78.77666667,66.88,35.12,0.052,5.29,1.89,9.64,2.46,0.024,0.14,55.38,10.32,0.065,1.950850662,0.19,105.954,0.1,96.85,0.57,0.64,1.34,0.0,0.0,1.222,1.0,57.30015755,4.803200998,4.250666875,0.038026675,0.006957336,0.088898682,0.567754777,5.362507605,6.718641292,0.089573356,0.033520006,0.037394665,38.463,4.45,1.78,63.98,0.08,0.107,0.037,0.0,0.026,3.1,0.58,0.04,1.14,0.046,1837.5640841885183,7.0,0.237057388,2.899458269,82.5,24.71428571,21.0,75.0,25.2,10.0,104.1729543935,116.3996558,536.4722222,45.09287378,355.0,85.37848464
2025-10-28 15:00:00,2.679615144,1.318891639,1.360799574,1095.401111,4007.014614,0.0,2319.354767,1195.069678,182.5539472,97342.592,3.385466203,0.964790459,11.25948209,0.49930153,87.77572745,3.68183978,31.569,6.0,1.02,0.53,87.78,11.2,6.378,68.19,9.95,19.7,2.16,8.784278081,5.132222222,78.77666667,66.88,35.12,0.052,5.29,1.89,9.64,2.46,0.024,0.14,55.38,10.32,0.065,1.950850662,0.19,106.197,0.1,96.85,0.57,0.64,1.34,0.0,0.0,1.218,1.0,57.19726711,4.845197099,4.259416062,0.038376642,0.007053577,0.089537373,0.572409345,5.401966441,6.772973747,0.090535767,0.033782482,0.037324672,37.367,4.45,1.78,63.98,0.08,0.107,0.037,0.0,0.026,3.1,0.58,0.04,1.14,0.046,1837.5640841885183,7.0,0.096401628,2.772625728,82.5,24.71428571,21.0,75.0,25.2,10.0,101.73485300185,97.99889058,531.8472222,44.73422283,355.0,89.63650536
2025-10-28 16:00:00,2.703800069,1.318885697,1.384992814,1131.025556,4000.532169,0.0,2342.561431,1221.981922,193.9059456,101383.8095,3.240883478,0.952294416,11.36080711,0.54180203,87.68689848,3.993401015,35.46,9.25,1.025,0.535,87.2,11.775,7.607,68.27,9.48,20.1,2.15,9.055159808,5.132222222,78.77666667,66.88,35.12,0.053,5.31,1.94,9.82,2.44,0.03,0.15,55.18,10.42,0.07,1.962335217,0.21,120.029,0.1,95.95,0.81,0.64,1.28,0.0,0.0,1.422,1.0,57.86605082,4.706137882,3.793381176,0.06,0.0097596,0.078233529,0.4970668,5.039690824,6.363281176,0.080209176,0.082613176,0.052655012,42.5,4.45,1.78,63.98,0.08,0.107,0.037,0.445,0.026,3.1,0.58,0.04,1.14,0.046,1837.5640841885183,7.0,0.182561907,2.80178595,82.5,24.71428571,21.0,75.0,25.2,10.0,102.82060728125,106.1932625,532.9027778,44.92866694,355.0,85.27056797
2025-10-28 17:00:00,2.709478581,1.333885528,1.375566157,1142.352778,4001.462094,0.0,2360.568858,1229.057442,194.5350947,101070.5579,3.252716694,0.949983107,11.31718114,0.537468326,87.73283575,3.848944188,30.782,9.25,1.025,0.535,87.2,11.775,6.522,68.27,9.48,20.1,2.15,8.792465344,5.132222222,78.77666667,66.88,35.12,0.053,5.31,1.94,9.82,2.44,0.03,0.15,55.18,10.42,0.07,1.962335217,0.21,105.774,0.1,95.95,0.81,0.64,1.28,0.0,0.0,1.277,1.0,58.05856911,4.617469064,3.770955211,0.06,0.009466337,0.076939724,0.487389133,4.968272748,6.267539554,0.078311595,0.083648221,0.05331054,38.871,4.45,1.78,63.98,0.08,0.107,0.037,0.867,0.026,3.1,0.58,0.04,1.14,0.046,1837.5640841885183,8.0,0.165836055,2.814485292,82.5,24.71428571,21.0,75.0,25.2,10.0,101.77933855185,98.33463058,529.5,44.44488697,355.0,89.41372222
2025-10-28 18:00:00,2.732437906,1.348214444,1.384206903,1102.546667,3994.642842,0.0,2308.952953,1220.451831,188.1619978,101253.3115,3.239474567,0.949953257,11.31661773,0.537412357,87.73342901,3.847078574,30.379,9.25,1.025,0.535,87.2,11.775,6.65,68.27,9.48,20.1,2.15,9.365920872,5.132222222,78.77666667,66.88,35.12,0.053,5.31,1.94,9.82,2.44,0.03,0.15,55.18,10.42,0.07,1.962335217,0.21,99.979,0.1,95.95,0.81,0.64,1.28,0.0,0.0,1.379,1.0,57.46472431,4.890978229,3.84013068,0.06,0.01037094,0.080930616,0.517241009,5.188570013,6.562865597,0.084164904,0.080455507,0.051288488,37.343,4.45,1.78,63.98,0.08,0.107,0.037,0.007,0.026,3.1,0.58,0.04,1.14,0.046,1837.5640841885183,7.0,0.142520953,2.835543639,82.5,24.71428571,21.0,75.0,25.2,10.0,103.2171466185,109.9721758,536.0138889,44.88180125,354.5833333,85.16627778
2025-10-28 19:00:00,2.729391667,1.348144533,1.381176144,1126.585278,4009.478183,0.0,2299.072619,1230.149142,192.7160419,101837.8577,3.234557847,0.950417644,11.32538303,0.538283082,87.72419933,3.876102744,35.389,9.25,1.025,0.535,87.2,11.775,7.851,68.27,9.48,20.1,2.15,10.35311101,5.132222222,78.77666667,66.88,35.12,0.053,5.31,1.94,9.82,2.44,0.03,0.15,55.18,10.42,0.07,1.962335217,0.21,118.345,0.1,95.95,0.81,0.64,1.28,0.0,0.0,0.945,1.0,56.78102445,5.205872253,3.919773138,0.06,0.011412418,0.085525373,0.551609793,5.442200609,6.902877628,0.090903881,0.076779701,0.048960478,42.052,4.45,1.78,63.98,0.08,0.107,0.037,3.294,0.026,3.1,0.58,0.04,1.14,0.046,1837.5640841885183,7.0,-0.091091068,2.972286503,82.5,24.71428571,21.0,75.0,25.2,10.0,102.39199637875,112.3924255,539.1805556,44.30940367,350.0,92.11573611
2025-10-28 20:00:00,2.742480814,1.321773172,1.420654991,1093.447222,3986.658836,0.0,2284.9318,1197.923375,187.6450703,101986.8031,3.211947292,0.949397124,11.30612071,0.536369607,87.74448217,3.812320221,30.454,9.25,1.025,0.535,87.2,11.775,6.363,68.27,9.48,20.1,2.15,9.890506019,5.132222222,78.77666667,66.88,35.12,0.053,5.31,1.94,9.82,2.44,0.03,0.15,55.18,10.42,0.07,1.962335217,0.21,104.687,0.1,95.95,0.81,0.64,1.28,0.0,0.0,0.841,1.0,57.71592017,4.775284082,3.810869515,0.06,0.009988294,0.079242472,0.504613691,5.095384455,6.437942929,0.081688959,0.081806022,0.052143814,43.139,4.45,1.78,63.98,0.08,0.107,0.037,0.0,0.026,3.1,0.58,0.04,1.14,0.046,1837.5640841885183,7.0,0.065022775,2.925274858,82.5,24.71428571,21.0,75.0,25.2,10.0,102.380717038,112.3072984,530.8055556,44.73927378,350.0,88.06645833
2025-10-28 21:00:00,2.714807464,1.299002275,1.415868433,1070.165278,4015.892344,0.0,2270.461703,1195.052797,184.8228178,101347.4304,3.254307431,0.948914443,11.29701012,0.535464581,87.75407544,3.782152714,30.436,9.25,1.025,0.535,87.2,11.775,6.528,68.27,9.48,20.1,2.15,9.74997157,5.132222222,78.77666667,66.88,35.12,0.053,5.31,1.94,9.82,2.44,0.03,0.15,55.18,10.42,0.07,1.962335217,0.21,108.212,0.1,95.95,0.81,0.64,1.28,0.0,0.0,0.936,1.0,58.4120393,4.45467007,3.729780368,0.06,0.008927897,0.074564252,0.469620605,4.83714671,6.091754648,0.07482757,0.085548598,0.054514112,41.524,4.45,1.78,63.98,0.08,0.107,0.037,0.0,0.026,3.1,0.58,0.04,1.14,0.046,1837.5640841885183,7.0,0.200279604,2.787326381,82.5,24.71428571,21.0,75.0,25.2,10.0,101.423826812,105.4523616,535.5555556,45.4669245,349.8055556,92.45854167
2025-10-28 22:00:00,2.723644778,1.309120539,1.414749217,1093.484167,4002.684558,0.0,2279.581331,1197.991708,187.6506806,101376.0414,3.245768144,0.949199471,11.30239002,0.535999008,87.74841051,3.799966948,30.255,9.25,1.025,0.535,87.2,11.775,6.367,68.27,9.48,20.1,2.15,10.0477231,5.132222222,78.77666667,66.88,35.12,0.053,5.31,1.94,9.82,2.44,0.03,0.15,55.18,10.42,0.07,1.962335217,0.21,109.927,0.1,95.95,0.81,0.64,1.28,0.0,0.0,1.09,1.0,57.78176858,4.74495605,3.803199001,0.06,0.009887987,0.078799942,0.501303569,5.070956818,6.405195735,0.081039915,0.082160046,0.052368029,41.638,4.45,1.78,63.98,0.08,0.107,0.037,0.0,0.026,3.1,0.58,0.04,1.14,0.046,1837.5640841885183,7.0,0.128602011,2.862389133,82.5,24.71428571,21.0,75.0,25.2,10.0,101.36725731,114.092508,526.7361111,45.42729608,345.0,88.06645833
2025-10-28 23:00:00,2.692157667,1.31406375,1.377991242,1066.892778,3989.193656,0.0,2265.535114,1231.337089,186.0575014,101573.4205,3.224545272,0.949945658,11.3164743,0.53739811,87.73358004,3.846603651,26.131,9.25,1.025,0.535,87.2,11.775,5.452,68.27,9.48,20.1,2.15,9.78853441,5.132222222,78.77666667,66.88,35.12,0.053,5.31,1.94,9.82,2.44,0.03,0.15,55.18,10.42,0.07,1.962335217,0.21,93.621,0.1,95.95,0.81,0.64,1.28,0.0,0.0,0.998,1.0,57.55547382,4.849181411,3.829559501,0.06,0.010232701,0.08032074,0.512679138,5.154904872,6.517734792,0.083270419,0.080943408,0.051597492,33.008,4.45,1.78,63.98,0.08,0.107,0.037,0.0,0.026,3.1,0.58,0.04,1.14,0.046,1837.5640841885183,7.0,0.197575596,2.801705575,82.5,24.71428571,21.0,75.0,25.2,10.0,102.09747921275,119.6036167,525.0,45.70164575,345.0,81.84145833
2025-10-29 00:00:00,2.690550175,1.318939319,1.371593614,1068.500556,3998.071744,0.0,2249.409322,1266.937736,190.9275006,104165.6846,3.15216015,0.93502395,11.27287602,0.522540716,87.79210003,3.92617357,35.49,9.25,1.025,0.535,87.2,11.775,7.433,68.29,9.76,19.86,2.09,10.46073329,5.111111111,78.95555556,71.82,36.86,0.051,5.15,1.96,9.44,2.39,0.031,0.14,55.68,9.97,0.062,1.93592233,0.22,120.816,0.1,95.95,0.81,0.64,1.28,0.0,0.0,1.379,1.0,57.66503916,4.798718521,3.816796513,0.06,0.010065801,0.079584414,0.507171418,5.114259665,6.463246652,0.082190474,0.081532469,0.051970563,47.492,4.45,1.78,63.98,0.08,0.107,0.037,0.0,0.026,3.1,0.58,0.04,1.14,0.046,1837.5640841885183,7.0,0.090816931,2.898718858,82.5,24.71428571,21.0,75.0,25.2,10.0,101.39109261575,114.2723971,525.0,45.12752083,345.0,91.54208333
2025-10-29 01:00:00,2.721651472,1.318729586,1.403096785,1067.475278,4019.854981,0.0,2262.650839,1258.096419,192.06599,105785.3372,3.123186533,0.935217391,11.27591304,0.522869565,87.78886957,3.935652174,31.165,9.25,1.025,0.535,87.2,11.775,6.306,68.29,9.76,19.86,2.09,10.07620476,5.111111111,78.95555556,71.82,36.86,0.051,5.15,1.96,9.44,2.39,0.031,0.14,55.68,9.97,0.062,1.93592233,0.22,110.973,0.1,95.95,0.81,0.64,1.28,0.0,0.0,1.197,1.0,57.63330435,4.813334736,3.820493221,0.06,0.010114142,0.079797686,0.50876669,5.126032258,6.479028752,0.082503273,0.081361851,0.051862506,42.78,4.45,1.78,63.98,0.08,0.107,0.037,0.0,0.026,3.1,0.58,0.04,1.14,0.046,1837.5640841885183,7.0,0.138188526,2.750916278,82.5,24.71428571,21.0,75.0,25.2,10.0,101.4101092675,114.415919,526.9305556,45.20075131,345.0,88.06645833
2025-10-29 02:00:00,2.685181117,1.318820567,1.366313322,1069.233611,4000.688806,0.0,2234.310219,1284.839433,193.2505194,105141.0394,3.127672692,0.935117928,11.27435147,0.522700477,87.79053061,3.930778463,35.827,9.25,1.025,0.535,87.2,11.775,7.28,68.29,9.76,19.86,2.09,11.00482359,5.111111111,78.95555556,71.82,36.86,0.051,5.15,1.96,9.44,2.39,0.031,0.14,55.68,9.97,0.062,1.93592233,0.22,127.127,0.1,95.95,0.81,0.64,1.28,0.0,0.0,1.349,1.0,57.3446936,4.946261193,3.854112753,0.06,0.010553782,0.081737274,0.523274811,5.233097537,6.622558292,0.085348002,0.079810181,0.050879781,45.675,4.45,1.78,63.98,0.08,0.107,0.037,0.0,0.026,3.1,0.58,0.04,1.14,0.046,1837.5640841885183,7.0,0.010860647,2.905422103,82.5,24.71428571,21.0,75.0,25.2,10.0,102.2765115545,126.2745106,526.6527778,44.11198644,342.1805556,87.15
2025-10-29 03:00:00,2.692840853,1.318694611,1.374216875,1110.456111,3998.818414,0.0,2270.075256,1308.934761,203.5139831,107683.9506,3.053266717,0.934864135,11.27036692,0.522269029,87.79476895,3.918342605,31.097,9.25,1.025,0.535,87.2,11.775,6.285,68.29,9.76,19.86,2.09,11.06537132,5.111111111,78.95555556,71.82,36.86,0.051,5.15,1.96,9.44,2.39,0.031,0.14,55.68,9.97,0.062,1.93592233,0.22,111.691,0.1,95.95,0.81,0.64,1.28,0.0,0.0,1.173,1.0,57.4065833,4.917756439,3.846903379,0.06,0.010459506,0.081321349,0.520163689,5.210138455,6.591779812,0.084737978,0.080142921,0.051090517,40.302,4.45,1.78,63.98,0.08,0.107,0.037,0.0,0.026,3.1,0.58,0.04,1.14,0.046,1837.5640841885183,8.0,-0.201540985,2.92796745,82.5,24.71428571,21.0,75.0,25.2,10.0,99.55513004825,109.8500381,536.2083333,44.72928478,340.0,88.73735179200227
2025-10-29 04:00:00,2.689019006,1.318686089,1.370330087,1128.702778,3894.421222,0.0,2249.271122,1277.032556,200.5912478,104616.9694,3.059228722,0.934992993,11.27238999,0.522488088,87.79261702,3.924656651,35.678,9.25,1.025,0.535,87.2,11.775,7.457,68.29,9.76,19.86,2.09,11.94412383,5.111111111,78.95555556,71.82,36.86,0.051,5.15,1.96,9.44,2.39,0.031,0.14,55.68,9.97,0.062,1.93592233,0.22,128.383,0.1,95.95,0.81,0.64,1.28,0.0,0.0,1.342,1.0,58.00432885,4.642450689,3.777273521,0.06,0.009548961,0.077304242,0.490115727,4.988394135,6.294513877,0.078846221,0.083356607,0.053125851,45.832,4.45,1.78,63.98,0.08,0.107,0.037,0.0,0.026,3.1,0.58,0.04,1.14,0.046,1837.5640841885183,8.0,0.02275411,3.123079033,82.5,24.71428571,21.0,75.0,25.2,10.0,100.3829355245,116.0976266,540.0,44.22571539,340.0,88.0164069043307
2025-10-29 05:00:00,2.697116814,1.328157439,1.368803342,1137.340833,3778.481625,0.0,2273.66665,1277.413586,201.5730275,104734.7302,2.965363811,0.935109108,11.27421299,0.522685483,87.7906779,3.930346278,31.391,9.25,1.025,0.535,87.2,11.775,6.501,68.29,9.76,19.86,2.09,11.29985975,5.111111111,78.95555556,71.82,36.86,0.051,5.15,1.96,9.44,2.39,0.031,0.14,55.68,9.97,0.062,1.93592233,0.22,112.697,0.1,95.95,0.81,0.64,1.28,0.0,0.0,1.173,1.0,57.69684378,4.784070159,3.813091674,0.06,0.010017353,0.079370674,0.505572638,5.102461179,6.447429841,0.081876988,0.081703461,0.052078859,42.76,4.45,1.78,63.98,0.08,0.107,0.037,0.0,0.026,3.1,0.58,0.04,1.14,0.046,1837.5640841885183,7.0,0.117763192,3.021677303,82.5,24.71428571,21.0,75.0,25.2,10.0,102.32306908,130.740144,540.0,44.720913,340.0,86.42991667
2025-10-29 06:00:00,2.713718091,1.328664249,1.384951312,1136.304149,3933.970871,0.0,2276.54156,1288.938108,204.825083,106981.3041,3.018702913,0.935058212,11.27341393,0.52259896,87.79152786,3.927852381,31.351,9.25,1.025,0.535,87.2,11.775,6.493,68.29,9.76,19.86,2.09,11.53639065,5.111111111,78.95555556,71.82,36.86,0.051,5.15,1.96,9.44,2.39,0.031,0.14,55.68,9.97,0.062,1.93592233,0.22,112.207,0.1,95.95,0.81,0.64,1.28,0.0,0.0,1.168,1.0,57.1959934,5.014748557,3.87143446,0.06,0.010780297,0.082736603,0.530749794,5.288260511,6.696508656,0.086813685,0.079010717,0.050373454,38.816,4.45,1.78,63.98,0.08,0.107,0.037,0.0,0.026,3.1,0.58,0.04,1.14,0.046,1837.5640841885183,8.0,0.057099501,3.024879415,82.5,24.71428571,21.0,75.0,25.2,10.0,101.32708047925,123.2232489,539.2738589,44.8752768,340.0,93.62186722
2025-10-29 07:00:00,2.721890608,1.328813875,1.393063871,1140.900833,3979.209733,0.0,2286.814613,1257.121621,201.1943688,104903.0663,3.110493617,0.93503652,11.27307336,0.522562083,87.79189012,3.926789457,31.49,9.25,1.025,0.535,87.2,11.775,6.482,68.29,9.76,19.86,2.09,11.19877163,5.111111111,78.95555556,71.82,36.86,0.051,5.15,1.96,9.44,2.39,0.031,0.14,55.68,9.97,0.062,1.93592233,0.22,111.894,0.1,95.95,0.81,0.64,1.28,0.0,0.0,1.159,1.0,57.12915172,5.045534066,3.879220678,0.06,0.010882117,0.083185808,0.534109847,5.313056621,6.729749819,0.087472519,0.078651353,0.050145857,38.572,4.45,1.78,63.98,0.08,0.107,0.037,3.018,0.026,3.1,0.58,0.04,1.14,0.046,1837.5640841885183,7.0,0.24030193,2.978925558,82.5,24.71428571,21.0,75.0,25.2,10.0,100.38452296725,116.1096073,535.0,45.20160663,340.0,96.45
2025-10-29 08:00:00,2.711745222,1.328753003,1.382879325,1139.248333,4077.545261,0.0,2275.023358,1225.467122,194.9233789,101515.3443,3.292684933,0.927573453,11.29602834,0.492640229,87.7763982,4.003205229,31.823,9.25,1.04,0.49,87.01,11.95,6.677,68.98,9.58,19.42,2.02,11.54861597,5.111111111,78.95555556,71.82,36.86,0.054,5.35,1.95,9.66,2.49,0.033,0.15,55.38,10.11,0.064,1.889719626,0.24,112.601,0.1,97.05,0.75,0.49,1.14,0.0,0.0,0.955,1.0,57.32974068,5.043689759,4.210445689,0.114087208,0.013330619,0.100426934,0.540310053,5.415342856,6.091428134,0.119827513,0.200608528,0.03242597,42.496,4.45,1.78,63.98,0.08,0.107,0.037,0.0,0.026,3.1,0.58,0.04,1.14,0.046,1837.5640841885183,7.0,0.246917129,3.057315781,82.5,24.71428571,21.0,75.0,25.2,10.0,101.821459325,126.95441,535.0,45.39350231,340.0,90.96663889
2025-10-29 09:00:00,2.649004064,1.328858497,1.320320059,1135.926944,4479.426106,0.0,2307.691872,1295.649083,199.2946225,102255.6524,3.58414835,0.927781394,11.29893951,0.493037206,87.77327909,4.012279,31.957,9.25,1.04,0.49,87.01,11.95,6.693,68.98,9.58,19.42,2.02,11.09423813,5.111111111,78.95555556,71.82,36.86,0.054,5.35,1.95,9.66,2.49,0.033,0.15,55.38,10.11,0.064,1.889719626,0.24,112.351,0.1,97.05,0.75,0.49,1.14,0.0,0.0,0.965,1.0,57.20706043,5.097678709,4.226112125,0.114448741,0.013595744,0.101644096,0.548504804,5.470657427,6.144332485,0.121876201,0.200367506,0.032257254,41.632,4.45,1.78,63.98,0.08,0.107,0.037,0.0,0.026,3.1,0.58,0.04,1.14,0.046,1837.5640841885183,7.0,0.278782327,2.982092306,82.5,24.71428571,21.0,75.0,25.2,10.0,101.32955512875,123.2419255,535.0,44.87286714,340.0,90.02
2025-10-29 10:00:00,2.679136858,1.344650586,1.334351208,1138.0075,4462.996817,0.0,2305.843056,1287.506892,199.0846803,102900.9636,3.549572506,0.927821441,11.29950017,0.49311366,87.77267839,4.014026511,31.911,9.25,1.04,0.49,87.01,11.95,6.654,68.98,9.58,19.42,2.02,11.21044303,5.111111111,78.95555556,71.82,36.86,0.054,5.35,1.95,9.66,2.49,0.033,0.15,55.38,10.11,0.064,1.889719626,0.24,113.804,0.1,97.05,0.75,0.49,1.14,0.0,0.0,0.937,1.0,57.04594848,5.168580628,4.246686343,0.114923531,0.013943923,0.103242554,0.559266702,5.543300241,6.213810035,0.124566676,0.200050979,0.032035686,40.997,4.45,1.78,63.98,0.08,0.107,0.037,0.0,0.026,3.1,0.58,0.04,1.14,0.046,1837.5640841885183,7.0,0.233532794,3.103845142,82.5,24.71428571,21.0,75.0,25.2,10.0,101.5005965565,124.5328042,538.0694444,44.45289947,340.0,90.02
2025-10-29 11:00:00,2.716527553,1.348095089,1.36852786,1144.296111,4455.818922,0.0,2290.295883,1246.821367,196.5944722,102114.6152,3.572596872,0.927583812,11.29617337,0.492660006,87.77624281,4.003657272,31.827,9.25,1.04,0.49,87.01,11.95,6.686,68.98,9.58,19.42,2.02,11.83071596,5.111111111,78.95555556,71.82,36.86,0.054,5.35,1.95,9.66,2.49,0.033,0.15,55.38,10.11,0.064,1.889719626,0.24,113.372,0.1,97.05,0.75,0.49,1.14,0.0,0.0,0.862,1.0,56.75710887,5.295692755,4.283571558,0.115774728,0.014568134,0.106108252,0.578560507,5.673533425,6.33836857,0.129390127,0.199483514,0.03163846,38.549,4.45,1.78,63.98,0.08,0.107,0.037,0.005,0.026,3.1,0.58,0.04,1.14,0.046,1837.5640841885183,7.0,0.260848817,3.251390525,82.5,24.71428571,21.0,75.0,25.2,10.0,102.413573258,131.4231944,540.0,43.68885078,340.0,90.02
2025-10-29 12:00:00,2.685852203,1.348099294,1.337754131,1137.6725,4472.574244,0.0,2304.163325,1259.075517,194.7674708,100866.139,3.629706214,0.92766793,11.29735102,0.492820593,87.77498105,4.007327843,31.933,9.25,1.04,0.49,87.01,11.95,6.658,68.98,9.58,19.42,2.02,11.18869718,5.111111111,78.95555556,71.82,36.86,0.054,5.35,1.95,9.66,2.49,0.033,0.15,55.38,10.11,0.064,1.889719626,0.24,113.654,0.1,97.05,0.75,0.49,1.14,0.0,0.0,0.916,1.0,57.2019979,5.09990662,4.226758617,0.11446366,0.013606684,0.101694323,0.548842969,5.472940041,6.146515639,0.121960742,0.20035756,0.032250292,41.979,4.45,1.78,63.98,0.08,0.107,0.037,0.0,0.026,3.1,0.58,0.04,1.14,0.046,1837.5640841885183,7.0,0.147518216,3.156933214,82.5,24.71428571,21.0,75.0,25.2,10.0,101.46858894225,124.2912373,540.0,43.42054539,340.0,90.02
2025-10-29 13:00:00,2.684108133,1.348237361,1.336051561,1142.501111,4474.127603,0.0,2286.667969,1253.163944,194.3518411,100220.5442,3.653966417,0.927438898,11.29414458,0.492383352,87.77841652,3.997333751,31.955,9.25,1.04,0.49,87.01,11.95,6.659,68.98,9.58,19.42,2.02,11.84333762,5.111111111,78.95555556,71.82,36.86,0.054,5.35,1.95,9.66,2.49,0.033,0.15,55.38,10.11,0.064,1.889719626,0.24,113.509,0.1,97.05,0.75,0.49,1.14,0.0,0.0,0.927,1.0,55.41798431,5.8850128,4.454579607,0.119721068,0.017462116,0.119394262,0.668010871,6.277323382,6.915849596,0.151752718,0.196852621,0.029796835,30.079,4.45,1.78,63.98,0.08,0.107,0.037,10.386,0.026,3.1,0.58,0.04,1.14,0.046,1837.5640841885183,7.0,0.26360292,3.212327986,82.5,24.71428571,21.0,75.0,25.2,10.0,102.43215101675,131.5634039,540.0,44.81743347,340.0,90.02
2025-10-29 14:00:00,2.723395636,1.348017939,1.375203022,1142.097222,4453.020347,0.0,2313.033389,1244.050544,196.3488861,102344.6199,3.562656419,0.927954481,11.30136273,0.493367646,87.77068278,4.019831901,31.767,9.25,1.04,0.49,87.01,11.95,6.718,68.98,9.58,19.42,2.02,11.05568262,5.111111111,78.95555556,71.82,36.86,0.054,5.35,1.95,9.66,2.49,0.033,0.15,55.38,10.11,0.064,1.889719626,0.24,113.855,0.1,97.05,0.75,0.49,1.14,0.0,0.0,0.966,1.0,51.93,7.42,4.9,0.13,0.025,0.154,0.901,7.85,8.42,0.21,0.19,0.025,19.854,4.45,1.78,63.98,0.08,0.107,0.037,23.496,0.026,3.1,0.58,0.04,1.14,0.046,1837.5640841885183,7.0,0.194726762,3.009845956,82.5,24.71428571,21.0,75.0,25.2,10.0,102.21982347675,129.9609319,536.8777778,44.45469069,340.0,85.06927778
2025-10-29 15:00:00,2.710250181,1.346464439,1.363934225,1132.621667,4462.029983,0.0,2323.088539,1225.020528,191.1001669,100010.3254,3.65968895,0.927998484,11.30197878,0.493451652,87.77002274,4.021752037,31.666,9.25,1.04,0.49,87.01,11.95,6.72,68.98,9.58,19.42,2.02,10.44022529,5.111111111,78.95555556,71.82,36.86,0.054,5.35,1.95,9.66,2.49,0.033,0.15,55.38,10.11,0.064,1.889719626,0.24,114.169,0.1,97.05,0.75,0.49,1.14,0.0,0.0,0.954,1.0,51.93,7.42,4.9,0.13,0.025,0.154,0.901,7.85,8.42,0.21,0.19,0.025,20.155,4.45,1.78,63.98,0.08,0.107,0.037,23.403,0.026,3.1,0.58,0.04,1.14,0.046,1837.5640841885183,6.0,0.287476309,2.851514275,82.5,24.71428571,21.0,75.0,25.2,10.0,98.775705478,109.6017604,532.0138889,44.98142475,337.0138889,95.256
2025-10-29 16:00:00,2.712983003,1.344382381,1.368571733,1128.236944,4458.112672,0.0,2308.250328,1236.492111,192.7753619,101319.3019,3.609626483,0.950723731,11.48676063,0.501809327,87.56251564,3.672947172,31.006,9.6,1.025,0.505,86.965,12.01,6.663,68.98,9.58,19.42,2.02,10.87480688,5.111111111,78.95555556,71.82,36.86,0.051,5.18,2.005,9.865,2.48,0.0325,0.14,55.47,9.96,0.0665,1.922859017,0.23,113.342,0.2,97.19,0.65,0.51,1.12,0.0,0.0,0.973,1.0,56.38922522,5.175269616,4.465964016,0.072938625,0.010035958,0.091427153,0.553313691,5.608927393,7.152882732,0.094122751,0.123403598,0.037376317,37.572,4.71,1.68,64.02,0.1,0.07,0.028,3.006,0.034,2.5,0.4,0.02,1.13,0.051,1837.5640841885183,7.0,0.220492743,2.935595111,82.5,24.71428571,21.0,75.0,25.2,10.0,101.62244067275,134.8863447,530.0,45.00814631,335.0,80.622
2025-10-29 17:00:00,2.702280986,1.348284381,1.353896103,1124.520833,4484.473353,0.0,2317.38605,1262.82545,195.1233019,102427.0348,3.584913028,0.950874159,11.48920508,0.502185396,87.55992077,3.682913003,31.047,9.6,1.025,0.505,86.965,12.01,6.644,68.98,9.58,19.42,2.02,10.56705196,5.111111111,78.95555556,71.82,36.86,0.051,5.18,2.005,9.865,2.48,0.0325,0.14,55.47,9.96,0.0665,1.922859017,0.23,113.407,0.2,97.19,0.65,0.51,1.12,0.0,0.0,0.987,1.0,56.9726482,4.947309643,4.377650225,0.07569843,0.009318408,0.087508229,0.519423274,5.369376236,6.834401124,0.088603139,0.132234977,0.037541906,41.987,4.71,1.68,64.02,0.1,0.07,0.028,0.0,0.034,2.5,0.4,0.02,1.13,0.051,1837.5640841885183,8.0,0.163039161,2.933248139,82.5,24.71428571,21.0,75.0,25.2,10.0,98.5643687495,111.8065566,525.0527778,44.92376567,335.0,94.51191667
2025-10-29 18:00:00,2.736721911,1.348174697,1.388457808,1120.653611,4501.085336,0.0,2296.092583,1238.169103,193.8022081,102950.6584,3.580347625,0.950461577,11.48250063,0.501153944,87.56703779,3.655579508,31.544,9.6,1.025,0.505,86.965,12.01,6.718,68.98,9.58,19.42,2.02,11.11907948,5.111111111,78.95555556,71.82,36.86,0.051,5.18,2.005,9.865,2.48,0.0325,0.14,55.47,9.96,0.0665,1.922859017,0.23,115.288,0.2,97.19,0.65,0.51,1.12,0.0,0.0,1.024,1.0,56.99519428,4.938500248,4.374237384,0.075805082,0.009290679,0.087356784,0.518113596,5.360118904,6.822093566,0.088389837,0.132576262,0.037548305,42.387,4.71,1.68,64.02,0.1,0.07,0.028,0.0,0.034,2.5,0.4,0.02,1.13,0.051,1837.5640841885183,7.0,0.119621124,3.00574685,82.5,24.71428571,21.0,75.0,25.2,10.0,98.84892934025,113.9541837,531.0361111,44.23945617,335.0,97.575
2025-10-29 19:00:00,2.741853867,1.336438358,1.405434492,1124.243056,4489.612717,0.0,2273.192561,1225.361061,194.1651294,103033.9098,3.568496739,0.950283214,11.47960223,0.500708035,87.57011456,3.643762939,36.227,9.6,1.025,0.505,86.965,12.01,7.8,68.98,9.58,19.42,2.02,11.97021043,5.111111111,78.95555556,71.82,36.86,0.051,5.18,2.005,9.865,2.48,0.0325,0.14,55.47,9.96,0.0665,1.922859017,0.23,130.607,0.2,97.19,0.65,0.51,1.12,0.0,0.0,1.292,1.0,56.22699743,5.238656632,4.490520729,0.072171227,0.010235481,0.092516857,0.56273733,5.675537478,7.241440379,0.095657546,0.120947927,0.037330274,45.974,4.71,1.68,64.02,0.1,0.07,0.028,0.0,0.034,2.5,0.4,0.02,1.13,0.051,1837.5640841885183,7.0,0.223952646,3.283412103,82.5,24.71428571,21.0,75.0,25.2,10.0,99.53836257075,128.0411011,535.5083333,43.45192797,330.2916667,93.48725
2025-10-29 20:00:00,2.693230703,1.328677758,1.364622817,1118.1,4511.6187,0.0,2260.502333,1236.946986,191.927925,100927.3886,3.662766556,0.950160731,11.47761189,0.500401829,87.57222738,3.635648455,27.126,9.6,1.025,0.505,86.965,12.01,5.813,68.98,9.58,19.42,2.02,12.00912266,5.111111111,78.95555556,71.82,36.86,0.051,5.18,2.005,9.865,2.48,0.0325,0.14,55.47,9.96,0.0665,1.922859017,0.23,95.175,0.2,97.19,0.65,0.51,1.12,0.0,0.0,0.93,1.0,56.82837418,5.00368161,4.399489244,0.075015961,0.00949585,0.088477335,0.527803997,5.428614573,6.913158085,0.089968078,0.130051076,0.037500958,36.025,4.71,1.68,64.02,0.1,0.07,0.028,0.0,0.034,2.5,0.4,0.02,1.13,0.051,1837.5640841885183,7.0,0.235661188,3.231650289,82.5,24.71428571,21.0,75.0,25.2,10.0,98.69835291325,122.2517201,540.0,44.41375092,330.0,98.23275
2025-10-29 21:00:00,2.716873139,1.348098667,1.368502745,1131.701111,4464.169672,0.0,2249.834094,1248.998728,195.0608781,102339.519,3.574905664,0.950258203,11.47919579,0.500645507,87.570546,3.642105926,31.758,9.6,1.025,0.505,86.965,12.01,6.803,68.98,9.58,19.42,2.02,12.81211735,5.111111111,78.95555556,71.82,36.86,0.051,5.18,2.005,9.865,2.48,0.0325,0.14,55.47,9.96,0.0665,1.922859017,0.23,116.157,0.2,97.19,0.65,0.51,1.12,0.0,0.0,1.014,1.0,57.15355629,4.876623702,4.350265841,0.076554192,0.00909591,0.086293047,0.508914517,5.295096094,6.73564619,0.086891615,0.134973416,0.037593252,43.447,4.71,1.68,64.02,0.1,0.07,0.028,0.0,0.034,2.5,0.4,0.02,1.13,0.051,1837.5640841885183,7.0,0.322137495,3.438327856,82.5,24.71428571,21.0,75.0,25.2,10.0,101.79546711425,145.6261669,536.0527778,43.99189961,330.0,87.9795
2025-10-29 22:00:00,2.719786797,1.347978125,1.371789331,1131.143333,4462.661503,0.0,2272.393892,1246.9027,195.2013739,102516.3034,3.565861361,0.950248257,11.47903417,0.500620642,87.57071757,3.641447019,31.983,9.6,1.025,0.505,86.965,12.01,6.831,68.98,9.58,19.42,2.02,12.09228191,5.111111111,78.95555556,71.82,36.86,0.051,5.18,2.005,9.865,2.48,0.0325,0.14,55.47,9.96,0.0665,1.922859017,0.23,117.226,0.2,97.19,0.65,0.51,1.12,0.0,0.0,0.82,1.0,57.22796042,4.84755189,4.339003153,0.076906151,0.009004401,0.085793265,0.50459246,5.264546054,6.695030122,0.086187697,0.136099685,0.037614369,42.494,4.71,1.68,64.02,0.1,0.07,0.028,0.0,0.034,2.5,0.4,0.02,1.13,0.051,1837.5640841885183,6.0,0.280783229,3.298032394,82.5,24.71428571,21.0,75.0,25.2,10.0,101.1316338595,140.6161046,534.2722222,44.41977322,330.0,85.995
2025-10-29 23:00:00,2.707304436,1.347914228,1.359312397,1132.009167,4484.388803,0.0,2313.408675,1258.032364,195.8334403,102397.7259,3.584983517,0.950265217,11.47930977,0.500663042,87.57042501,3.64257062,27.223,9.6,1.025,0.505,86.965,12.01,5.761,68.98,9.58,19.42,2.02,10.80876697,5.111111111,78.95555556,71.82,36.86,0.051,5.18,2.005,9.865,2.48,0.0325,0.14,55.47,9.96,0.0665,1.922859017,0.23,100.876,0.2,97.19,0.65,0.51,1.12,0.0,0.0,0.724,1.0,57.39002969,4.78422681,4.314470435,0.077672799,0.008805072,0.084704626,0.495178029,5.198001054,6.606559006,0.084654402,0.138552957,0.037660368,36.039,4.71,1.68,64.02,0.1,0.07,0.028,0.0,0.034,2.5,0.4,0.02,1.13,0.051,1837.5640841885183,7.0,0.236811475,3.101490181,82.5,24.71428571,21.0,75.0,25.2,10.0,99.154010383,125.6906444,527.2638889,44.18082892,330.0,85.995
2025-10-30 00:00:00,2.685783919,1.347862983,1.337843726,1130.917778,4496.716086,0.0,2291.433639,1281.584169,197.1779597,102627.0024,3.588863333,0.95755505,11.43106955,0.515141558,87.6113754,3.853932164,32.107,9.6,1.025,0.505,86.965,12.01,6.649,68.79,9.63,19.54,2.04,11.518971,5.07,79.33,71.82,36.86,0.05,5.42,2.27,9.15,2.21,0.027,0.14,55.36,10.07,0.066,1.857933579,0.18,117.819,0.2,97.19,0.65,0.51,1.12,0.0,0.0,0.407,1.0,57.39133962,4.783714984,4.314272149,0.077678995,0.008803461,0.084695827,0.495101937,5.197463204,6.605843937,0.084642009,0.138572785,0.03766074,42.124,0.0,0.0,0.0,0.0,0.0,0.0,0.0,0.0,0.0,0.0,0.0,0.0,0.0,1837.5640841885183,7.0,0.199714021,3.114736061,82.5,24.71428571,21.0,75.0,25.2,10.0,99.15569836675,125.7033839,525.0,43.75993922,330.0,91.636125
2025-10-30 01:00:00,2.688757828,1.347928125,1.340870275,1133.0875,4496.319853,0.0,2318.977897,1284.335869,198.4124789,103219.2671,3.567855358,0.957598021,11.43190441,0.515252054,87.61049757,3.857001494,32.136,9.6,1.025,0.505,86.965,12.01,6.682,68.79,9.63,19.54,2.04,10.70584121,5.07,79.33,71.82,36.86,0.05,5.42,2.27,9.15,2.21,0.027,0.14,55.36,10.07,0.066,1.857933579,0.18,117.577,0.2,97.19,0.65,0.51,1.12,0.0,0.0,0.472,1.0,57.47874447,4.749563418,4.301041518,0.078092453,0.008695962,0.084108717,0.490024683,5.161575118,6.558130974,0.083815095,0.139895848,0.037685547,42.054,0.0,0.0,0.0,0.0,0.0,0.0,0.0,0.0,0.0,0.0,0.0,0.0,0.0,1837.5640841885183,7.0,0.171755003,3.048305689,82.5,24.71428571,21.0,75.0,25.2,10.0,97.812453077,115.5656836,526.4166667,44.19338061,330.0,92.63858333
2025-10-30 02:00:00,2.681017614,1.347951608,1.33296915,1135.470833,4498.556153,0.0,2307.326661,1307.076236,201.4148608,104403.7317,3.525882994,0.957566005,11.43128237,0.515169726,87.61115162,3.854714609,31.816,9.6,1.025,0.505,86.965,12.01,6.597,68.79,9.63,19.54,2.04,11.20231506,5.07,79.33,71.82,36.86,0.05,5.42,2.27,9.15,2.21,0.027,0.14,55.36,10.07,0.066,1.857933579,0.18,117.879,0.2,97.19,0.65,0.51,1.12,0.0,0.0,0.47,1.0,57.18349633,4.864925273,4.345733762,0.07669582,0.009059087,0.086091936,0.507175331,5.28280283,6.719302379,0.08660836,0.135426624,0.037601749,38.875,0.0,0.0,0.0,0.0,0.0,0.0,0.0,0.0,0.0,0.0,0.0,0.0,0.0,1837.5640841885183,7.0,0.196470863,3.176295664,82.5,24.71428571,21.0,75.0,25.2,10.0,98.5153943295,120.8709006,532.3055556,43.36519544,330.0,92.68
2025-10-30 03:00:00,2.713167856,1.347944383,1.365226449,1131.312222,4506.708189,0.0,2280.147167,1275.10335,198.7494325,104189.8995,3.543599669,0.957589308,11.43173513,0.515229649,87.61067557,3.856379139,32.136,9.6,1.025,0.505,86.965,12.01,6.614,68.79,9.63,19.54,2.04,11.96882956,5.07,79.33,71.82,36.86,0.05,5.42,2.27,9.15,2.21,0.027,0.14,55.36,10.07,0.066,1.857933579,0.18,117.98,0.2,97.19,0.65,0.51,1.12,0.0,0.0,0.548,1.0,57.44635093,4.762220497,4.305944987,0.077939219,0.008735803,0.084326309,0.491906389,5.174875776,6.575814108,0.084121562,0.139405501,0.037676353,40.572,0.0,0.0,0.0,0.0,0.0,0.0,0.0,0.0,0.0,0.0,0.0,0.0,0.0,1837.5640841885183,6.0,0.191382501,3.302348558,82.5,24.71428571,21.0,75.0,25.2,10.0,99.61124208525,129.1414497,539.0972222,43.39947947,330.0,92.68
2025-10-30 04:00:00,2.696727047,1.347807503,1.349064747,1133.908889,4476.184728,0.0,2268.613153,1292.484828,200.3421161,104397.9328,3.512072281,0.9573891,11.42784537,0.514714829,87.61476553,3.84207858,32.349,9.6,1.025,0.505,86.965,12.01,6.565,68.79,9.63,19.54,2.04,12.37225283,5.07,79.33,71.82,36.86,0.05,5.42,2.27,9.15,2.21,0.027,0.14,55.36,10.07,0.066,1.857933579,0.18,119.036,0.2,97.19,0.65,0.51,1.12,0.0,0.0,0.648,1.0,55.27555929,5.610410607,4.63454164,0.067670574,0.011405651,0.098907785,0.618005354,6.066194197,7.760815788,0.104658852,0.106545836,0.037060234,27.642,0.0,0.0,0.0,0.0,0.0,0.0,0.0,0.0,0.0,0.0,0.0,0.0,0.0,1837.5640841885183,7.0,0.025373409,3.331661486,82.5,24.71428571,21.0,75.0,25.2,10.0,100.18799632675,133.4943119,536.0277778,43.92223978,330.0,92.68
2025-10-30 05:00:00,2.674057106,1.341553914,1.332395457,1139.721944,4508.644947,0.0,2259.010497,1308.154797,202.0677883,104141.7968,3.548961092,0.957362385,11.42732634,0.514646134,87.61531127,3.84017038,27.468,9.6,1.025,0.505,86.965,12.01,5.518,68.79,9.63,19.54,2.04,12.8784749,5.07,79.33,71.82,36.86,0.05,5.42,2.27,9.15,2.21,0.027,0.14,55.36,10.07,0.066,1.857933579,0.18,104.478,0.2,97.19,0.65,0.51,1.12,0.0,0.0,0.937,1.0,54.23459967,6.017143175,4.792113579,0.062746451,0.012685923,0.10590004,0.678473586,6.493608082,8.329059593,0.114507099,0.090788642,0.036764787,22.469,0.0,0.0,0.0,0.0,0.0,0.0,0.0,0.0,0.0,0.0,0.0,0.0,0.0,1837.5640841885183,6.0,-0.080719499,3.470775439,82.5,24.71428571,21.0,75.0,25.2,10.0,100.9117169315,138.9563542,540.0,42.32374856,330.0,92.68
2025-10-30 06:00:00,2.576846237,1.309306025,1.267480199,1144.475104,4486.234938,0.0,2280.015502,1309.131432,198.8017112,99448.89191,3.692584361,0.957582592,11.43160464,0.515212378,87.61081277,3.855899401,31.571,9.6,1.025,0.505,86.965,12.01,6.365,68.79,9.63,19.54,2.04,12.11506368,5.07,79.33,71.82,36.86,0.05,5.42,2.27,9.15,2.21,0.027,0.14,55.36,10.07,0.066,1.857933579,0.18,116.032,0.2,97.19,0.65,0.51,1.12,0.0,0.0,1.029,1.0,54.1837997,6.036992168,4.799803261,0.062506148,0.012748401,0.10624127,0.681424502,6.514466346,8.356790511,0.114987704,0.090019674,0.036750369,26.431,0.0,0.0,0.0,0.0,0.0,0.0,0.0,0.0,0.0,0.0,0.0,0.0,0.0,1837.5640841885183,7.0,-0.183980681,3.421387552,82.5,24.71428571,21.0,75.0,25.2,10.0,101.99256558125,147.1137025,540.0,42.30694934,330.0,82.35170124
