Repository: saikumar-voptimai/evonith_bf_webapp

# Evonith BF2 — Blast Furnace Intelligence Platform

Monitoring, modelling and optimisation of **Blast Furnace 2 (BF2)** at Evonith Steel: live telemetry from InfluxDB,
manual plant reports from Neon PostgreSQL, a two-zone energy model of the furnace, blend and fuel optimisers, a
conversational assistant (FurnaceMind) and a live digital twin evaluated every hour.

The platform has three deployable parts that share one Python service layer, plus the shared data library:

| Part | Path | What it is |
|---|---|---|
| **Streamlit app** (legacy) | `src/app.py`, `src/custom_pages/` | The original 11-page dashboard; still the home of the model pages. Served under `/legacy` in production |

File: src/data/V13_df_filtered.csv (part 246 of 268)
NM3/HR.,STEAMKGS/HR.,RAFTOC,PERMEABILITYKGS/HR.,TUYEREVELOCITYM/S,HOT BLAST VOLUMENM3/HR.,O2 ENRICHMENT %,COKE_VM%,COKE_ASH%,COKE_IM%,COKE_FC%,COKE_MOIST%,COKE_CALC_MT,NUTCOKE_MOIST%,NUTCOKE_VM%,NUTCOKE_IM%,NUTCOKE_FC%,NUTCOKE_ASH%,NUTCOKE_CALC_MT,PCI_2_FC%,PCI_2_ASH%,PCI_2_VM%,PCI_2_IM%,PCI_2_CALC_MT,SINTER_SP_02_COLD_STRENGTH_AI,SINTER_SP_02_COLD_STRENGTH_TI,SINTER_SP_02_HOT_STRENGTH_RI,SINTER_SP_02_HOT_STRENGTH_RDI,SINTER_SP_02_P%,SINTER_SP_02_SIO2%,SINTER_SP_02_MGO%,SINTER_SP_02_FEO%,SINTER_SP_02_AL2O3%,SINTER_SP_02_NA2O%,SINTER_SP_02_TIO2%,SINTER_SP_02_FE(T)%,SINTER_SP_02_CAO%,SINTER_SP_02_K2O%,SINTER_SP_02_BASICITY,SINTER_SP_02_MNO%,SINTER_CALC_MT,FLUX_TM%,FLUX_SIO2%,FLUX_FE2O3%,FLUX_AL2O3%,FLUX_LOI%,FLUX_MGO%,FLUX_CAO%,FLUX_CALC_MT,GEOMIN TYPE,ORE_FE(T)%,ORE_LOI%,ORE_TM%,ORE_MGO%,ORE_NA2O%,ORE_P%,ORE_TIO2%,ORE_AL2O3%,ORE_SIO2%,ORE_MNO%,ORE_CAO%,ORE_K2O%,ORE_CALC_MT,LLOYDS_PELLET_PCT_SIO2,LLOYDS_PELLET_PCT_AL2O3,LLOYDS_PELLET_PCT_FE2O3,LLOYDS_PELLET_PCT_MGO,LLOYDS_PELLET_PCT_TIO2,LLOYDS_PELLET_PCT_NA2O,TOTAL_PELLET_CALC_MT,LLOYDS_PELLET_PCT_K2O,LLOYDS_PELLET_PCT_TM,LLOYDS_PELLET_PCT_LOI,LLOYDS_PELLET_PCT_MNO,LLOYDS_PELLET_PCT_CAO,LLOYDS_PELLET_PCT_P,DAILYPRODUCTION,CHARGES/HRS.,STOCKRODLEVEL,FURNACE TOP GAS ANALYSISH2%,COKE_DISCHARGE_TIME,WEIGHTED_COKE_ANGLE,TOTAL_COKE_PORTIONS,NON_COKE_DISCHARGE_TIME,WEIGHTED_NON_COKE_ANGLE,TOTAL_NON_COKE_PORTIONS,UNITCOST LAKHS/THM,ACTUALKG/THM.,ACT. FUEL RATEKG/THM.,FURNACETOPGASANALYSISCO2ETACO,COKE RATE KG/THM,PRODUCTIONTONNESPERHR
2025-10-30 07:00:00,2.644434713,1.308319821,1.335963933,1138.873333,4009.242333,0.0,2233.002217,1286.918329,201.1062437,102959.313,3.190617808,0.958048942,11.44066515,0.516411565,87.6012859,3.889210128,31.752,9.6,1.025,0.505,86.965,12.01,6.522,68.79,9.63,19.54,2.04,12.86017319,5.07,79.33,71.82,36.86,0.05,5.42,2.27,9.15,2.21,0.027,0.14,55.36,10.07,0.066,1.857933579,0.18,121.906,0.2,97.19,0.65,0.51,1.12,0.0,0.0,0.913,1.0,55.28552153,5.606518076,4.633033637,0.067717699,0.011393398,0.098840868,0.617426658,6.062103741,7.755377554,0.104564602,0.106696636,0.037063062,31.81,0.0,0.0,0.0,0.0,0.0,0.0,0.0,0.0,0.0,0.0,0.0,0.0,0.0,1837.5640841885183,7.0,-0.225745885,3.349717883,82.5,24.71428571,21.0,75.0,25.2,10.0,99.9064396435,131.3693558,540.0,43.74303917,330.0,97.89325
2025-10-30 08:00:00,2.651387225,1.310066444,1.341429882,1146.585556,3773.046594,0.0,2232.131739,1253.661206,197.4532014,100677.4898,3.080865658,0.943325304,11.48692106,0.47960911,87.56975364,4.266265192,36.532,9.85,1.01,0.475,87.62,11.37,7.563,69.17,9.25,19.67,1.91,12.58217671,5.07,79.33,71.82,36.86,0.046,5.33,2.09,9.33,1.94,0.031,0.11,55.64,10.29,0.061,1.930581614,0.16,129.196,0.2,95.83,0.89,0.55,1.1,0.0,0.0,0.233,1.0,56.77403112,5.286571504,5.444788027,0.059877365,0.011932551,0.085852838,0.581406013,5.600866355,6.732585877,0.064785389,0.089877365,0.039073581,45.501,4.71,1.68,64.02,0.1,0.07,0.028,0.0,0.034,2.5,0.4,0.02,1.13,0.051,1837.5640841885183,7.0,0.246152996,3.213380919,82.5,24.71428571,21.0,75.0,25.2,10.0,100.30092186325,134.3465801,540.0,44.57162722,330.0,93.65461111
2025-10-30 09:00:00,2.685518642,1.345383003,1.340109714,1137.29,4439.834489,0.0,2272.387508,1294.988042,200.7237644,103966.5048,3.492220917,0.943393614,11.48790776,0.47978368,87.56869863,4.269680701,31.851,9.85,1.01,0.475,87.62,11.37,6.799,69.17,9.25,19.67,1.91,12.26942804,5.07,79.33,71.82,36.86,0.046,5.33,2.09,9.33,1.94,0.031,0.11,55.64,10.29,0.061,1.930581614,0.16,115.633,0.0,0.0,0.0,0.0,0.0,0.0,0.0,0.0,1.0,56.64941405,5.335744724,5.463873523,0.060326436,0.01217954,0.086391723,0.589073892,5.652621731,6.796353889,0.065571263,0.090326436,0.038804138,43.929,4.71,1.68,64.02,0.1,0.07,0.028,0.0,0.034,2.5,0.4,0.02,1.13,0.051,1837.5640841885183,7.0,0.288217667,3.159424833,82.5,24.71428571,21.0,75.0,25.2,10.0,100.04121364825,132.3865181,536.0555556,44.18853281,330.0,92.67883333
2025-10-30 10:00:00,2.716531567,1.347890692,1.368612683,1128.120833,4427.615819,0.0,2266.840294,1278.909392,199.3605344,104718.1706,3.459793844,0.943358124,11.48739513,0.479692984,87.56924675,4.26790621,27.295,9.85,1.01,0.475,87.62,11.37,6.083,69.17,9.25,19.67,1.91,12.21458572,5.07,79.33,71.82,36.86,0.046,5.33,2.09,9.33,1.94,0.031,0.11,55.64,10.29,0.061,1.930581614,0.16,99.33,0.2,95.83,0.89,0.55,1.1,0.0,0.0,0.382,1.0,56.28806214,5.478332238,5.519215709,0.061628605,0.012895733,0.087954326,0.611308429,5.802696716,6.981261897,0.067850059,0.091628605,0.038022837,34.987,4.71,1.68,64.02,0.1,0.07,0.028,0.0,0.034,2.5,0.4,0.02,1.13,0.051,1837.5640841885183,7.0,0.207781419,3.172614467,82.5,24.71428571,21.0,75.0,25.2,10.0,101.0952759125,140.341705,532.9472222,43.1293365,330.0,87.03461111
2025-10-30 11:00:00,2.742368294,1.347934708,1.394470046,1087.776944,4259.284783,0.0,2263.440356,1254.536392,192.0927764,104698.4728,3.334254731,0.943616255,11.49112368,0.480352651,87.56526006,4.280812741,31.646,9.85,1.01,0.475,87.62,11.37,7.161,69.17,9.25,19.67,1.91,10.95821982,5.07,79.33,71.82,36.86,0.046,5.33,2.09,9.33,1.94,0.031,0.11,55.64,10.29,0.061,1.930581614,0.16,116.085,0.2,95.83,0.89,0.55,1.1,0.0,0.0,0.529,1.0,56.29446453,5.475805888,5.518235162,0.061605533,0.012883043,0.08792664,0.61091448,5.800037704,6.977985717,0.067809683,0.091605533,0.03803668,40.049,4.71,1.68,64.02,0.1,0.07,0.028,0.0,0.034,2.5,0.4,0.02,1.13,0.051,1837.5640841885183,7.0,0.25687251,3.063834267,82.5,24.71428571,21.0,75.0,25.2,10.0,98.332920444,119.4937392,526.0555556,43.44653381,330.0,91.70538889
2025-10-30 12:00:00,2.681483769,1.3479335,1.333588425,1118.668333,3654.331203,0.0,2265.55885,1275.466025,194.1556581,101920.3221,2.943103217,0.944339427,11.50156951,0.482200759,87.55409107,4.316971369,26.091,9.85,1.01,0.475,87.62,11.37,5.485,69.17,9.25,19.67,1.91,10.60834656,5.07,79.33,71.82,36.86,0.046,5.33,2.09,9.33,1.94,0.031,0.11,55.64,10.29,0.061,1.930581614,0.16,85.955,0.557190192,1.58102717,0.124686999,0.254673473,31.52303512,15.1693625,20.42578908,3.018,1.0,56.55963404,5.32091801,5.417532248,0.059849204,0.01291204,0.086008565,0.578342962,5.565639389,7.038451556,0.065446806,0.087954009,0.035015806,38.529,4.71,1.68,64.02,0.1,0.07,0.028,0.0,0.034,2.5,0.4,0.02,1.13,0.051,1837.5640841885183,6.0,-0.247842426,3.099223575,82.5,24.71428571,21.0,75.0,25.2,10.0,97.6662270045,114.4620906,528.8888889,42.85434764,330.0,92.68
2025-10-30 13:00:00,2.543729078,1.347958465,1.196032356,1137.542897,3007.144841,0.0,2228.455961,1329.649501,191.1918457,95283.30646,2.610444538,0.946881295,11.53828537,0.488696643,87.51483333,4.444064748,33.36,9.85,1.01,0.475,87.62,11.37,6.661,69.17,9.25,19.67,1.91,10.88764369,5.07,79.33,71.82,36.86,0.046,5.33,2.09,9.33,1.94,0.031,0.11,55.64,10.29,0.061,1.930581614,0.16,95.744,0.674741136,1.914577973,0.150992333,0.308402177,38.17347976,18.3696573,24.73503719,3.187,1.0,57.17737581,5.039237949,5.277576691,0.057018832,0.012106171,0.082755134,0.528065759,5.215304986,6.870370248,0.061029966,0.083693474,0.03363918,42.215,4.71,1.68,64.02,0.1,0.07,0.028,7.272,0.034,2.5,0.4,0.02,1.13,0.051,1837.5640841885183,7.0,-0.156505767,3.230278944,82.5,24.71428571,21.0,75.0,25.2,10.0,99.0426413505,124.8501234,531.2395543,43.35717365,330.0,87.20571031
2025-10-30 14:00:00,2.5450223,1.347878033,1.196989871,1136.460278,3078.472519,0.0,2236.878172,1335.843989,191.7692728,95651.18453,2.656842158,0.944281909,11.50073869,0.482053768,87.5549794,4.314095456,32.287,9.85,1.01,0.475,87.62,11.37,6.982,69.17,9.25,19.67,1.91,10.74633917,5.07,79.33,71.82,36.86,0.046,5.33,2.09,9.33,1.94,0.031,0.11,55.64,10.29,0.061,1.930581614,0.16,92.739,0.764593301,7.79108453,0.22097814,0.376532398,42.65406699,20.49454704,27.59623519,2.508,1.0,57.68351071,4.843371537,5.204666247,0.055256297,0.011060516,0.080625567,0.498168388,5.014624055,6.59634068,0.057891058,0.082076196,0.035009005,31.76,4.71,1.68,64.02,0.1,0.07,0.028,20.455,0.034,2.5,0.4,0.02,1.13,0.051,1837.5640841885183,7.0,-0.008325137,3.090711836,82.5,24.71428571,21.0,75.0,25.2,10.0,98.921288655,123.934254,529.4583333,44.67329881,330.0,86.71
2025-10-30 15:00:00,2.668567475,1.348192692,1.320164936,1134.035556,3553.4607,0.0,2248.081419,1262.380736,193.1608467,99809.67106,2.928706764,0.943794267,11.49369497,0.480807572,87.56251076,4.28971337,35.551,9.85,1.01,0.475,87.62,11.37,7.662,69.17,9.25,19.67,1.91,11.35325695,5.07,79.33,71.82,36.86,0.046,5.33,2.09,9.33,1.94,0.031,0.11,55.64,10.29,0.061,1.930581614,0.16,102.229,0.8,2.27,0.179022532,0.365653921,45.26,21.77979829,29.32684655,2.637,1.0,57.95362479,4.702673326,5.122506651,0.053739345,0.010901596,0.078933873,0.4705136,4.818085944,6.591273413,0.055718823,0.079272762,0.033153239,36.838,4.71,1.68,64.02,0.1,0.07,0.028,25.17,0.034,2.5,0.4,0.02,1.13,0.051,1837.5640841885183,7.0,0.277235872,3.035582236,82.5,24.71428571,21.0,75.0,25.2,10.0,99.17572892425,115.7916649,532.6666667,44.78009792,335.3333333,98.049
2025-10-30 16:00:00,2.708208661,1.348236742,1.359875042,1139.2075,3980.378386,0.0,2269.693264,1243.363422,194.47303,101248.3342,3.226861908,0.957918027,11.68365097,0.523515209,87.358431,4.623887278,27.253,9.85,1.01,0.475,87.62,11.37,6.02,68.86,8.9,20.26,1.98,11.54698214,5.07,79.33,71.82,36.86,0.055,5.32,1.85,9.86,2.36,0.033,0.15,55.25,10.13,0.068,1.904135338,0.2,87.148,0.460305344,55.2397201,0.581547943,0.470022884,20.25847328,9.448996461,12.72322478,0.786,1.0,57.58946874,4.877297536,5.388229597,0.075283293,0.011835807,0.08017254,0.52882897,5.226185444,6.208678251,0.063464749,0.141277311,0.037714428,35.105,4.71,1.68,64.02,0.1,0.07,0.028,3.162,0.034,2.5,0.4,0.02,1.13,0.051,1837.5640841885183,7.0,0.240826963,3.062427692,82.5,24.71428571,21.0,75.0,25.2,10.0,101.2107123145,122.3449986,535.0,44.43663956,340.0,94.3805
2025-10-30 17:00:00,2.695103431,1.3481149,1.346983819,1129.721944,4018.968278,0.0,2283.867817,1253.299144,193.7431656,101213.1879,3.259814444,0.957664081,11.67991434,0.522898483,87.36242158,4.609376071,32.103,9.85,1.01,0.475,87.62,11.37,7.195,68.86,8.9,20.26,1.98,10.90225447,5.07,79.33,71.82,36.86,0.055,5.32,1.85,9.86,2.36,0.033,0.15,55.25,10.13,0.068,1.904135338,0.2,110.692,0.2,95.83,0.89,0.55,1.1,0.0,0.0,0.673,1.0,57.00449491,5.109731588,5.476565737,0.07705452,0.012967319,0.082741703,0.564867403,5.469795275,6.509973996,0.067083609,0.142387721,0.036506942,45.378,4.71,1.68,64.02,0.1,0.07,0.028,0.0,0.034,2.5,0.4,0.02,1.13,0.051,1837.5640841885183,7.0,0.136254095,3.127869406,82.5,24.71428571,21.0,75.0,25.2,10.0,101.46950727325,124.2981681,531.2222222,43.76775217,340.0,87.7105
2025-10-30 18:00:00,2.713268322,1.348175822,1.365104092,1137.651111,4206.726406,0.0,2309.001881,1252.266797,196.1712847,102347.3723,3.368869067,0.957665988,11.6799424,0.522903115,87.36239161,4.609485052,31.945,9.85,1.01,0.475,87.62,11.37,7.199,68.86,8.9,20.26,1.98,10.65943632,5.07,79.33,71.82,36.86,0.055,5.32,1.85,9.86,2.36,0.033,0.15,55.25,10.13,0.068,1.904135338,0.2,113.581,0.2,95.83,0.89,0.55,1.1,0.0,0.0,0.673,1.0,56.8307486,5.17670191,5.504416308,0.078013749,0.013339273,0.083453922,0.575514663,5.541300744,6.596945568,0.068248706,0.144000566,0.036074577,45.966,4.71,1.68,64.02,0.1,0.07,0.028,0.0,0.034,2.5,0.4,0.02,1.13,0.051,1837.5640841885183,6.0,0.280682145,3.172919881,82.5,24.71428571,21.0,75.0,25.2,10.0,101.288493975,122.93203,526.9444444,43.92514811,340.0,86.71
2025-10-30 19:00:00,2.748087008,1.347976342,1.400233596,1124.061667,4242.950489,0.0,2283.408644,1245.159058,196.2956136,104427.6275,3.331600117,0.954721789,11.63662061,0.515752916,87.4086576,4.441245088,32.062,9.85,1.01,0.475,87.62,11.37,6.972,68.86,8.9,20.26,1.98,11.25652973,5.07,79.33,71.82,36.86,0.055,5.32,1.85,9.86,2.36,0.033,0.15,55.25,10.13,0.068,1.904135338,0.2,113.194,0.2,95.83,0.89,0.55,1.1,0.0,0.0,0.452,1.0,56.83361771,5.174140032,5.505093287,0.078303133,0.013358412,0.083406321,0.575298878,5.539520684,6.593735077,0.068293054,0.144878043,0.036029767,44.647,4.71,1.68,64.02,0.1,0.07,0.028,0.0,0.034,2.5,0.4,0.02,1.13,0.051,1837.5640841885183,7.0,0.177549184,3.232952331,82.5,24.71428571,21.0,75.0,25.2,10.0,100.43344517925,121.8509489,528.5416667,43.24276544,337.1527778,92.3795
2025-10-30 20:00:00,2.74121085,1.348037181,1.393065903,1097.364167,4248.125492,0.0,2269.061281,1240.623997,191.4177058,103569.6111,3.360667467,0.957365664,11.67552334,0.522173755,87.367111,4.592323644,27.487,9.85,1.01,0.475,87.62,11.37,5.978,68.86,8.9,20.26,1.98,10.96360927,5.07,79.33,71.82,36.86,0.055,5.32,1.85,9.86,2.36,0.033,0.15,55.25,10.13,0.068,1.904135338,0.2,96.705,0.2,95.83,0.89,0.55,1.1,0.0,0.0,0.391,1.0,57.03357808,5.098374208,5.472018884,0.076924835,0.012907616,0.082618859,0.563081128,5.457765437,6.495236427,0.066895018,0.142209219,0.036574059,40.245,4.71,1.68,64.02,0.1,0.07,0.028,0.0,0.034,2.5,0.4,0.02,1.13,0.051,1837.5640841885183,7.0,0.25945173,3.189830911,82.5,24.71428571,21.0,75.0,25.2,10.0,98.91079794675,117.4085379,530.0555556,43.69851558,333.4166667,93.38
2025-10-30 21:00:00,2.725790797,1.347911789,1.377754581,1097.665833,4180.866153,0.0,2250.769106,1238.420156,189.6931864,102244.329,3.352209861,0.957512611,11.67768556,0.522530626,87.36480183,4.600720619,31.917,9.85,1.01,0.475,87.62,11.37,6.869,68.86,8.9,20.26,1.98,11.39868022,5.07,79.33,71.82,36.86,0.055,5.32,1.85,9.86,2.36,0.033,0.15,55.25,10.13,0.068,1.904135338,0.2,113.49,0.2,95.83,0.89,0.55,1.1,0.0,0.0,0.451,1.0,57.00379086,5.107064077,5.478973381,0.077674499,0.013019856,0.082672245,0.564829879,5.468875401,6.506744993,0.067216683,0.144219197,0.036400329,46.132,4.71,1.68,64.02,0.1,0.07,0.028,0.0,0.034,2.5,0.4,0.02,1.13,0.051,1837.5640841885183,7.0,0.307146618,3.271002128,82.5,24.71428571,21.0,75.0,25.2,10.0,98.673967971,122.0676828,525.2916667,43.55578503,330.0,93.38
2025-10-30 22:00:00,2.718131064,1.347919642,1.370239262,1105.481389,3928.379231,0.0,2253.065453,1262.759658,193.723915,103526.0862,3.112441808,0.957587207,11.6787832,0.52271179,87.3636296,4.604983284,31.706,9.85,1.01,0.475,87.62,11.37,6.739,68.86,8.9,20.26,1.98,11.19030242,5.07,79.33,71.82,36.86,0.055,5.32,1.85,9.86,2.36,0.033,0.15,55.25,10.13,0.068,1.904135338,0.2,112.642,0.2,95.83,0.89,0.55,1.1,0.0,0.0,0.541,1.0,57.0466692,5.084367634,5.476917228,0.078731018,0.01303518,0.08234462,0.562032943,5.448689643,6.477763738,0.067198578,0.147651913,0.036286919,44.713,4.71,1.68,64.02,0.1,0.07,0.028,0.0,0.034,2.5,0.4,0.02,1.13,0.051,1837.5640841885183,7.0,0.256112921,3.104689083,82.5,24.71428571,21.0,75.0,25.2,10.0,98.4698751205,120.5273594,521.2361111,44.41390608,330.0,92.8445
2025-10-30 23:00:00,2.696280956,1.347928661,1.348119122,1108.225556,3846.961317,0.0,2238.954447,1284.557253,195.3704361,103514.0225,3.048784306,0.957367658,11.67555268,0.522178598,87.36707966,4.59243761,31.736,9.85,1.01,0.475,87.62,11.37,6.566,68.86,8.9,20.26,1.98,11.61469786,5.07,79.33,71.82,36.86,0.055,5.32,1.85,9.86,2.36,0.033,0.15,55.25,10.13,0.068,1.904135338,0.2,105.561,0.2,95.83,0.89,0.55,1.1,0.0,0.0,0.756,1.0,57.1913383,5.027593865,5.454517174,0.078144308,0.012743033,0.081726701,0.553139793,5.388734716,6.404114928,0.066272629,0.146936919,0.036610845,46.29,4.71,1.68,64.02,0.1,0.07,0.028,0.0,0.034,2.5,0.4,0.02,1.13,0.051,1837.5640841885183,7.0,0.198243172,3.242701928,82.5,24.71428571,21.0,75.0,25.2,10.0,100.16493971025,133.3202997,524.2777778,43.71543642,330.0,87.11875
2025-10-31 00:00:00,2.716210092,1.347896119,1.368261024,1106.696111,3871.1598,0.0,2231.484728,1275.232753,195.7301442,104499.9815,3.043159881,0.95400416,11.40207785,0.522009509,87.64391799,4.560225838,26.922,9.0,1.025,0.49,87.32,11.655,5.876,69.05,9.16,19.76,2.03,11.89112928,5.266666667,77.22222222,71.82,36.86,0.051,5.39,1.9,9.9,2.62,0.033,0.15,55.15,10.27,0.068,1.905380334,0.19,97.393,0.2,95.83,0.89,0.55,1.1,0.0,0.0,0.813,1.0,57.33846981,5.202275784,5.233872445,0.046277512,0.011845908,0.08412955,0.524167674,5.104324147,6.427240847,0.094607574,0.077727356,0.028164089,38.211,0.0,0.0,0.0,0.0,0.0,0.0,0.0,0.0,0.0,0.0,0.0,0.0,0.0,1837.5640841885183,6.0,0.32689527,3.323849036,82.5,24.71428571,21.0,75.0,25.2,10.0,100.794045033,138.0682644,525.0,43.238722,330.0,86.125
2025-10-31 01:00:00,2.70410155,1.347820183,1.356139172,1108.116111,3890.316769,0.0,2231.034828,1277.788103,195.2506733,103792.0431,3.075526839,0.957951518,11.47594983,0.531032041,87.56609865,4.774510966,32.053,9.0,1.025,0.49,87.32,11.655,7.021,69.05,9.16,19.76,2.03,11.92470975,5.266666667,77.22222222,71.82,36.86,0.051,5.39,1.9,9.9,2.62,0.033,0.15,55.15,10.27,0.068,1.905380334,0.19,110.711,0.2,95.83,0.89,0.55,1.1,0.0,0.0,0.942,1.0,57.64332749,5.075669985,5.146968843,0.046587992,0.011280536,0.082285308,0.510157432,4.980629187,6.267603247,0.091739811,0.078732236,0.027336171,47.919,0.0,0.0,0.0,0.0,0.0,0.0,0.0,0.0,0.0,0.0,0.0,0.0,0.0,1837.5640841885183,7.0,0.235193087,3.348677017,82.5,24.71428571,21.0,75.0,25.2,10.0,100.84570729975,138.4581683,525.0,43.07218347,330.0,86.125
2025-10-31 02:00:00,2.708522164,1.348011294,1.360563669,1107.980556,3908.614272,0.0,2233.648744,1287.637178,197.080265,104878.5081,3.059738442,0.957855422,11.47415146,0.530812392,87.56799312,4.76929432,31.955,9.0,1.025,0.49,87.32,11.655,6.844,69.05,9.16,19.76,2.03,11.90813066,5.266666667,77.22222222,71.82,36.86,0.051,5.39,1.9,9.9,2.62,0.033,0.15,55.15,10.27,0.068,1.905380334,0.19,112.445,0.2,95.83,0.89,0.55,1.1,0.0,0.0,0.947,1.0,57.18197343,5.271913365,5.246085321,0.046545018,0.012040348,0.085082935,0.532581218,5.162459879,6.508176172,0.094408605,0.076321289,0.028170188,44.116,0.0,0.0,0.0,0.0,0.0,0.0,0.0,0.0,0.0,0.0,0.0,0.0,0.0,1837.5640841885183,7.0,-0.03604553,3.252998003,82.5,24.71428571,21.0,75.0,25.2,10.0,99.6958565455,129.7800494,525.0,43.37568556,330.0,91.75625
2025-10-31 03:00:00,2.725686375,1.347922694,1.377607064,1106.930833,3914.620767,0.0,2246.733178,1268.848275,195.5195922,104562.7366,3.071804408,0.958056266,11.47791012,0.531271465,87.56403361,4.780197296,27.37,9.0,1.025,0.49,87.32,11.655,5.968,69.05,9.16,19.76,2.03,11.49654707,5.266666667,77.22222222,71.82,36.86,0.051,5.39,1.9,9.9,2.62,0.033,0.15,55.15,10.27,0.068,1.905380334,0.19,96.163,0.2,95.83,0.89,0.55,1.1,0.0,0.0,0.734,1.0,57.40307867,5.177046777,5.204277186,0.046490592,0.01169304,0.083740994,0.52161989,5.076259352,6.393059019,0.09342326,0.07763319,0.027844102,39.699,0.0,0.0,0.0,0.0,0.0,0.0,0.0,0.0,0.0,0.0,0.0,0.0,0.0,1837.5640841885183,7.0,0.271528222,3.166956006,82.5,24.71428571,21.0,75.0,25.2,10.0,98.8776037935,131.9640958,520.5694444,43.49076428,325.5694444,87.11875
2025-10-31 04:00:00,2.713722442,1.347898567,1.36576415,1108.257778,3966.443008,0.0,2232.080936,1296.16675,199.0282614,106101.2811,3.067310872,0.957868868,11.4744031,0.530843127,87.56772803,4.77002426,31.739,9.0,1.025,0.49,87.32,11.655,6.943,69.05,9.16,19.76,2.03,12.1548089,5.266666667,77.22222222,71.82,36.86,0.051,5.39,1.9,9.9,2.62,0.033,0.15,55.15,10.27,0.068,1.905380334,0.19,112.029,0.2,95.83,0.89,0.55,1.1,0.0,0.0,0.811,1.0,57.71793434,5.047994784,5.102626046,0.046968018,0.01107395,0.081838714,0.507598734,4.946538633,6.227813852,0.089847774,0.078344115,0.0268352,49.466,0.0,0.0,0.0,0.0,0.0,0.0,0.0,0.0,0.0,0.0,0.0,0.0,0.0,1837.5640841885183,7.0,0.200441701,3.301094731,82.5,24.71428571,21.0,75.0,25.2,10.0,98.80207061875,132.4684575,523.6083333,42.71456217,325.0,91.75625
2025-10-31 05:00:00,2.703177153,1.348035983,1.355068383,1108.957222,3920.530369,0.0,2207.668358,1309.671492,200.1520294,106314.7222,3.024836111,0.957876179,11.47453991,0.530859837,87.56758391,4.770421119,31.82,9.0,1.025,0.49,87.32,11.655,6.87,69.05,9.16,19.76,2.03,12.91114593,5.266666667,77.22222222,71.82,36.86,0.051,5.39,1.9,9.9,2.62,0.033,0.15,55.15,10.27,0.068,1.905380334,0.19,112.252,0.2,95.83,0.89,0.55,1.1,0.0,0.0,0.805,1.0,57.67248457,5.066190602,5.120319227,0.046859313,0.011172244,0.08211269,0.509508854,4.965763748,6.251761636,0.090519657,0.078324466,0.027019881,49.244,0.0,0.0,0.0,0.0,0.0,0.0,0.0,0.0,0.0,0.0,0.0,0.0,0.0,1837.5640841885183,7.0,0.282868853,3.437998336,82.5,24.71428571,21.0,75.0,25.2,10.0,99.69449418525,139.2037297,529.1666667,42.58084339,325.0,92.75
2025-10-31 06:00:00,2.70567286,1.347923463,1.357568851,1107.203719,3871.476736,0.0,2212.145822,1308.342847,199.6449504,106239.8917,2.991954227,0.957798605,11.47308818,0.530682526,87.56911321,4.766209989,32.116,9.0,1.025,0.49,87.32,11.655,6.938,69.05,9.16,19.76,2.03,12.63587386,5.266666667,77.22222222,71.82,36.86,0.051,5.39,1.9,9.9,2.62,0.033,0.15,55.15,10.27,0.068,1.905380334,0.19,111.558,0.2,95.83,0.89,0.55,1.1,0.0,0.0,0.804,1.0,57.24279355,5.244539524,5.243502174,0.046412552,0.011971178,0.084711971,0.529229854,5.140224269,6.47678946,0.09459751,0.076927177,0.028195787,46.908,0.0,0.0,0.0,0.0,0.0,0.0,0.0,0.0,0.0,0.0,0.0,0.0,0.0,1837.5640841885183,7.0,0.175495194,3.332568112,82.5,24.71428571,21.0,75.0,25.2,10.0,99.301248376,136.2358368,530.2603306,43.38895843,325.0,92.75
2025-10-31 07:00:00,2.634977214,1.347688374,1.287272716,1108.745679,3956.974091,0.0,2224.061016,1320.296432,195.0734897,101630.7207,3.191481078,0.957977819,11.47644205,0.531092159,87.56558013,4.775938769,32.01,9.0,1.025,0.49,87.32,11.655,6.879,69.05,9.16,19.76,2.03,12.16902542,5.266666667,77.22222222,71.82,36.86,0.051,5.39,1.9,9.9,2.62,0.033,0.15,55.15,10.27,0.068,1.905380334,0.19,111.516,0.2,95.83,0.89,0.55,1.1,0.0,0.0,0.796,1.0,57.70321107,5.052833128,5.11572327,0.046835753,0.011127569,0.081925954,0.507939811,4.95398558,6.235802034,0.090445346,0.078540136,0.026990262,51.039,0.0,0.0,0.0,0.0,0.0,0.0,0.0,0.0,0.0,0.0,0.0,0.0,0.0,1837.5640841885183,7.0,0.279245784,3.274522251,82.5,24.71428571,21.0,75.0,25.2,10.0,98.63432204125,131.2024305,534.4156379,44.4842072,325.0,92.75
2025-10-31 08:00:00,2.673719542,1.347995008,1.325650584,1106.676944,3942.402075,0.0,2222.700881,1299.625781,195.3392128,103177.104,3.146625681,0.957791571,11.47295655,0.530666449,87.56925188,4.765828161,27.549,9.0,1.025,0.49,87.32,11.655,5.926,69.05,9.16,19.76,2.03,11.65770388,5.266666667,77.22222222,71.82,36.86,0.051,5.39,1.9,9.9,2.62,0.033,0.15,55.15,10.27,0.068,1.905380334,0.19,97.342,0.2,95.83,0.89,0.55,1.1,0.0,0.0,0.913,1.0,57.53495051,5.122821561,5.162916054,0.046674562,0.011437333,0.082944008,0.515701613,5.022128949,6.323886908,0.091988332,0.077964297,0.027437234,40.109,0.0,0.0,0.0,0.0,0.0,0.0,0.0,0.0,0.0,0.0,0.0,0.0,0.0,1837.5640841885183,7.0,0.292387052,3.318214697,82.5,24.71428571,21.0,75.0,25.2,10.0,99.90372777075,140.7828511,528.9305556,44.37738989,325.0,82.80627778
2025-10-31 09:00:00,2.692358636,1.347952828,1.344376453,1107.345278,3988.822292,0.0,2253.715275,1304.001364,198.1030011,104953.9349,3.123429892,0.957551487,11.46846354,0.530117684,87.57398498,4.752794992,31.95,9.0,1.025,0.49,87.32,11.655,6.695,69.05,9.16,19.76,2.03,11.02047539,5.266666667,77.22222222,71.82,36.86,0.051,5.39,1.9,9.9,2.62,0.033,0.15,55.15,10.27,0.068,1.905380334,0.19,113.635,0.2,95.83,0.89,0.55,1.1,0.0,0.0,1.141,1.0,57.1041341,5.304337273,5.267593465,0.046474715,0.012182691,0.085553966,0.536184128,5.193930219,6.548915152,0.095105707,0.076046002,0.028372775,42.476,0.0,0.0,0.0,0.0,0.0,0.0,0.0,0.0,0.0,0.0,0.0,0.0,0.0,1837.5640841885183,7.0,0.254488152,3.218886631,82.5,24.71428571,21.0,75.0,25.2,10.0,97.075521856,119.4379008,526.9305556,43.52298275,325.0,92.2695
2025-10-31 10:00:00,2.703603153,1.348065525,1.355590794,1111.399722,4004.11405,0.0,2255.725894,1285.652236,196.82613,104334.6608,3.150457042,0.957578762,11.46897397,0.530180027,87.57344727,4.754275643,31.773,9.0,1.025,0.49,87.32,11.655,6.676,69.05,9.16,19.76,2.03,11.43342136,5.266666667,77.22222222,71.82,36.86,0.051,5.39,1.9,9.9,2.62,0.033,0.15,55.15,10.27,0.068,1.905380334,0.19,114.148,0.2,95.83,0.89,0.55,1.1,0.0,0.0,1.167,1.0,57.31030822,5.2219769,5.186066344,0.046984511,0.011733056,0.084311388,0.527566949,5.106509759,6.440241069,0.091992569,0.076100367,0.027518645,44.676,0.0,0.0,0.0,0.0,0.0,0.0,0.0,0.0,0.0,0.0,0.0,0.0,0.0,1837.5640841885183,7.0,-0.000299622,3.148951867,82.5,24.71428571,21.0,75.0,25.2,10.0,98.355222756,129.0960208,527.9444444,43.15648856,325.0,88.56525
2025-10-31 11:00:00,2.729745308,1.347937125,1.381917221,1122.680278,3996.396794,0.0,2248.114475,1248.763014,195.0815531,103290.7066,3.177356469,0.957597876,11.46933168,0.530223716,87.57307045,4.755313266,31.826,9.0,1.025,0.49,87.32,11.655,6.775,69.05,9.16,19.76,2.03,11.9199497,5.266666667,77.22222222,71.82,36.86,0.051,5.39,1.9,9.9,2.62,0.033,0.15,55.15,10.27,0.068,1.905380334,0.19,119.859,0.2,95.83,0.89,0.55,1.1,0.0,0.0,1.037,1.0,58.35686883,4.769481403,5.012320751,0.04640875,0.010160526,0.077954597,0.474773199,4.702491775,5.896110651,0.088574048,0.082973455,0.026287375,39.819,0.0,0.0,0.0,0.0,0.0,0.0,0.0,0.0,0.0,0.0,0.0,0.0,0.0,1837.5640841885183,7.0,0.252102906,3.254742164,82.5,24.71428571,21.0,75.0,25.2,10.0,98.18179211475,127.7871103,530.0,43.82543867,325.0,93.27975
2025-10-31 12:00:00,2.705411586,1.348143286,1.3574638,1128.641667,4003.795811,0.0,2259.844275,1243.772019,193.0611056,101233.1894,3.250139692,0.957458218,11.46671808,0.529904499,87.5758237,4.747731842,31.832,9.0,1.025,0.49,87.32,11.655,6.738,69.05,9.16,19.76,2.03,11.60865839,5.266666667,77.22222222,71.82,36.86,0.051,5.39,1.9,9.9,2.62,0.033,0.15,55.15,10.27,0.068,1.905380334,0.19,110.269,0.493303571,50.09419643,0.542446282,0.459884394,22.68714286,10.64682104,14.33611472,2.24,1.0,57.24594746,5.256801857,5.184646929,0.045269704,0.012109684,0.086789932,0.533128295,5.153408589,6.470779595,0.080019828,0.06051958,0.027370736,44.382,4.71,1.68,64.02,0.1,0.07,0.028,0.0,0.034,2.5,0.4,0.02,1.13,0.051,1837.5640841885183,7.0,0.135648448,3.220453961,82.5,24.71428571,21.0,75.0,25.2,10.0,98.6173899855,131.0746414,530.0,44.81034269,325.0,88.56525
2025-10-31 13:00:00,2.712536886,1.348278939,1.364302533,1141.775,3995.911183,0.0,2274.005328,1271.30225,199.6843433,103776.7335,3.162724611,0.957333247,11.46437935,0.529618851,87.57828741,4.740947721,31.064,9.0,1.025,0.49,87.32,11.655,6.742,69.05,9.16,19.76,2.03,11.63579375,5.266666667,77.22222222,71.82,36.86,0.051,5.39,1.9,9.9,2.62,0.033,0.15,55.15,10.27,0.068,1.905380334,0.19,113.045,0.439287481,58.51710539,0.606453321,0.476480485,18.71155863,8.686055133,11.69591208,2.021,1.0,57.48750707,5.154472146,5.128853366,0.04539356,0.011692066,0.085271331,0.521485743,5.056929249,6.344763152,0.0787241,0.06206302,0.02688542,47.731,4.71,1.68,64.02,0.1,0.07,0.028,0.0,0.034,2.5,0.4,0.02,1.13,0.051,1837.5640841885183,7.0,0.169853373,3.244502306,82.5,24.71428571,21.0,75.0,25.2,10.0,97.77816041225,124.7408333,530.0,44.21885669,325.0,93.27975
2025-10-31 14:00:00,2.705017756,1.348148719,1.356998584,1146.380556,4001.695917,0.0,2254.604239,1271.320797,199.6274742,103290.1761,3.18317345,0.957285624,11.4634881,0.529509997,87.57922627,4.738362438,26.857,9.0,1.025,0.49,87.32,11.655,5.742,69.05,9.16,19.76,2.03,12.36660075,5.266666667,77.22222222,71.82,36.86,0.051,5.39,1.9,9.9,2.62,0.033,0.15,55.15,10.27,0.068,1.905380334,0.19,96.971,0.433807829,59.37156584,0.612946503,0.478164072,18.30825623,8.487145598,11.42807722,1.686,1.0,56.73842309,5.47849445,5.245520444,0.046254672,0.012737399,0.089443254,0.559225025,5.340455884,6.734451523,0.082878299,0.059631045,0.027679465,35.316,4.71,1.68,64.02,0.1,0.07,0.028,0.0,0.034,2.5,0.4,0.02,1.13,0.051,1837.5640841885183,7.0,0.045955381,3.278131414,82.5,24.71428571,21.0,75.0,25.2,10.0,98.6538725355,131.3499814,530.4583333,43.98370181,325.0,94.15
2025-10-31 15:00:00,2.698792656,1.347903958,1.350898303,1139.019167,3992.964369,0.0,2238.964711,1260.16725,196.0913622,101763.9329,3.2250745,0.957129249,11.46056166,0.529152569,87.58230909,4.729873523,31.389,9.0,1.025,0.49,87.32,11.655,6.706,69.05,9.16,19.76,2.03,12.55538834,5.266666667,77.22222222,71.82,36.86,0.051,5.39,1.9,9.9,2.62,0.033,0.15,55.15,10.27,0.068,1.905380334,0.19,113.095,0.395807365,65.29710482,0.657975625,0.489839467,15.5114221,7.107741539,9.570687601,1.765,1.0,55.61594323,5.94484256,5.581866148,0.043975791,0.015019581,0.09723489,0.611088595,5.810196659,7.321519666,0.088713109,0.049238474,0.030907144,35.442,4.71,1.68,64.02,0.1,0.07,0.028,4.909,0.034,2.5,0.4,0.02,1.13,0.051,1837.5640841885183,7.0,0.096853376,3.313167122,82.5,24.71428571,21.0,75.0,25.2,10.0,98.95905850025,133.6532717,535.2083333,44.62054075,325.0,93.94
2025-10-31 16:00:00,2.714879811,1.348097436,1.366898639,1153.12,4000.665167,0.0,2254.113989,1239.056314,196.2930439,101294.3205,3.24340185,0.95706399,11.45934038,0.529003405,87.58359563,4.726330862,31.427,9.0,1.025,0.49,87.32,11.655,6.838,69.05,9.16,19.76,2.03,12.43876328,5.266666667,77.22222222,71.82,36.86,0.051,5.39,1.9,9.9,2.62,0.033,0.15,55.15,10.27,0.068,1.905380334,0.19,113.543,0.456446701,55.84141117,0.58612029,0.471208427,19.97447716,9.308929017,12.53462173,1.97,1.0,56.10574072,5.739068518,5.454305736,0.044545808,0.01410885,0.094018107,0.587900415,5.610560602,7.065723073,0.086120685,0.052970932,0.029741033,38.53,4.71,1.68,64.02,0.1,0.07,0.028,4.854,0.034,2.5,0.4,0.02,1.13,0.051,1837.5640841885183,7.0,0.116209491,3.251109167,82.5,24.71428571,21.0,75.0,25.2,10.0,99.25153759175,140.9707239,527.5888889,44.78358928,322.2916667,88.2365
2025-10-31 17:00:00,2.739169325,1.347966017,1.391174464,1140.132778,3991.395283,0.0,2253.598272,1241.190147,197.2722592,103537.72,3.167211731,0.960502048,11.52368118,0.536861823,87.51581678,4.9129683,26.372,9.0,1.025,0.49,87.32,11.655,5.929,69.05,9.16,19.76,2.03,12.23287877,5.266666667,77.22222222,71.82,36.86,0.051,5.39,1.9,9.9,2.62,0.033,0.15,55.15,10.27,0.068,1.905380334,0.19,96.83,0.476233766,52.75594805,0.562673361,0.46512898,21.43080519,10.02719285,13.50177546,1.54,1.0,57.18962966,5.281606009,5.189685708,0.045416923,0.012171734,0.087067997,0.53607394,5.173687551,6.500004863,0.080341165,0.06049268,0.027383344,39.072,4.71,1.68,64.02,0.1,0.07,0.028,0.0,0.034,2.5,0.4,0.02,1.13,0.051,1837.5640841885183,7.0,-0.139888874,3.354423869,82.5,24.71428571,21.0,75.0,25.2,10.0,98.58141048975,140.2370603,526.375,43.14698722,320.0,87.23
2025-10-31 18:00:00,2.74332075,1.348028175,1.395205525,1141.513611,3988.955333,0.0,2249.704553,1241.217197,197.7708711,103847.1172,3.155666011,0.957918956,11.47534047,0.530957615,87.56674057,4.772743352,31.662,9.0,1.025,0.49,87.32,11.655,6.586,69.05,9.16,19.76,2.03,12.40613249,5.266666667,77.22222222,71.82,36.86,0.051,5.39,1.9,9.9,2.62,0.033,0.15,55.15,10.27,0.068,1.905380334,0.19,108.351,0.299489796,80.31622449,0.772108328,0.51943241,8.42244898,3.611446146,4.862869964,1.176,1.0,57.45242082,5.169516746,5.135431018,0.045409297,0.011745961,0.085477353,0.523221105,5.070518629,6.363037299,0.078915989,0.061902605,0.026936656,48.339,4.71,1.68,64.02,0.1,0.07,0.028,0.0,0.034,2.5,0.4,0.02,1.13,0.051,1837.5640841885183,7.0,-0.090984507,3.429084725,82.5,24.71428571,21.0,75.0,25.2,10.0,97.688051725,133.49473,527.0166667,43.03221578,320.0,92.9335
2025-10-31 19:00:00,2.75123775,1.348009464,1.403256739,1145.610556,3990.361775,0.0,2247.253258,1241.789958,199.0375142,104240.5047,3.141095889,0.957963237,11.47616914,0.531058827,87.56586762,4.775147137,35.851,9.0,1.025,0.49,87.32,11.655,6.548,69.05,9.16,19.76,2.03,12.62015282,5.266666667,77.22222222,71.82,36.86,0.051,5.39,1.9,9.9,2.62,0.033,0.15,55.15,10.27,0.068,1.905380334,0.19,129.51,0.447743966,57.1984575,0.596432703,0.473882285,19.33395593,8.993022695,12.10924881,1.906,1.0,57.36454311,5.212206535,5.109745314,0.046380338,0.011694117,0.085591359,0.528791068,5.092839256,6.407989634,0.07949843,0.063262247,0.026533076,53.831,4.71,1.68,64.02,0.1,0.07,0.028,0.0,0.034,2.5,0.4,0.02,1.13,0.051,1837.5640841885183,7.0,0.037857914,3.337528933,82.5,24.71428571,21.0,75.0,25.2,10.0,97.800407167,134.3426956,528.5666667,43.69253389,320.0,93.94
2025-10-31 20:00:00,2.726819639,1.347891319,1.37875425,1143.533056,3997.71605,0.0,2246.803083,1236.753336,195.8935864,102277.5189,3.214455636,0.958013065,11.47710165,0.531172721,87.56488528,4.777852116,31.687,9.0,1.025,0.49,87.32,11.655,7.079,69.05,9.16,19.76,2.03,12.47995608,5.266666667,77.22222222,71.82,36.86,0.051,5.39,1.9,9.9,2.62,0.033,0.15,55.15,10.27,0.068,1.905380334,0.19,115.142,0.440286055,58.36139452,0.605270049,0.47617368,18.78505364,8.722303011,11.74472043,1.678,1.0,56.92614324,5.388916519,5.286804045,0.04448057,0.012787945,0.089070187,0.54772099,5.289000605,6.638163105,0.081666928,0.057294213,0.028370182,44.597,4.71,1.68,64.02,0.1,0.07,0.028,1.468,0.034,2.5,0.4,0.02,1.13,0.051,1837.5640841885183,7.0,0.284094713,3.266573425,82.5,24.71428571,21.0,75.0,25.2,10.0,96.59510336075,125.2460631,527.0361111,44.51505667,320.0,99.6435
2025-10-31 21:00:00,2.737429186,1.348070364,1.389382925,1147.253056,3992.295667,0.0,2260.010644,1247.972806,199.1374169,103880.3992,3.155723806,0.957882817,11.47466414,0.530875009,87.56745305,4.770781469,27.154,9.0,1.025,0.49,87.32,11.655,6.088,69.05,9.16,19.76,2.03,12.29345171,5.266666667,77.22222222,71.82,36.86,0.051,5.39,1.9,9.9,2.62,0.033,0.15,55.15,10.27,0.068,1.905380334,0.19,98.606,0.471759259,53.45367284,0.567975483,0.466503743,21.10148148,9.864769752,13.28307016,1.296,1.0,55.9694904,5.788356224,5.556739792,0.042907837,0.014658878,0.09555131,0.592407868,5.6846989,7.138177863,0.086680132,0.049135542,0.030910074,32.182,4.71,1.68,64.02,0.1,0.07,0.028,5.13,0.034,2.5,0.4,0.02,1.13,0.051,1837.5640841885183,7.0,0.249776851,3.301834144,82.5,24.71428571,21.0,75.0,25.2,10.0,99.481015119,147.0265292,525.6666667,42.99539461,320.0,83.61383333
2025-10-31 22:00:00,2.751060886,1.347878667,1.402640229,1145.530833,3981.159589,0.0,2248.212136,1246.267569,199.6095731,104630.7583,3.125369744,0.957942794,11.47578658,0.531012101,87.56627063,4.774037404,31.815,9.0,1.025,0.49,87.32,11.655,6.948,69.05,9.16,19.76,2.03,12.62440799,5.266666667,77.22222222,71.82,36.86,0.051,5.39,1.9,9.9,2.62,0.033,0.15,55.15,10.27,0.068,1.905380334,0.19,115.093,0.471172962,53.54509609,0.568670223,0.466683879,21.05833002,9.843487366,13.25441309,1.509,1.0,56.5889195,5.527367195,5.401765978,0.043488461,0.013535236,0.091543683,0.562898415,5.433990207,6.814804269,0.083386257,0.053590664,0.029515414,42.073,4.71,1.68,64.02,0.1,0.07,0.028,2.548,0.034,2.5,0.4,0.02,1.13,0.051,1837.5640841885183,7.0,0.116134796,3.341451247,82.5,24.71428571,21.0,75.0,25.2,10.0,98.08850023425,136.5169829,527.9861111,43.40281383,320.0,92.475
2025-10-31 23:00:00,2.74255715,1.348148094,1.39429145,1143.033333,3984.942606,0.0,2263.154681,1236.466583,197.1863264,103318.9311,3.165772475,0.958044342,11.47768698,0.531244211,87.56426868,4.779550013,27.423,9.0,1.025,0.49,87.32,11.655,5.877,69.05,9.16,19.76,2.03,11.97840613,5.266666667,77.22222222,71.82,36.86,0.051,5.39,1.9,9.9,2.62,0.033,0.15,55.15,10.27,0.068,1.905380334,0.19,95.411,0.469907407,53.74243827,0.570169858,0.467072713,20.96518519,9.797548152,13.1925552,1.296,1.0,57.41752897,5.179263122,5.185867078,0.04445499,0.011994074,0.086100773,0.52367297,5.096230337,6.382061282,0.079000795,0.059909185,0.027541397,41.513,4.71,1.68,64.02,0.1,0.07,0.028,0.0,0.034,2.5,0.4,0.02,1.13,0.051,1837.5640841885183,7.0,0.153479068,3.248545189,82.5,24.71428571,21.0,75.0,25.2,10.0,97.88073580875,134.9489495,534.8944444,43.72439911,320.0,88.7625
2025-11-01 08:00:00,2.685570875,1.318843414,1.366538997,1121.841389,3902.751122,0.0,2226.587497,1216.784914,190.1477372,99586.97897,3.214817592,0.957733229,11.6809318,0.530533094,87.36133498,4.463993728,26.787,8.7,1.03,0.495,87.18,11.79,5.749,69.87,8.53,19.79,1.81,12.28623145,5.044444444,78.46666667,70.29,35.18,0.047,5.29,2.22,9.72,2.29,0.031,0.13,55.2,10.43,0.067,1.971644612,0.17,98.862,0.313847584,42.25947491,0.938461896,0.421998141,25.83354089,12.47200279,16.89498141,2.152,1.0,57.20813564,5.751666135,5.319063963,0.070369306,0.01335845,0.082688032,0.551422068,5.03086473,6.194533844,0.081406716,0.110836526,0.018782195,37.584,0.0,0.0,0.0,0.0,0.0,0.0,0.0,0.0,0.0,0.0,0.0,0.0,0.0,1837.5640841885183,6.0,0.349806907,3.372484253,82.5,24.71428571,21.0,75.0,25.2,10.0,98.664562977,146.5250036,527.0,43.38217206,317.0,83.85075
2025-11-01 09:00:00,2.687592378,1.344527008,1.343091401,1140.187778,3939.210386,0.0,2270.694233,1278.319542,198.6724614,102737.0269,3.146886878,0.957746147,11.68112188,0.530562622,87.36113198,4.464768816,26.732,8.7,1.03,0.495,87.18,11.79,5.798,69.87,8.53,19.79,1.81,11.53857433,5.044444444,78.46666667,70.29,35.18,0.047,5.29,2.22,9.72,2.29,0.031,0.13,55.2,10.43,0.067,1.971644612,0.17,99.248,0.315013902,41.70564875,0.938753475,0.420481928,26.08651529,12.59977294,17.06806302,2.158,1.0,57.45401505,5.633700604,5.299100867,0.069897171,0.012865627,0.080960483,0.535878592,4.937019945,6.076566901,0.080222051,0.111167383,0.0188506,40.261,0.0,0.0,0.0,0.0,0.0,0.0,0.0,0.0,0.0,0.0,0.0,0.0,0.0,1837.5640841885183,7.0,0.186778681,3.288331067,82.5,24.71428571,21.0,75.0,25.2,10.0,98.12762505175,142.4726419,530.1111111,43.32228733,317.0,80.988
2025-11-01 10:00:00,2.694203214,1.348133033,1.345996228,1152.937778,3997.606692,0.0,2245.713806,1296.541467,203.6176528,104554.7136,3.138308136,0.957852613,11.68268844,0.530805972,87.35945894,4.47115676,35.634,8.7,1.03,0.495,87.18,11.79,8.04,69.87,8.53,19.79,1.81,12.92380669,5.044444444,78.46666667,70.29,35.18,0.047,5.29,2.22,9.72,2.29,0.031,0.13,55.2,10.43,0.067,1.971644612,0.17,132.364,0.314086957,42.1458087,0.938521739,0.421686957,25.88546087,12.49822609,16.93050435,2.875,1.0,56.89710089,5.919584344,5.391960285,0.069768532,0.014196193,0.085057785,0.574374563,5.163172306,6.321203388,0.082404925,0.10894462,0.019216174,48.646,0.0,0.0,0.0,0.0,0.0,0.0,0.0,0.0,0.0,0.0,0.0,0.0,0.0,1837.5640841885183,7.0,0.149435327,3.447040583,82.5,24.71428571,21.0,75.0,25.2,10.0,96.68570713125,131.5902425,536.3194444,43.34524264,317.0,98.2125
2025-11-01 11:00:00,2.744872006,1.348021503,1.396959694,1154.078056,3997.593078,0.0,2235.445361,1241.661336,199.8009767,103884.1331,3.159212806,0.957650535,11.67971501,0.53034408,87.36263445,4.459032089,26.738,8.7,1.03,0.495,87.18,11.79,6.032,69.87,8.53,19.79,1.81,13.22535597,5.044444444,78.46666667,70.29,35.18,0.047,5.29,2.22,9.72,2.29,0.031,0.13,55.2,10.43,0.067,1.971644612,0.17,96.969,0.314178755,42.10221806,0.938544689,0.421567618,25.90537202,12.50828264,16.94412728,2.137,1.0,56.97484677,5.877469762,5.373377428,0.069927798,0.013985164,0.084464044,0.568612401,5.129997628,6.289712509,0.082159214,0.109428707,0.019103744,37.949,0.0,0.0,0.0,0.0,0.0,0.0,0.0,0.0,0.0,0.0,0.0,0.0,0.0,1837.5640841885183,7.0,0.33089616,3.521195058,82.5,24.71428571,21.0,75.0,25.2,10.0,97.59691445425,138.4672789,533.6611111,42.77450069,317.0,95.5125
2025-11-01 12:00:00,2.731035369,1.347916,1.383218478,1147.859167,4004.680097,0.0,2252.295811,1239.098503,197.0971608,102571.6567,3.20720875,0.957477795,11.67717326,0.529949245,87.36534894,4.448667682,31.524,8.7,1.03,0.495,87.18,11.79,6.983,69.87,8.53,19.79,1.81,12.45434816,5.044444444,78.46666667,70.29,35.18,0.047,5.29,2.22,9.72,2.29,0.031,0.13,55.2,10.43,0.067,1.971644612,0.17,115.41,0.315091342,41.66887609,0.938772836,0.420381255,26.10331215,12.60825655,17.0795552,2.518,1.0,57.38961274,5.671066727,5.320814334,0.069606319,0.013068867,0.081476784,0.541088241,4.966304241,6.099660694,0.080359215,0.110570933,0.01901278,46.713,0.0,0.0,0.0,0.0,0.0,0.0,0.0,0.0,0.0,0.0,0.0,0.0,0.0,1837.5640841885183,7.0,0.290326958,3.410734969,82.5,24.71428571,21.0,75.0,25.2,10.0,97.8411970855,140.3109214,532.1916667,43.26356264,317.0,88.7625
2025-11-01 13:00:00,2.722025214,1.34790815,1.374196783,1156.2475,3993.766639,0.0,2235.444669,1224.279539,195.3065839,100793.9064,3.255302258,0.957608792,11.6791008,0.530248668,87.36329041,4.456527531,31.528,8.7,1.03,0.495,87.18,11.79,7.02,69.87,8.53,19.79,1.81,13.07997924,5.044444444,78.46666667,70.29,35.18,0.047,5.29,2.22,9.72,2.29,0.031,0.13,55.2,10.43,0.067,1.971644612,0.17,115.316,0.315061926,41.68284459,0.938765481,0.420419497,26.09693168,12.60503396,17.07518977,2.503,1.0,57.31452634,5.707260675,5.327343307,0.06973962,0.013221312,0.082006016,0.54586477,4.995085923,6.135480466,0.080716442,0.110456516,0.018996618,44.051,0.0,0.0,0.0,0.0,0.0,0.0,0.0,0.0,0.0,0.0,0.0,0.0,0.0,1837.5640841885183,7.0,0.246989975,3.489719969,82.5,24.71428571,21.0,75.0,25.2,10.0,97.788277831,139.9115308,536.8861111,43.31712972,317.0,93.4875
2025-11-01 14:00:00,2.687250728,1.347913578,1.339327467,1156.742778,3999.862089,0.0,2243.407258,1231.242561,193.2204017,98766.12506,3.328022633,0.957491038,11.67736813,0.529979516,87.36514083,4.449462287,27.338,8.7,1.03,0.495,87.18,11.79,6.062,69.87,8.53,19.79,1.81,12.71778929,5.044444444,78.46666667,70.29,35.18,0.047,5.29,2.22,9.72,2.29,0.031,0.13,55.2,10.43,0.067,1.971644612,0.17,94.82,0.3149317,41.74468205,0.938732925,0.420588789,26.06868582,12.59076778,17.05586434,2.123,1.0,55.73284174,6.510698646,5.56941656,0.069918817,0.016902816,0.093558883,0.653701172,5.631198882,6.840522469,0.087143435,0.10481338,0.019798289,29.686,0.0,0.0,0.0,0.0,0.0,0.0,0.0,0.0,0.0,0.0,0.0,0.0,0.0,1837.5640841885183,6.0,0.312529154,3.500345583,82.5,24.71428571,21.0,75.0,25.2,10.0,98.2344481815,143.2788542,540.0,44.06378406,317.0,88.7625
2025-11-01 16:00:00,2.748577297,1.347780964,1.400872361,1157.175556,3994.324236,0.0,2256.193483,1223.596036,197.7262072,102665.1853,3.195630456,0.950063894,11.79070283,0.455207655,87.25923328,4.528274553,31.615,8.7,1.03,0.495,87.18,11.79,6.909,69.23,8.77,20.08,1.92,12.57033695,5.044444444,78.46666667,70.29,35.18,0.052,5.35,2.13,9.28,2.53,0.036,0.15,54.84,10.56,0.067,1.973831776,0.17,117.836,0.315134707,41.64828447,0.938783677,0.420324881,26.11271791,12.61300713,17.08599049,2.524,1.0,57.37428219,5.683608232,5.335277556,0.069303369,0.013159059,0.081635664,0.542970226,4.975927347,6.100757425,0.08029425,0.110141519,0.01915293,40.136,4.71,1.68,64.02,0.1,0.07,0.028,0.0,0.034,2.5,0.4,0.02,1.13,0.051,1837.5640841885183,7.0,0.242601984,3.357011961,82.5,24.71428571,21.0,75.0,25.2,10.0,98.45656888925,144.9552369,527.0,43.65666417,317.0,86.71875
