Repository: saikumar-voptimai/evonith_bf_webapp

# Evonith BF2 — Blast Furnace Intelligence Platform

Monitoring, modelling and optimisation of **Blast Furnace 2 (BF2)** at Evonith Steel: live telemetry from InfluxDB,
manual plant reports from Neon PostgreSQL, a two-zone energy model of the furnace, blend and fuel optimisers, a
conversational assistant (FurnaceMind) and a live digital twin evaluated every hour.

The platform has three deployable parts that share one Python service layer, plus the shared data library:

| Part | Path | What it is |
|---|---|---|
| **Streamlit app** (legacy) | `src/app.py`, `src/custom_pages/` | The original 11-page dashboard; still the home of the model pages. Served under `/legacy` in production |

File: src/data/V13_df_filtered.csv (part 247 of 268)
NM3/HR.,STEAMKGS/HR.,RAFTOC,PERMEABILITYKGS/HR.,TUYEREVELOCITYM/S,HOT BLAST VOLUMENM3/HR.,O2 ENRICHMENT %,COKE_VM%,COKE_ASH%,COKE_IM%,COKE_FC%,COKE_MOIST%,COKE_CALC_MT,NUTCOKE_MOIST%,NUTCOKE_VM%,NUTCOKE_IM%,NUTCOKE_FC%,NUTCOKE_ASH%,NUTCOKE_CALC_MT,PCI_2_FC%,PCI_2_ASH%,PCI_2_VM%,PCI_2_IM%,PCI_2_CALC_MT,SINTER_SP_02_COLD_STRENGTH_AI,SINTER_SP_02_COLD_STRENGTH_TI,SINTER_SP_02_HOT_STRENGTH_RI,SINTER_SP_02_HOT_STRENGTH_RDI,SINTER_SP_02_P%,SINTER_SP_02_SIO2%,SINTER_SP_02_MGO%,SINTER_SP_02_FEO%,SINTER_SP_02_AL2O3%,SINTER_SP_02_NA2O%,SINTER_SP_02_TIO2%,SINTER_SP_02_FE(T)%,SINTER_SP_02_CAO%,SINTER_SP_02_K2O%,SINTER_SP_02_BASICITY,SINTER_SP_02_MNO%,SINTER_CALC_MT,FLUX_TM%,FLUX_SIO2%,FLUX_FE2O3%,FLUX_AL2O3%,FLUX_LOI%,FLUX_MGO%,FLUX_CAO%,FLUX_CALC_MT,GEOMIN TYPE,ORE_FE(T)%,ORE_LOI%,ORE_TM%,ORE_MGO%,ORE_NA2O%,ORE_P%,ORE_TIO2%,ORE_AL2O3%,ORE_SIO2%,ORE_MNO%,ORE_CAO%,ORE_K2O%,ORE_CALC_MT,LLOYDS_PELLET_PCT_SIO2,LLOYDS_PELLET_PCT_AL2O3,LLOYDS_PELLET_PCT_FE2O3,LLOYDS_PELLET_PCT_MGO,LLOYDS_PELLET_PCT_TIO2,LLOYDS_PELLET_PCT_NA2O,TOTAL_PELLET_CALC_MT,LLOYDS_PELLET_PCT_K2O,LLOYDS_PELLET_PCT_TM,LLOYDS_PELLET_PCT_LOI,LLOYDS_PELLET_PCT_MNO,LLOYDS_PELLET_PCT_CAO,LLOYDS_PELLET_PCT_P,DAILYPRODUCTION,CHARGES/HRS.,STOCKRODLEVEL,FURNACE TOP GAS ANALYSISH2%,COKE_DISCHARGE_TIME,WEIGHTED_COKE_ANGLE,TOTAL_COKE_PORTIONS,NON_COKE_DISCHARGE_TIME,WEIGHTED_NON_COKE_ANGLE,TOTAL_NON_COKE_PORTIONS,UNITCOST LAKHS/THM,ACTUALKG/THM.,ACT. FUEL RATEKG/THM.,FURNACETOPGASANALYSISCO2ETACO,COKE RATE KG/THM,PRODUCTIONTONNESPERHR
2025-11-01 17:00:00,2.733269781,1.347927469,1.385292025,1154.899444,3998.079125,0.0,2260.384967,1240.610394,198.7102081,102930.0922,3.189612814,0.950048551,11.79053406,0.455157792,87.25941738,4.527488256,31.719,8.7,1.03,0.495,87.18,11.79,6.931,69.23,8.77,20.08,1.92,12.40565477,5.044444444,78.46666667,70.29,35.18,0.052,5.35,2.13,9.28,2.53,0.036,0.15,54.84,10.56,0.067,1.973831776,0.17,117.195,0.229602888,82.26306859,0.917400722,0.531516245,7.560866426,3.24299639,4.393068592,1.108,1.0,57.09526695,5.81596077,5.354080979,0.069935941,0.013700979,0.083581123,0.560342537,5.081320492,6.236444965,0.081679,0.109885136,0.019033244,45.271,4.71,1.68,64.02,0.1,0.07,0.028,0.0,0.034,2.5,0.4,0.02,1.13,0.051,1837.5640841885183,6.0,0.289507292,3.349882614,82.5,24.71428571,21.0,75.0,25.2,10.0,96.83608366025,132.7251597,527.975,43.88388506,317.0,93.46875
2025-11-01 19:00:00,2.749493622,1.347925058,1.401769383,1154.504167,3956.645264,0.0,2265.548531,1233.672519,198.9862597,103634.37,3.136623767,0.949633183,11.78596501,0.453807844,87.26440181,4.50620061,27.207,8.7,1.03,0.495,87.18,11.79,5.998,69.23,8.77,20.08,1.92,12.20383613,5.044444444,78.46666667,70.29,35.18,0.052,5.35,2.13,9.28,2.53,0.036,0.15,54.84,10.56,0.067,1.973831776,0.17,99.071,0.2,96.32,0.91,0.57,1.14,0.0,0.0,0.786,1.0,57.12660141,5.833137471,5.433630793,0.067811469,0.014007478,0.083678743,0.564030982,5.092786489,6.182542969,0.080665829,0.107388531,0.019938853,31.825,4.71,1.68,64.02,0.1,0.07,0.028,2.47,0.034,2.5,0.4,0.02,1.13,0.051,1837.5640841885183,7.0,0.076370664,3.305643986,82.5,24.71428571,21.0,75.0,25.2,10.0,96.74299026,132.022568,524.7333333,43.27122717,317.0,92.4375
2025-11-01 20:00:00,2.739756078,1.34768755,1.392042931,1155.510556,3970.7985,0.0,2261.983403,1231.353947,197.8388333,102606.2713,3.177421406,0.949972839,11.78970123,0.454911726,87.26032593,4.523607993,36.081,8.7,1.03,0.495,87.18,11.79,7.848,69.23,8.77,20.08,1.92,12.29903532,5.044444444,78.46666667,70.29,35.18,0.052,5.35,2.13,9.28,2.53,0.036,0.15,54.84,10.56,0.067,1.973831776,0.17,132.448,0.2,96.32,0.91,0.57,1.14,0.0,0.0,1.059,1.0,57.45997181,5.641967871,5.326971937,0.069172735,0.012981243,0.081028389,0.537460164,4.94283742,6.060284067,0.079895553,0.110298524,0.019162038,55.339,4.71,1.68,64.02,0.1,0.07,0.028,0.0,0.034,2.5,0.4,0.02,1.13,0.051,1837.5640841885183,6.0,0.160601097,3.317322525,82.5,24.71428571,21.0,75.0,25.2,10.0,97.605476856,138.5319008,525.125,44.12670025,317.0,88.78125
2025-11-01 21:00:00,2.702453808,1.347325831,1.355085472,1157.775278,3975.595169,0.0,2258.587122,1220.044481,193.0466236,99035.348,3.300885583,0.950078743,11.79086617,0.455255915,87.25905508,4.529035582,27.177,8.7,1.03,0.495,87.18,11.79,5.794,69.23,8.77,20.08,1.92,12.24892658,5.044444444,78.46666667,70.29,35.18,0.052,5.35,2.13,9.28,2.53,0.036,0.15,54.84,10.56,0.067,1.973831776,0.17,99.169,0.2,96.32,0.91,0.57,1.14,0.0,0.0,0.792,1.0,57.63473969,5.557426973,5.311017354,0.068881532,0.01262301,0.079793637,0.526290171,4.875630109,5.977270402,0.079072047,0.110588277,0.019191375,41.834,4.71,1.68,64.02,0.1,0.07,0.028,0.0,0.034,2.5,0.4,0.02,1.13,0.051,1837.5640841885183,6.0,0.404288727,3.348845792,82.5,24.71428571,21.0,75.0,25.2,10.0,96.61390795175,131.0483619,522.7055556,43.95624108,317.0,93.46875
2025-11-01 22:00:00,2.753066281,1.348051031,1.404776806,1130.910278,4018.201567,0.0,2261.957858,1253.228158,198.8972258,105367.9753,3.135328247,0.949806623,11.78787285,0.454371524,87.26232053,4.515089409,26.787,8.7,1.03,0.495,87.18,11.79,5.799,69.23,8.77,20.08,1.92,11.89709159,5.044444444,78.46666667,70.29,35.18,0.052,5.35,2.13,9.28,2.53,0.036,0.15,54.84,10.56,0.067,1.973831776,0.17,99.26,0.2,96.32,0.91,0.57,1.14,0.0,0.0,0.793,1.0,57.61668013,5.561645061,5.301151204,0.069201171,0.012608228,0.079876657,0.526649221,4.879289204,5.991300426,0.079278079,0.110914434,0.019062542,41.348,4.71,1.68,64.02,0.1,0.07,0.028,0.0,0.034,2.5,0.4,0.02,1.13,0.051,1837.5640841885183,7.0,0.138227704,3.258238511,82.5,24.71428571,21.0,75.0,25.2,10.0,99.6312801415,153.8209822,521.9833333,42.88084156,317.0,77.34375
2025-11-01 23:00:00,2.764407239,1.347903336,1.416671969,1126.301944,3982.397931,0.0,2284.01785,1238.260706,196.9532372,104961.5645,3.116937489,0.949485987,11.78434586,0.453329459,87.26616815,4.498656851,30.972,8.7,1.03,0.495,87.18,11.79,6.208,69.23,8.77,20.08,1.92,11.08514099,5.044444444,78.46666667,70.29,35.18,0.052,5.35,2.13,9.28,2.53,0.036,0.15,54.84,10.56,0.067,1.973831776,0.17,114.324,0.2,96.32,0.91,0.57,1.14,0.0,0.0,1.017,1.0,57.59697857,5.569372804,5.298355612,0.069349521,0.012627944,0.079998067,0.527591148,4.885554539,6.002833711,0.079419163,0.111023845,0.019009043,48.103,4.71,1.68,64.02,0.1,0.07,0.028,0.0,0.034,2.5,0.4,0.02,1.13,0.051,1837.5640841885183,7.0,0.271895267,3.121921639,82.5,24.71428571,21.0,75.0,25.2,10.0,94.37258615525,114.1327257,520.0,43.40071794,317.0,97.125
2025-11-02 00:00:00,2.715824286,1.348207761,1.367449403,1127.2925,3949.305822,0.0,2312.785681,1247.705833,194.3045508,102196.2166,3.176213419,0.926831347,11.61075269,0.536588201,87.46241596,4.575685363,30.969,8.8,1.01,0.53,87.12,11.87,6.933,69.21,8.86,19.89,2.04,9.864019602,5.2,77.97777778,70.29,35.18,0.051,5.2,2.1,9.39,2.58,0.035,0.15,55.01,10.46,0.066,2.011538462,0.16,116.283,0.2,95.33,1.23,0.84,1.18,0.0,0.0,1.115,1.0,57.74014692,4.88475994,5.61698415,0.049046917,0.014372666,0.082622366,0.533481698,5.268052369,6.224640384,0.08662064,0.065372666,0.022507777,47.509,4.71,1.68,64.02,0.1,0.07,0.028,0.0,0.034,2.5,0.4,0.02,1.13,0.051,1837.5640841885183,7.0,0.301106551,2.972005219,82.5,24.71428571,21.0,75.0,25.2,10.0,93.8140578585,109.9174178,518.7222222,44.23894369,317.0,89.74027778
2025-11-02 01:00:00,2.737959678,1.348091428,1.389926039,1139.406111,3871.220203,0.0,2265.180983,1274.359431,202.2442717,106111.5211,2.996139231,0.927008165,11.61253694,0.536829316,87.4604549,4.582115086,30.864,8.8,1.01,0.53,87.12,11.87,6.886,69.21,8.86,19.89,2.04,11.76621971,5.2,77.97777778,70.29,35.18,0.051,5.2,2.1,9.39,2.58,0.035,0.15,55.01,10.46,0.066,2.011538462,0.16,113.284,0.2,95.33,1.23,0.84,1.18,0.0,0.0,1.114,1.0,57.65977852,4.916815308,5.62473376,0.049633629,0.014548178,0.083218783,0.538258221,5.305650643,6.260264967,0.087371547,0.066053502,0.022510183,47.138,4.71,1.68,64.02,0.1,0.07,0.028,0.0,0.034,2.5,0.4,0.02,1.13,0.051,1837.5640841885183,7.0,-0.00256283,3.227985167,82.5,24.71428571,21.0,75.0,25.2,10.0,95.979197402,126.2580936,528.0,43.606659,317.0,93.19180556
2025-11-02 02:00:00,2.756855967,1.347876225,1.408947331,1152.402222,3863.380172,0.0,2252.412625,1251.965933,202.2048361,105649.9783,3.004626611,0.926638258,11.60880424,0.536324897,87.4645575,4.568663923,30.859,8.8,1.01,0.53,87.12,11.87,6.711,69.21,8.86,19.89,2.04,12.52492607,5.2,77.97777778,70.29,35.18,0.051,5.2,2.1,9.39,2.58,0.035,0.15,55.01,10.46,0.066,2.011538462,0.16,116.556,0.2,95.33,1.23,0.84,1.18,0.0,0.0,1.115,1.0,57.79724037,4.860328089,5.617979929,0.048790514,0.014267478,0.082229515,0.529948042,5.244996334,6.196304079,0.086219438,0.065294253,0.022557855,47.731,4.71,1.68,64.02,0.1,0.07,0.028,0.0,0.034,2.5,0.4,0.02,1.13,0.051,1837.5640841885183,7.0,0.310592889,3.276556044,82.5,24.71428571,21.0,75.0,25.2,10.0,95.85851397725,125.3472753,532.2972222,43.40251444,317.0,99.92180556
2025-11-02 03:00:00,2.743513642,1.347823194,1.395600558,1147.959722,3876.962653,0.0,2271.953603,1247.214542,199.7899194,104343.3906,3.051940508,0.926884627,11.61129032,0.536660854,87.46182505,4.577622784,30.969,8.8,1.01,0.53,87.12,11.87,6.671,69.21,8.86,19.89,2.04,11.74591481,5.2,77.97777778,70.29,35.18,0.051,5.2,2.1,9.39,2.58,0.035,0.15,55.01,10.46,0.066,2.011538462,0.16,116.044,0.2,95.33,1.23,0.84,1.18,0.0,0.0,1.117,1.0,57.75729642,4.873463358,5.632785054,0.049352359,0.014387555,0.082577905,0.532085418,5.269839021,6.208906873,0.086815454,0.066315432,0.022646305,45.658,4.71,1.68,64.02,0.1,0.07,0.028,0.0,0.034,2.5,0.4,0.02,1.13,0.051,1837.5640841885183,7.0,0.205478147,3.184606472,82.5,24.71428571,21.0,75.0,25.2,10.0,96.63019513,131.171284,533.675,43.48684358,317.0,89.54638889
2025-11-02 04:00:00,2.712942781,1.3393187,1.373550325,1151.988333,3919.0802,0.0,2251.485433,1283.490361,204.3788825,105483.0586,3.048995694,0.926676136,11.60918647,0.53637655,87.4641374,4.570041322,30.976,8.8,1.01,0.53,87.12,11.87,6.591,69.21,8.86,19.89,2.04,12.62931637,5.2,77.97777778,70.29,35.18,0.051,5.2,2.1,9.39,2.58,0.035,0.15,55.01,10.46,0.066,2.011538462,0.16,115.51,0.2,95.33,1.23,0.84,1.18,0.0,0.0,1.119,1.0,57.69450962,4.900491692,5.631062753,0.049618857,0.014501352,0.083006956,0.535984998,5.294841699,6.240361083,0.087243906,0.066362566,0.022586237,45.862,4.71,1.68,64.02,0.1,0.07,0.028,0.0,0.034,2.5,0.4,0.02,1.13,0.051,1837.5640841885183,7.0,-0.231219485,3.317603858,82.5,24.71428571,21.0,75.0,25.2,10.0,97.20634722525,135.5196017,537.7777778,43.76597458,317.0,93.19180556
2025-11-02 05:00:00,2.754155375,1.346712767,1.407430203,1162.534444,3892.086783,0.0,2232.045161,1227.238044,199.4133964,103356.9711,3.093015536,0.926595929,11.6083771,0.536267176,87.46502697,4.567124695,31.148,8.8,1.01,0.53,87.12,11.87,6.706,69.21,8.86,19.89,2.04,13.36898547,5.2,77.97777778,70.29,35.18,0.051,5.2,2.1,9.39,2.58,0.035,0.15,55.01,10.46,0.066,2.011538462,0.16,110.051,0.2,95.33,1.23,0.84,1.18,0.0,0.0,0.635,1.0,57.56532195,4.952563306,5.64138748,0.050509353,0.014777082,0.083955546,0.543709049,5.354080415,6.298619002,0.088407572,0.067324051,0.022573118,44.743,4.71,1.68,64.02,0.1,0.07,0.028,6.497,0.034,2.5,0.4,0.02,1.13,0.051,1837.5640841885183,7.0,-0.282605641,3.402793839,82.5,24.71428571,21.0,75.0,25.2,10.0,98.05057921675,141.8911639,540.7638889,44.29595656,317.0,94.22
2025-11-02 06:00:00,2.719587842,1.347687925,1.371768804,1151.128333,3903.247733,0.0,2267.134575,1217.439767,193.2105413,100002.0194,3.201682204,0.927040274,11.61286094,0.5368731,87.46009878,4.583282675,31.584,8.8,1.01,0.53,87.12,11.87,6.734,69.21,8.86,19.89,2.04,11.77640309,5.2,77.97777778,70.29,35.18,0.051,5.2,2.1,9.39,2.58,0.035,0.15,55.01,10.46,0.066,2.011538462,0.16,107.012,0.0,0.0,0.0,0.0,0.0,0.0,0.0,0.0,1.0,57.74002717,4.883312326,5.622852689,0.049192295,0.014390491,0.082651041,0.533362298,5.271400067,6.221964815,0.086740897,0.065738782,0.022554437,44.905,4.71,1.68,64.02,0.1,0.07,0.028,10.669,0.034,2.5,0.4,0.02,1.13,0.051,1837.5640841885183,7.0,-0.166704923,3.221860512,82.5,24.71428571,21.0,75.0,25.2,10.0,96.7759266065,132.2711442,532.7916667,44.08482512,317.0,89.03229167
2025-11-02 07:00:00,2.767421388,1.347970867,1.419390983,1145.48,3907.638883,0.0,2250.025625,1215.642421,196.4728675,103366.6952,3.101641858,0.926991064,11.61236437,0.536805996,87.46064457,4.581493218,31.556,8.8,1.01,0.53,87.12,11.87,6.845,69.21,8.86,19.89,2.04,12.34355831,5.2,77.97777778,70.29,35.18,0.051,5.2,2.1,9.39,2.58,0.035,0.15,55.01,10.46,0.066,2.011538462,0.16,107.218,0.0,0.0,0.0,0.0,0.0,0.0,0.0,0.0,1.0,57.77948466,4.870800887,5.606411044,0.048592467,0.014266428,0.082298275,0.531290198,5.245838857,6.210361924,0.086115184,0.064616786,0.022452592,45.562,4.71,1.68,64.02,0.1,0.07,0.028,10.008,0.034,2.5,0.4,0.02,1.13,0.051,1837.5640841885183,6.0,0.258047808,3.146219171,82.5,24.71428571,21.0,75.0,25.2,10.0,95.6149519075,123.509071,530.7291667,44.84645979,317.0,99.9405
2025-11-02 08:00:00,2.760255861,1.347894911,1.41251457,1142.806944,3908.136522,0.0,2232.334953,1208.855425,194.1971236,102294.6205,3.139665914,0.957279577,11.80982344,0.521964688,87.23289698,4.135515089,27.073,8.8,1.01,0.53,87.12,11.87,5.837,70.34,8.17,18.82,2.67,12.8040754,5.2,77.97777778,70.29,35.18,0.052,5.36,2.17,9.28,2.51,0.03,0.16,55.03,10.41,0.06,1.942164179,0.17,91.786,0.0,0.0,0.0,0.0,0.0,0.0,0.0,0.0,1.0,57.76359194,4.873112466,5.62371744,0.049097662,0.014348436,0.082491048,0.531894014,5.262138924,6.210057885,0.086584535,0.065734703,0.022578721,39.043,4.71,1.68,64.02,0.1,0.07,0.028,8.136,0.034,2.5,0.4,0.02,1.13,0.051,1837.5640841885183,7.0,0.344900719,3.166530006,82.5,24.71428571,21.0,75.0,25.2,10.0,97.91009980175,140.8309419,532.0,45.15736203,317.0,90.91805556
2025-11-02 09:00:00,2.688279578,1.348025067,1.340504567,1129.8875,3943.672372,0.0,2216.940364,1219.540672,187.6260297,97815.89417,3.310230975,0.957000111,11.80642992,0.521285985,87.23656996,4.11715018,26.921,8.8,1.01,0.53,87.12,11.87,5.843,70.34,8.17,18.82,2.67,12.69081171,5.2,77.97777778,70.29,35.18,0.052,5.36,2.17,9.28,2.51,0.03,0.16,55.03,10.41,0.06,1.942164179,0.17,92.17,0.0,0.0,0.0,0.0,0.0,0.0,0.0,0.0,1.0,57.66925794,4.91376783,5.620947024,0.049493552,0.014518862,0.083134808,0.537756885,5.29960148,6.257401383,0.087224545,0.065794127,0.022487016,39.471,4.71,1.68,64.02,0.1,0.07,0.028,7.664,0.034,2.5,0.4,0.02,1.13,0.051,1837.5640841885183,6.0,0.40464207,3.282375261,82.5,24.71428571,21.0,75.0,25.2,10.0,98.133015748,142.5133264,533.7916667,44.43698511,317.0,89.05
2025-11-02 10:00:00,2.657556044,1.347935894,1.309541693,1152.869722,3953.143617,0.0,2238.929361,1249.19615,192.5912858,97872.21933,3.315087714,0.956794737,11.80393609,0.520787218,87.23926917,4.103654146,31.389,8.8,1.01,0.53,87.12,11.87,6.792,70.34,8.17,18.82,2.67,12.63411801,5.2,77.97777778,70.29,35.18,0.052,5.36,2.17,9.28,2.51,0.03,0.16,55.03,10.41,0.06,1.942164179,0.17,107.347,0.0,0.0,0.0,0.0,0.0,0.0,0.0,0.0,1.0,57.60479665,4.938141454,5.632399868,0.050093347,0.014675339,0.083638023,0.541474876,5.332701313,6.283535033,0.087933355,0.066666667,0.022530663,45.315,4.71,1.68,64.02,0.1,0.07,0.028,8.725,0.034,2.5,0.4,0.02,1.13,0.051,1837.5640841885183,6.0,0.338996367,3.382667839,82.5,24.71428571,21.0,75.0,25.2,10.0,99.359194704,151.7675072,536.2916667,43.84669972,317.0,83.24652778
2025-11-02 11:00:00,2.687797286,1.348091411,1.339726539,1153.319722,3937.947269,0.0,2215.884133,1220.773483,191.1768081,97842.38003,3.301801392,0.956655047,11.80223986,0.520447972,87.2411051,4.094474523,26.966,8.8,1.01,0.53,87.12,11.87,5.836,70.34,8.17,18.82,2.67,13.31414516,5.2,77.97777778,70.29,35.18,0.052,5.36,2.17,9.28,2.51,0.03,0.16,55.03,10.41,0.06,1.942164179,0.17,89.852,0.0,0.0,0.0,0.0,0.0,0.0,0.0,0.0,1.0,57.76899834,4.872705349,5.616344761,0.048889157,0.014316085,0.082418424,0.531720693,5.255759161,6.210853318,0.086394656,0.065261817,0.022523982,37.278,4.71,1.68,64.02,0.1,0.07,0.028,7.324,0.034,2.5,0.4,0.02,1.13,0.051,1837.5640841885183,6.0,0.25072128,3.458767342,82.5,24.71428571,21.0,75.0,25.2,10.0,100.71136537925,161.9725689,538.0,44.49582858,317.0,82.2
2025-11-02 12:00:00,2.686499244,1.348049761,1.338390467,1156.125,3957.067819,0.0,2224.444422,1217.195825,190.7724481,97551.81653,3.333621414,0.956743121,11.80330933,0.520661866,87.23994755,4.100262257,22.497,8.8,1.01,0.53,87.12,11.87,4.816,70.34,8.17,18.82,2.67,13.1244209,5.2,77.97777778,70.29,35.18,0.052,5.36,2.17,9.28,2.51,0.03,0.16,55.03,10.41,0.06,1.942164179,0.17,73.955,0.0,0.0,0.0,0.0,0.0,0.0,0.0,0.0,1.0,57.92315264,4.809604268,5.607808939,0.047919929,0.013998414,0.081304463,0.522422158,5.187198824,6.139573547,0.085083077,0.064350411,0.022569782,30.273,4.71,1.68,64.02,0.1,0.07,0.028,6.216,0.034,2.5,0.4,0.02,1.13,0.051,1837.5640841885183,6.0,0.236877946,3.437001686,82.5,24.71428571,21.0,75.0,25.2,10.0,100.4055446335,159.6644878,535.2888889,45.11943811,317.0,82.2
2025-11-02 13:00:00,2.701577739,1.347966047,1.353459489,1149.378611,3950.693142,0.0,2233.066189,1232.219692,193.3120839,99809.363,3.253984397,0.95657707,11.80129299,0.520258599,87.24212994,4.089350318,31.4,8.8,1.01,0.53,87.12,11.87,6.025,70.34,8.17,18.82,2.67,12.84005586,5.2,77.97777778,70.29,35.18,0.052,5.36,2.17,9.28,2.51,0.03,0.16,55.03,10.41,0.06,1.942164179,0.17,110.016,0.0,0.0,0.0,0.0,0.0,0.0,0.0,0.0,1.0,58.0667134,4.758502684,5.569845144,0.046276789,0.01361257,0.080124662,0.514410969,5.106481564,6.087175312,0.083251098,0.061630652,0.022373342,45.074,4.71,1.68,64.02,0.1,0.07,0.028,8.799,0.034,2.5,0.4,0.02,1.13,0.051,1837.5640841885183,7.0,0.096387992,3.48355515,82.5,24.71428571,21.0,75.0,25.2,10.0,99.947170344,156.2050592,534.0,43.70669639,317.0,82.2
2025-11-02 14:00:00,2.761851342,1.348001036,1.413909925,1147.075556,3959.157242,0.0,2218.307772,1209.450478,195.1559125,102414.9626,3.17698165,0.95677592,11.8037076,0.520741519,87.23951648,4.102417582,31.395,8.8,1.01,0.53,87.12,11.87,7.386,70.34,8.17,18.82,2.67,13.45308914,5.2,77.97777778,70.29,35.18,0.052,5.36,2.17,9.28,2.51,0.03,0.16,55.03,10.41,0.06,1.942164179,0.17,110.056,0.0,0.0,0.0,0.0,0.0,0.0,0.0,0.0,1.0,58.25739615,4.677394494,5.571250973,0.045373074,0.013255502,0.078803496,0.50265061,5.028399189,5.993431153,0.081872095,0.061249086,0.0225253,42.391,4.71,1.68,64.02,0.1,0.07,0.028,8.84,0.034,2.5,0.4,0.02,1.13,0.051,1837.5640841885183,6.0,0.272864275,3.361512997,82.5,24.71428571,21.0,75.0,25.2,10.0,99.50527249575,152.8699811,534.0,45.23134808,317.0,88.00347222
2025-11-02 15:00:00,2.692242097,1.347747817,1.344437511,1153.124444,3933.249719,0.0,2231.414358,1219.412897,191.1222625,98081.44025,3.297302356,0.956842243,11.80451294,0.520902589,87.23864481,4.106775936,26.845,8.8,1.01,0.53,87.12,11.87,6.37,70.34,8.17,18.82,2.67,12.83894458,5.2,77.97777778,70.29,35.18,0.052,5.36,2.17,9.28,2.51,0.03,0.16,55.03,10.41,0.06,1.942164179,0.17,93.72,0.0,0.0,0.0,0.0,0.0,0.0,0.0,0.0,1.0,58.2778172,4.66563665,5.583432202,0.045573111,0.013253339,0.078719081,0.501131266,5.026798336,5.977786837,0.08196913,0.061958166,0.022637409,35.569,4.71,1.68,64.02,0.1,0.07,0.028,7.887,0.034,2.5,0.4,0.02,1.13,0.051,1837.5640841885183,6.0,0.378526403,3.373746147,82.5,24.71428571,21.0,75.0,25.2,10.0,98.35342680825,144.1768061,533.3833333,44.84536967,317.0,89.05
2025-11-02 16:00:00,2.730766103,1.347840681,1.383045093,1148.903611,3898.349222,0.0,2244.921944,1214.977564,193.4240508,100671.0647,3.184286433,0.964395157,11.72032251,0.497983856,87.31528233,4.103628686,26.759,8.7,1.025,0.51,87.085,11.89,6.01,69.58,9.21,19.15,2.06,12.43170125,5.2,77.97777778,70.29,35.18,0.052,5.09,2.2,9.42,2.5,0.035,0.17,55.17,10.3,0.066,2.023575639,0.17,95.889,0.0,0.0,0.0,0.0,0.0,0.0,0.0,0.0,1.0,61.80600706,3.308830002,4.685141945,0.097424408,0.005498782,0.057792374,0.295164119,3.433811944,3.860710986,0.048870317,0.090832353,0.022061188,23.812,4.53,1.62,64.12,0.09,0.071,0.026,10.663,0.033,3.2,0.46,0.03,1.1,0.051,1837.5640841885183,7.0,0.287743182,3.369381714,82.5,24.71428571,21.0,75.0,25.2,10.0,99.03701646225,149.3359733,532.0,44.48481517,317.0,83.24652778
2025-11-02 17:00:00,2.723391611,1.347955811,1.375306331,1148.549167,3903.760308,0.0,2254.426428,1246.325997,197.6696369,102514.435,3.127106953,0.964585513,11.72336821,0.498618377,87.31204628,4.118222681,27.142,8.7,1.025,0.51,87.085,11.89,5.871,69.58,9.21,19.15,2.06,12.24513844,5.2,77.97777778,70.29,35.18,0.052,5.09,2.2,9.42,2.5,0.035,0.17,55.17,10.3,0.066,2.023575639,0.17,93.09,0.0,0.0,0.0,0.0,0.0,0.0,0.0,0.0,1.0,58.90355702,4.504986946,4.962384163,0.089614689,0.011136279,0.075624588,0.441082657,4.555975326,5.45516253,0.076904892,0.081183187,0.024956391,34.855,4.53,1.62,64.12,0.09,0.071,0.026,11.221,0.033,3.2,0.46,0.03,1.1,0.051,1837.5640841885183,6.0,0.316522767,3.270632356,82.5,24.71428571,21.0,75.0,25.2,10.0,97.68655486475,139.1438103,532.0,44.48215836,317.0,88.00347222
2025-11-02 18:00:00,2.764391186,1.348137261,1.416477486,1151.501944,3916.614822,0.0,2252.151928,1245.180175,201.5482217,105499.8382,3.049445836,0.964768627,11.72629803,0.499228756,87.30893335,4.132261382,32.091,8.7,1.025,0.51,87.085,11.89,6.785,69.58,9.21,19.15,2.06,12.57518027,5.2,77.97777778,70.29,35.18,0.052,5.09,2.2,9.42,2.5,0.035,0.17,55.17,10.3,0.066,2.023575639,0.17,105.213,0.2,95.33,1.23,0.84,1.18,0.0,0.0,0.084,1.0,57.66768698,5.0069295,5.179972079,0.078605517,0.013802823,0.082729221,0.504582715,5.026243892,6.161459373,0.089500271,0.071964013,0.026658334,38.681,4.53,1.62,64.12,0.09,0.071,0.026,11.635,0.033,3.2,0.46,0.03,1.1,0.051,1837.5640841885183,7.0,0.077300546,3.361866642,82.5,24.71428571,21.0,75.0,25.2,10.0,97.96096445825,141.2148261,530.9777778,43.76866533,317.0,89.05
2025-11-02 19:00:00,2.73220885,1.347674292,1.384523214,1145.653056,3909.557647,0.0,2253.198708,1254.988833,199.4881825,104096.1463,3.087296947,0.966896139,11.76033823,0.506320464,87.27276564,4.295370662,31.754,8.7,1.025,0.51,87.085,11.89,6.809,69.58,9.21,19.15,2.06,12.30855835,5.2,77.97777778,70.29,35.18,0.052,5.09,2.2,9.42,2.5,0.035,0.17,55.17,10.3,0.066,2.023575639,0.17,109.331,0.2,95.33,1.23,0.84,1.18,0.0,0.0,0.407,1.0,57.65874893,5.011121964,5.17396545,0.079111053,0.013801844,0.082817795,0.50493781,5.030220029,6.16448266,0.089541239,0.072286531,0.026634914,38.495,4.53,1.62,64.12,0.09,0.071,0.026,11.612,0.033,3.2,0.46,0.03,1.1,0.051,1837.5640841885183,7.0,0.149130236,3.325143072,82.5,24.71428571,21.0,75.0,25.2,10.0,96.44371936025,129.7639197,528.8888889,43.97278253,317.0,94.85347222
2025-11-02 20:00:00,2.700311783,1.348297594,1.352190339,1150.830833,3933.621775,0.0,2271.008533,1272.072417,199.9997342,103087.5122,3.133824322,0.964719229,11.72550767,0.499064097,87.3097731,4.12847424,27.193,8.7,1.025,0.51,87.085,11.89,5.812,69.58,9.21,19.15,2.06,11.84338417,5.2,77.97777778,70.29,35.18,0.052,5.09,2.2,9.42,2.5,0.035,0.17,55.17,10.3,0.066,2.023575639,0.17,94.009,0.2,95.33,1.23,0.84,1.18,0.0,0.0,0.381,1.0,58.05273993,4.853911809,5.066754949,0.085542116,0.012850594,0.080738539,0.484174253,4.883171058,5.928909488,0.085275631,0.077168601,0.025913966,36.625,4.53,1.62,64.12,0.09,0.071,0.026,10.036,0.033,3.2,0.46,0.03,1.1,0.051,1837.5640841885183,6.0,0.239672138,3.204121672,82.5,24.71428571,21.0,75.0,25.2,10.0,96.6710918645,131.4799386,527.2666667,45.52098981,317.0,90.0775
2025-11-02 21:00:00,2.711769306,1.347899094,1.363884338,1152.143333,3945.277892,0.0,2257.7575,1265.930114,200.1893906,103334.5875,3.1337583,0.966811932,11.75899091,0.506039772,87.27419716,4.28891476,31.781,8.7,1.025,0.51,87.085,11.89,6.796,69.58,9.21,19.15,2.06,12.34572011,5.2,77.97777778,70.29,35.18,0.052,5.09,2.2,9.42,2.5,0.035,0.17,55.17,10.3,0.066,2.023575639,0.17,109.44,0.2,95.33,1.23,0.84,1.18,0.0,0.0,0.55,1.0,57.77434441,4.965920792,5.130058515,0.081959115,0.013489465,0.082268842,0.498674778,4.988021045,6.091941787,0.088207388,0.074358221,0.0263647,39.819,4.53,1.62,64.12,0.09,0.071,0.026,11.714,0.033,3.2,0.46,0.03,1.1,0.051,1837.5640841885183,7.0,0.302282329,3.246342917,82.5,24.71428571,21.0,75.0,25.2,10.0,96.4921714965,130.1295962,529.0,45.13519589,317.0,94.8725
2025-11-02 22:00:00,2.727916719,1.347846708,1.380074611,1138.711944,3912.409158,0.0,2247.841558,1249.916869,197.5054739,103318.7299,3.1070372,0.965491867,11.73786988,0.501639558,87.29663826,4.187709824,30.74,8.7,1.025,0.51,87.085,11.89,6.81,69.58,9.21,19.15,2.06,12.24567344,5.2,77.97777778,70.29,35.18,0.052,5.09,2.2,9.42,2.5,0.035,0.17,55.17,10.3,0.066,2.023575639,0.17,109.375,0.2,95.33,1.23,0.84,1.18,0.0,0.0,0.728,1.0,58.07299658,4.842398917,5.107481772,0.082303358,0.012925293,0.080404772,0.483742018,4.87210285,5.929514748,0.085362075,0.07504557,0.026094841,36.208,4.53,1.62,64.12,0.09,0.071,0.026,13.431,0.033,3.2,0.46,0.03,1.1,0.051,1837.5640841885183,7.0,0.239052826,3.257394536,82.5,24.71428571,21.0,75.0,25.2,10.0,97.262841502,135.9459736,529.0,44.38743672,317.0,90.0775
2025-11-02 23:00:00,2.726120353,1.348143914,1.377939031,1146.038333,3905.227014,0.0,2246.517133,1257.6441,199.4090433,103884.8589,3.088645647,0.964628999,11.72406398,0.498763329,87.31130702,4.121556557,27.291,8.7,1.025,0.51,87.085,11.89,6.016,69.58,9.21,19.15,2.06,12.50009796,5.2,77.97777778,70.29,35.18,0.052,5.09,2.2,9.42,2.5,0.035,0.17,55.17,10.3,0.066,2.023575639,0.17,93.51,0.2,95.33,1.23,0.84,1.18,0.0,0.0,0.626,1.0,57.53595923,5.061309952,5.191303135,0.078347689,0.014055335,0.083544677,0.511188034,5.077268249,6.233479365,0.090764345,0.071590346,0.026783833,32.276,4.53,1.62,64.12,0.09,0.071,0.026,10.042,0.033,3.2,0.46,0.03,1.1,0.051,1837.5640841885183,6.0,0.270745009,3.338943511,82.5,24.71428571,21.0,75.0,25.2,10.0,97.84924737475,140.3716783,529.0,44.46494856,317.0,89.05
2025-11-03 00:00:00,2.747496281,1.348063122,1.399600038,1148.293333,3899.780658,0.0,2255.898011,1248.887961,200.2250125,104627.155,3.06151,0.972079139,11.63849358,0.483148212,87.38942728,4.035439084,31.691,8.7,1.025,0.51,87.085,11.89,7.012,69.75,9.34,19.13,1.78,12.28811728,5.176666667,79.11,70.29,36.53,0.054,5.22,2.13,9.26,2.53,0.034,0.17,55.04,10.41,0.068,1.994252874,0.17,109.453,0.2,95.33,1.23,0.84,1.18,0.0,0.0,0.721,1.0,57.8612673,4.930829879,5.111891661,0.082954448,0.013294264,0.081783196,0.494169267,4.955162684,6.041478104,0.08730258,0.075153639,0.026231502,39.801,4.53,1.62,64.12,0.09,0.071,0.026,11.665,0.033,3.2,0.46,0.03,1.1,0.051,1837.5640841885183,7.0,0.271349725,3.211524214,82.5,24.71428571,21.0,75.0,25.2,10.0,97.53383536475,137.9912103,525.6583333,45.27580142,317.0,89.05
2025-11-03 01:00:00,2.738570547,1.348063125,1.390476167,1135.541111,3903.754044,0.0,2230.6926,1262.063286,199.8774472,105117.8408,3.048574611,0.972032934,11.63750479,0.482944911,87.39046227,4.031095817,31.821,8.7,1.025,0.51,87.085,11.89,6.974,69.75,9.34,19.13,1.78,12.8121949,5.176666667,79.11,70.29,36.53,0.054,5.22,2.13,9.26,2.53,0.034,0.17,55.04,10.41,0.068,1.994252874,0.17,109.109,0.2,95.33,1.23,0.84,1.18,0.0,0.0,0.72,1.0,58.10147522,4.834077457,5.058723955,0.085933843,0.01274691,0.08045568,0.48167774,4.864584815,5.901208476,0.084782578,0.077503943,0.025849441,42.475,4.53,1.62,64.12,0.09,0.071,0.026,11.597,0.033,3.2,0.46,0.03,1.1,0.051,1837.5640841885183,7.0,0.183211309,3.264981967,82.5,24.71428571,21.0,75.0,25.2,10.0,97.14365543325,135.0464561,527.0,44.39204808,317.0,94.8725
2025-11-03 02:00:00,2.761027519,1.347876253,1.4135544,1145.609722,3910.841194,0.0,2262.460492,1254.080747,201.9598558,106161.8692,3.027254117,0.972206484,11.64121876,0.48370853,87.38657476,4.047409506,31.77,8.7,1.025,0.51,87.085,11.89,6.739,69.75,9.34,19.13,1.78,12.09194554,5.176666667,79.11,70.29,36.53,0.054,5.22,2.13,9.26,2.53,0.034,0.17,55.04,10.41,0.068,1.994252874,0.17,104.703,0.2,95.33,1.23,0.84,1.18,0.0,0.0,0.715,1.0,58.18494718,4.800674298,5.037306987,0.087196229,0.012548843,0.0800088,0.477296538,4.83333225,5.851656024,0.083887431,0.078471684,0.025702812,43.067,4.53,1.62,64.12,0.09,0.071,0.026,11.571,0.033,3.2,0.46,0.03,1.1,0.051,1837.5640841885183,7.0,0.206587437,3.152086547,82.5,24.71428571,21.0,75.0,25.2,10.0,95.956806916,126.0891088,527.0,44.31694225,317.0,95.9
2025-11-03 03:00:00,2.740061494,1.348216228,1.391492556,1137.865833,3896.326606,0.0,2254.759283,1261.868803,200.0002447,105147.5461,3.043832428,0.972276256,11.64271188,0.484015526,87.38501187,4.05396805,31.174,8.7,1.025,0.51,87.085,11.89,6.833,69.75,9.34,19.13,1.78,12.05811885,5.176666667,79.11,70.29,36.53,0.054,5.22,2.13,9.26,2.53,0.034,0.17,55.04,10.41,0.068,1.994252874,0.17,109.024,0.2,95.33,1.23,0.84,1.18,0.0,0.0,0.708,1.0,58.10075645,4.834390877,5.058560771,0.085949806,0.012747686,0.080461233,0.48171069,4.8648803,5.901539569,0.084787988,0.077513457,0.025849065,42.356,4.53,1.62,64.12,0.09,0.071,0.026,11.653,0.033,3.2,0.46,0.03,1.1,0.051,1837.5640841885183,6.0,0.326465392,3.235299311,82.5,24.71428571,21.0,75.0,25.2,10.0,96.98695703775,133.8638267,527.0,43.9159965,317.0,90.0775
2025-11-03 04:00:00,2.738843797,1.348101708,1.390811589,1138.897222,3918.632022,0.0,2256.637903,1251.355703,198.5834142,104262.7772,3.085836047,0.972264424,11.64245868,0.483963468,87.38527689,4.0528559,31.041,8.7,1.025,0.51,87.085,11.89,6.984,69.75,9.34,19.13,1.78,12.02913287,5.176666667,79.11,70.29,36.53,0.054,5.22,2.13,9.26,2.53,0.034,0.17,55.04,10.41,0.068,1.994252874,0.17,109.108,0.2,95.33,1.23,0.84,1.18,0.0,0.0,0.71,1.0,58.01335601,4.868679568,5.090240501,0.083913586,0.012979816,0.080883737,0.486425244,4.896901622,5.955969466,0.08578646,0.076025004,0.026046216,40.873,4.53,1.62,64.12,0.09,0.071,0.026,11.65,0.033,3.2,0.46,0.03,1.1,0.051,1837.5640841885183,7.0,0.332957168,3.167960661,82.5,24.71428571,21.0,75.0,25.2,10.0,96.05002218975,126.7926203,524.9722222,44.56453664,317.0,94.8725
2025-11-03 05:00:00,2.741443975,1.3478805,1.393662475,1147.366667,3925.339931,0.0,2234.801042,1261.089736,201.6297267,105270.8222,3.063390153,0.972378486,11.6448996,0.484465338,87.38272192,4.063577675,26.643,8.7,1.025,0.51,87.085,11.89,6.049,69.75,9.34,19.13,1.78,13.04193014,5.176666667,79.11,70.29,36.53,0.054,5.22,2.13,9.26,2.53,0.034,0.17,55.04,10.41,0.068,1.994252874,0.17,93.283,0.2,95.33,1.23,0.84,1.18,0.0,0.0,0.611,1.0,58.23387022,4.779141676,5.051108275,0.085901739,0.012503204,0.079617583,0.475090798,4.813015785,5.829861292,0.083537049,0.077685799,0.025741088,36.047,4.53,1.62,64.12,0.09,0.071,0.026,9.976,0.033,3.2,0.46,0.03,1.1,0.051,1837.5640841885183,7.0,0.226538269,3.397826625,82.5,24.71428571,21.0,75.0,25.2,10.0,98.43409972475,144.7856583,527.0,43.83586767,317.0,90.0775
2025-11-03 06:00:00,2.737847221,1.348263892,1.389426821,1134.126667,3938.472046,0.0,2257.935967,1275.328042,201.6445092,106258.9654,3.045182275,0.972122817,11.63942829,0.483340395,87.3884489,4.039544813,31.152,8.7,1.025,0.51,87.085,11.89,6.79,69.75,9.34,19.13,1.78,11.97260928,5.176666667,79.11,70.29,36.53,0.054,5.22,2.13,9.26,2.53,0.034,0.17,55.04,10.41,0.068,1.994252874,0.17,108.441,0.2,95.33,1.23,0.84,1.18,0.0,0.0,0.706,1.0,58.05431304,4.853953909,5.057297681,0.086264801,0.012822659,0.080774538,0.483967291,4.883268911,5.925485615,0.085198894,0.077651678,0.025868529,40.876,4.53,1.62,64.12,0.09,0.071,0.026,11.628,0.033,3.2,0.46,0.03,1.1,0.051,1837.5640841885183,7.0,0.211321025,3.165521358,82.5,24.71428571,21.0,75.0,25.2,10.0,97.06438214075,134.4481671,527.8625,43.948375,317.0,89.05
2025-11-03 07:00:00,2.709749854,1.347976358,1.361835904,1141.5775,3958.227838,0.0,2265.212096,1289.728296,202.4418625,105238.0062,3.087476071,0.972189584,11.64085709,0.483634168,87.38695333,4.045820852,31.047,8.7,1.025,0.51,87.085,11.89,6.652,69.75,9.34,19.13,1.78,11.93333158,5.176666667,79.11,70.29,36.53,0.054,5.22,2.13,9.26,2.53,0.034,0.17,55.04,10.41,0.068,1.994252874,0.17,106.163,0.2,95.33,1.23,0.84,1.18,0.0,0.0,0.706,1.0,58.57144874,4.640347325,5.014435532,0.087151831,0.011835683,0.077565273,0.458058459,4.68283493,5.643196013,0.080247125,0.079035381,0.025383485,38.523,4.53,1.62,64.12,0.09,0.071,0.026,11.631,0.033,3.2,0.46,0.03,1.1,0.051,1837.5640841885183,7.0,0.175260923,3.103829054,82.5,24.71428571,21.0,75.0,25.2,10.0,95.8264608095,125.1053646,523.6041667,43.79177921,317.0,95.38625
2025-11-03 08:00:00,2.731963639,1.347932944,1.384141604,1150.536667,3989.261131,0.0,2268.607214,1267.359353,202.1585508,105050.0944,3.117546847,0.949896666,11.63860499,0.507254581,87.41149835,3.843541606,31.161,8.5,1.015,0.5,86.59,12.395,7.069,69.78,8.91,19.35,1.96,12.10641227,5.176666667,79.11,70.29,36.53,0.055,5.2,2.22,9.21,2.55,0.033,0.17,54.98,10.48,0.068,2.015384615,0.16,108.558,0.2,96.93,0.82,0.7,1.1,0.0,0.0,0.747,1.0,58.25934376,4.417525734,5.08915229,0.040835473,0.009977877,0.066902253,0.440838952,5.347006982,5.954335005,0.123696283,0.101752525,0.039528757,41.677,4.31,1.56,64.51,0.8,0.067,0.025,11.554,0.033,3.3,0.31,0.02,1.03,0.0475,1837.5640841885183,7.0,0.234919862,3.151467686,82.5,24.71428571,21.0,75.0,25.2,10.0,95.01936887275,119.0141047,520.9583333,43.89489475,317.0,87.72173410125556
2025-11-03 09:00:00,2.716680222,1.348140897,1.368589139,1136.618611,3964.705436,0.0,2246.021017,1282.923872,201.3346753,105218.5075,3.091039478,0.949768841,11.63687936,0.506950998,87.4133518,3.835552584,31.407,8.5,1.015,0.5,86.59,12.395,6.913,69.78,8.91,19.35,1.96,12.44804351,5.176666667,79.11,70.29,36.53,0.055,5.2,2.22,9.21,2.55,0.033,0.17,54.98,10.48,0.068,2.015384615,0.16,108.698,0.2,96.93,0.82,0.7,1.1,0.0,0.0,0.773,1.0,58.17558533,4.450476202,5.090563929,0.041247207,0.010069635,0.067259874,0.444801008,5.384651229,5.995767201,0.124813846,0.10235248,0.03962522,42.062,4.31,1.56,64.51,0.8,0.067,0.025,11.473,0.033,3.3,0.31,0.02,1.03,0.0475,1837.5640841885183,7.0,0.332534609,3.216547694,82.5,24.71428571,21.0,75.0,25.2,10.0,97.3540092665,136.6340322,529.7916667,43.75362947,317.0,91.105
2025-11-03 10:00:00,2.681311028,1.350015053,1.331528836,1153.575,3992.888078,0.0,2253.095581,1311.703558,204.0943544,104405.0106,3.139893414,0.949766082,11.63684211,0.506944444,87.41339181,3.835380117,31.464,8.5,1.015,0.5,86.59,12.395,6.992,69.78,8.91,19.35,1.96,12.6748832,5.176666667,79.11,70.29,36.53,0.055,5.2,2.22,9.21,2.55,0.033,0.17,54.98,10.48,0.068,2.015384615,0.16,108.804,0.2,96.93,0.82,0.7,1.1,0.0,0.0,0.771,1.0,58.31002189,4.389144641,5.062767012,0.040348872,0.009891905,0.066929004,0.438088877,5.331728691,5.93323179,0.12237551,0.10036938,0.039055234,43.397,4.31,1.56,64.51,0.8,0.067,0.025,11.437,0.033,3.3,0.31,0.02,1.03,0.0475,1837.5640841885183,6.0,0.249333327,3.185032483,82.5,24.71428571,21.0,75.0,25.2,10.0,96.95543539375,133.6259275,536.8194444,44.20444992,317.0,94.85347222
2025-11-03 11:00:00,2.696184489,1.36913955,1.326721922,1152.415833,3891.446894,0.0,2235.612633,1309.500275,202.5103286,104040.4725,3.072712272,0.950198417,11.64267863,0.507971241,87.40712295,3.86240107,26.913,8.5,1.015,0.5,86.59,12.395,5.989,69.78,8.91,19.35,1.96,13.02692668,5.176666667,79.11,70.29,36.53,0.055,5.2,2.22,9.21,2.55,0.033,0.17,54.98,10.48,0.068,2.015384615,0.16,92.96,0.2,96.93,0.82,0.7,1.1,0.0,0.0,0.711,1.0,58.09662725,4.486020225,5.105445804,0.04176139,0.010172299,0.067467952,0.448723261,5.416158097,6.032720139,0.126209488,0.103459509,0.039936507,36.193,4.31,1.56,64.51,0.8,0.067,0.025,9.776,0.033,3.3,0.31,0.02,1.03,0.0475,1837.5640841885183,7.0,0.295033696,3.226875925,82.5,24.71428571,21.0,75.0,25.2,10.0,98.516496771,145.4075228,536.8194444,43.70465856,317.0,89.58908333
2025-11-03 12:00:00,2.753713314,1.368900794,1.384919883,1142.194167,3943.112739,0.0,2247.5841,1288.173419,203.2228781,106697.9719,3.034445461,0.950243041,11.64328106,0.508077223,87.4064759,3.865190085,26.909,8.5,1.015,0.5,86.59,12.395,6.013,69.78,8.91,19.35,1.96,12.59967184,5.176666667,79.11,70.29,36.53,0.055,5.2,2.22,9.21,2.55,0.033,0.17,54.98,10.48,0.068,2.015384615,0.16,92.983,0.2,96.93,0.82,0.7,1.1,0.0,0.0,0.716,1.0,58.07040256,4.496163392,5.105362941,0.041885422,0.010200402,0.067584921,0.449956524,5.428098619,6.045774036,0.126546145,0.103626383,0.039958175,36.342,4.31,1.56,64.51,0.8,0.067,0.025,9.83,0.033,3.3,0.31,0.02,1.03,0.0475,1837.5640841885183,7.0,0.263632061,3.154465683,82.5,24.71428571,21.0,75.0,25.2,10.0,96.953752869,133.6132292,525.9027778,43.37918972,317.0,94.29958333
2025-11-03 13:00:00,2.755300689,1.368859797,1.386416051,1144.661111,3975.931264,0.0,2280.388967,1253.912594,198.1982917,104070.7418,3.140346581,0.950202765,11.64273733,0.507981567,87.40705991,3.862672811,31.465,8.5,1.015,0.5,86.59,12.395,6.978,69.78,8.91,19.35,1.96,11.48119094,5.176666667,79.11,70.29,36.53,0.055,5.2,2.22,9.21,2.55,0.033,0.17,54.98,10.48,0.068,2.015384615,0.16,108.055,0.2,96.93,0.82,0.7,1.1,0.0,0.0,0.831,1.0,57.56053066,4.734656244,5.228574773,0.045457951,0.01089569,0.068670406,0.475659158,5.623591551,6.28018677,0.136243009,0.111858336,0.042409177,38.443,4.31,1.56,64.51,0.8,0.067,0.025,13.237,0.033,3.3,0.31,0.02,1.03,0.0475,1837.5640841885183,6.0,0.296803284,3.040412786,82.5,24.71428571,21.0,75.0,25.2,10.0,96.23393126225,128.1806133,513.8472222,43.66642842,317.0,89.57041667
2025-11-03 14:00:00,2.741914144,1.368850756,1.372974053,1144.654444,3991.264189,0.0,2262.186594,1272.33405,200.0793542,104590.5773,3.133181222,0.950249364,11.64336641,0.508092239,87.40638422,3.865585242,31.44,8.5,1.015,0.5,86.59,12.395,7.098,69.78,8.91,19.35,1.96,12.12711586,5.176666667,79.11,70.29,36.53,0.055,5.2,2.22,9.21,2.55,0.033,0.17,54.98,10.48,0.068,2.015384615,0.16,108.012,0.2,96.93,0.82,0.7,1.1,0.0,0.0,0.839,1.0,58.35942344,4.381511204,5.097614379,0.040437908,0.009880345,0.066378301,0.436245098,5.299046685,5.903253035,0.12261718,0.101441176,0.039578525,42.84,4.31,1.56,64.51,0.8,0.067,0.025,11.594,0.033,3.3,0.31,0.02,1.03,0.0475,1837.5640841885183,7.0,0.21258652,3.031901003,82.5,24.71428571,21.0,75.0,25.2,10.0,97.400263771,136.9831228,519.7361111,43.59479461,317.0,88.53
2025-11-03 15:00:00,2.727868519,1.368827247,1.359127533,1144.081667,3983.934597,0.0,2283.580786,1279.709211,199.8021078,104219.6572,3.141504308,0.950810651,11.65094379,0.509425297,87.39824555,3.900665712,35.601,8.5,1.015,0.5,86.59,12.395,6.63,69.78,8.91,19.35,1.96,11.39154943,5.176666667,79.11,70.29,36.53,0.055,5.2,2.22,9.21,2.55,0.033,0.17,54.98,10.48,0.068,2.015384615,0.16,103.075,0.2,96.93,0.82,0.7,1.1,0.0,0.0,0.778,1.0,58.60692737,4.270106531,5.051003064,0.038826487,0.00955858,0.065725692,0.423950828,5.200273389,5.787413578,0.118243321,0.097972565,0.038603371,41.772,4.31,1.56,64.51,0.8,0.067,0.025,10.544,0.033,3.3,0.31,0.02,1.03,0.0475,1837.5640841885183,7.0,0.180707644,2.952739194,82.5,24.71428571,21.0,75.0,25.2,10.0,95.25622449475,120.8016943,521.8888889,43.70834014,317.0,94.29958333
2025-11-03 16:00:00,2.723628728,1.368943522,1.354749689,1146.832222,3948.370717,0.0,2260.748544,1284.081217,200.3100942,104072.5522,3.117651758,1.002795771,11.99613355,0.412260431,87.00107068,3.997885311,41.992,8.5,1.015,0.5,86.59,12.395,6.448,69.78,8.91,19.35,1.96,12.1436701,5.176666667,79.11,70.29,36.53,0.053,5.21,2.32,9.32,2.63,0.028,0.17,54.93,10.42,0.065,2.0,0.15,99.69,0.2,96.93,0.82,0.7,1.1,0.0,0.0,0.62,1.0,58.68443681,4.233044041,5.029831549,0.038260693,0.009449972,0.065583926,0.420009843,5.171272008,5.752157897,0.116707596,0.096623624,0.03819108,39.418,4.31,1.56,64.51,0.8,0.067,0.025,10.242,0.033,3.3,0.31,0.02,1.03,0.0475,1837.5640841885183,7.0,0.268405279,3.182878394,82.5,24.71428571,21.0,75.0,25.2,10.0,96.1268228335,127.3722478,522.0555556,42.43302933,317.0,95.34
2025-11-03 17:00:00,2.60869629,1.340601791,1.268328404,1142.988858,3472.550535,0.0,2233.278607,1310.824485,196.8820081,99462.04323,2.854662719,1.002582428,11.98269298,0.405220135,87.01472459,3.89121416,35.819,8.5,1.015,0.5,86.59,12.395,5.48,69.78,8.91,19.35,1.96,11.83314142,5.176666667,79.11,70.29,36.53,0.053,5.21,2.32,9.32,2.63,0.028,0.17,54.93,10.42,0.065,2.0,0.15,84.857,0.2,96.93,0.82,0.7,1.1,0.0,0.0,0.556,1.0,58.64119701,4.252713862,5.038600679,0.038548037,0.009506932,0.065691978,0.422166345,5.188344199,5.772298228,0.117487528,0.097254614,0.038371622,32.673,4.31,1.56,64.51,0.8,0.067,0.025,8.828,0.033,3.3,0.31,0.02,1.03,0.0475,1837.5640841885183,5.0,0.320660339,3.366596696,82.5,24.71428571,21.0,75.0,25.2,10.0,96.7539992875,132.105655,527.0,42.46178749,317.0,89.57331476
2025-11-03 18:00:00,2.373424531,1.298749094,1.074827114,1146.482222,1189.332382,0.0,2256.321231,1412.445094,192.3895425,90644.94983,1.129036012,1.002549413,11.980613,0.404130619,87.01683759,3.874706347,35.416,8.5,1.015,0.5,86.59,12.395,5.333,69.78,8.91,19.35,1.96,7.141869028,5.176666667,79.11,70.29,36.53,0.053,5.21,2.32,9.32,2.63,0.028,0.17,54.93,10.42,0.065,2.0,0.15,84.182,0.2,96.93,0.82,0.7,1.1,0.0,0.0,0.597,1.0,58.5463203,4.295653499,5.057177142,0.039172342,0.009631121,0.065935396,0.426888954,5.225999222,5.816593371,0.119182072,0.098612571,0.038756957,30.834,4.31,1.56,64.51,0.8,0.067,0.025,8.803,0.033,3.3,0.31,0.02,1.03,0.0475,1837.5640841885183,6.0,0.344348821,2.977880653,82.5,24.71428571,21.0,75.0,25.2,10.0,91.224059303575,90.16061531,527.0777778,42.77525247,317.1111111,79.21273611
2025-11-04 00:00:00,2.71663605,1.368786897,1.347822327,1126.093611,1625.6046340054022,0.0,2289.375925,1358.328467,208.1137958,109557.1544,0.788334683,0.950621464,11.87848159,0.471864391,87.17089695,3.81461831,32.343,8.6,1.015,0.52,86.935,12.05,6.211,70.01,9.07,19.22,1.7,6.093167403,5.222222222,79.11111111,70.29,36.53,0.05,4.98,2.16,8.62,2.64,0.032,0.17,55.38,10.08,0.069,2.024096386,0.13,99.023,0.1,95.4,1.35,0.67,1.1,0.0,0.0,0.637,1.0,58.1899426,4.548026552,5.056977337,0.042803272,0.014533512,0.071502105,0.462967199,5.03508435,6.186392383,0.064950784,0.086533727,0.019553198,37.285,4.28,1.69,64.25,0.09,0.104,0.037,10.69,0.026,3.0,0.51,0.03,1.1,0.042,1837.5640841885183,7.0,0.290979047,2.488522389,82.5,24.71428571,21.0,75.0,25.2,10.0,114.4270692006,71.14769208,555.0,43.05672486,420.0,85.64111111
