Repository: saikumar-voptimai/evonith_bf_webapp

# Evonith BF2 — Blast Furnace Intelligence Platform

Monitoring, modelling and optimisation of **Blast Furnace 2 (BF2)** at Evonith Steel: live telemetry from InfluxDB,
manual plant reports from Neon PostgreSQL, a two-zone energy model of the furnace, blend and fuel optimisers, a
conversational assistant (FurnaceMind) and a live digital twin evaluated every hour.

The platform has three deployable parts that share one Python service layer, plus the shared data library:

| Part | Path | What it is |
|---|---|---|
| **Streamlit app** (legacy) | `src/app.py`, `src/custom_pages/` | The original 11-page dashboard; still the home of the model pages. Served under `/legacy` in production |

File: src/data/V13_df_filtered.csv (part 248 of 268)
NM3/HR.,STEAMKGS/HR.,RAFTOC,PERMEABILITYKGS/HR.,TUYEREVELOCITYM/S,HOT BLAST VOLUMENM3/HR.,O2 ENRICHMENT %,COKE_VM%,COKE_ASH%,COKE_IM%,COKE_FC%,COKE_MOIST%,COKE_CALC_MT,NUTCOKE_MOIST%,NUTCOKE_VM%,NUTCOKE_IM%,NUTCOKE_FC%,NUTCOKE_ASH%,NUTCOKE_CALC_MT,PCI_2_FC%,PCI_2_ASH%,PCI_2_VM%,PCI_2_IM%,PCI_2_CALC_MT,SINTER_SP_02_COLD_STRENGTH_AI,SINTER_SP_02_COLD_STRENGTH_TI,SINTER_SP_02_HOT_STRENGTH_RI,SINTER_SP_02_HOT_STRENGTH_RDI,SINTER_SP_02_P%,SINTER_SP_02_SIO2%,SINTER_SP_02_MGO%,SINTER_SP_02_FEO%,SINTER_SP_02_AL2O3%,SINTER_SP_02_NA2O%,SINTER_SP_02_TIO2%,SINTER_SP_02_FE(T)%,SINTER_SP_02_CAO%,SINTER_SP_02_K2O%,SINTER_SP_02_BASICITY,SINTER_SP_02_MNO%,SINTER_CALC_MT,FLUX_TM%,FLUX_SIO2%,FLUX_FE2O3%,FLUX_AL2O3%,FLUX_LOI%,FLUX_MGO%,FLUX_CAO%,FLUX_CALC_MT,GEOMIN TYPE,ORE_FE(T)%,ORE_LOI%,ORE_TM%,ORE_MGO%,ORE_NA2O%,ORE_P%,ORE_TIO2%,ORE_AL2O3%,ORE_SIO2%,ORE_MNO%,ORE_CAO%,ORE_K2O%,ORE_CALC_MT,LLOYDS_PELLET_PCT_SIO2,LLOYDS_PELLET_PCT_AL2O3,LLOYDS_PELLET_PCT_FE2O3,LLOYDS_PELLET_PCT_MGO,LLOYDS_PELLET_PCT_TIO2,LLOYDS_PELLET_PCT_NA2O,TOTAL_PELLET_CALC_MT,LLOYDS_PELLET_PCT_K2O,LLOYDS_PELLET_PCT_TM,LLOYDS_PELLET_PCT_LOI,LLOYDS_PELLET_PCT_MNO,LLOYDS_PELLET_PCT_CAO,LLOYDS_PELLET_PCT_P,DAILYPRODUCTION,CHARGES/HRS.,STOCKRODLEVEL,FURNACE TOP GAS ANALYSISH2%,COKE_DISCHARGE_TIME,WEIGHTED_COKE_ANGLE,TOTAL_COKE_PORTIONS,NON_COKE_DISCHARGE_TIME,WEIGHTED_NON_COKE_ANGLE,TOTAL_NON_COKE_PORTIONS,UNITCOST LAKHS/THM,ACTUALKG/THM.,ACT. FUEL RATEKG/THM.,FURNACETOPGASANALYSISCO2ETACO,COKE RATE KG/THM,PRODUCTIONTONNESPERHR
2025-11-04 01:00:00,2.736066861,1.368820047,1.36730635,1111.549167,1555.903228,0.0,2303.837586,1321.637264,202.4090089,108266.9547,1.214744236,0.950533309,11.8776331,0.471599927,87.17183359,3.808998456,33.039,8.6,1.015,0.52,86.935,12.05,6.398,70.01,9.07,19.22,1.7,6.023476067,5.222222222,79.11111111,70.29,36.53,0.05,4.98,2.16,8.62,2.64,0.032,0.17,55.38,10.08,0.069,2.024096386,0.13,99.278,0.1,95.4,1.35,0.67,1.1,0.0,0.0,0.705,1.0,58.25173205,4.52111509,5.052417386,0.042527538,0.014418362,0.071112377,0.459221444,5.008619024,6.158379728,0.064594389,0.086387216,0.019580607,36.858,4.28,1.69,64.25,0.09,0.104,0.037,12.701,0.026,3.0,0.51,0.03,1.1,0.042,1837.5640841885183,7.0,0.273007309,2.463718503,82.5,24.71428571,21.0,75.0,25.2,10.0,114.4227931394,71.11541992,555.0,44.05813569,420.0,84.7
2025-11-04 02:00:00,2.746242419,1.368830906,1.377445697,1127.141667,2118.241792,0.0,2270.5304,1285.267375,199.8942992,106005.7967,1.672106783,0.950492625,11.87724151,0.471477875,87.17226586,3.806404834,28.135,8.6,1.015,0.52,86.935,12.05,5.448,70.01,9.07,19.22,1.7,8.430573237,5.222222222,79.11111111,70.29,36.53,0.05,4.98,2.16,8.62,2.64,0.032,0.17,55.38,10.08,0.069,2.024096386,0.13,88.477,0.1,95.4,1.35,0.67,1.1,0.0,0.0,0.626,1.0,58.46057497,4.423161529,5.019039204,0.041156489,0.01385143,0.069850579,0.44681324,4.917644479,6.074782054,0.06307579,0.085348845,0.019621114,30.558,4.28,1.69,64.25,0.09,0.104,0.037,11.563,0.026,3.0,0.51,0.03,1.1,0.042,1837.5640841885183,6.0,0.312133888,2.692772644,82.5,24.71428571,21.0,75.0,25.2,10.0,113.341100724975,99.53451283,563.3611111,44.08636881,400.6111111,84.7
2025-11-04 03:00:00,2.714606578,1.368975578,1.345643767,1115.524722,2837.6121,0.0,2271.973194,1265.324656,191.8413097,101764.6106,2.316834628,0.950490042,11.87721666,0.471470127,87.1722933,3.806240193,33.14,8.6,1.015,0.52,86.935,12.05,6.653,70.01,9.07,19.22,1.7,9.032097152,5.222222222,79.11111111,70.29,36.53,0.05,4.98,2.16,8.62,2.64,0.032,0.17,55.38,10.08,0.069,2.024096386,0.13,103.531,0.1,95.4,1.35,0.67,1.1,0.0,0.0,0.731,1.0,58.57099416,4.377832514,5.017985218,0.040837144,0.013715843,0.069132229,0.440019929,4.870952176,6.020346246,0.062562908,0.085301527,0.01969068,34.773,4.28,1.69,64.25,0.09,0.104,0.037,13.521,0.026,3.0,0.51,0.03,1.1,0.042,1837.5640841885183,7.0,0.293706748,2.765311547,82.5,24.71428571,21.0,75.0,25.2,10.0,106.66851066525,103.3158037,542.4722222,44.41274175,371.9166667,87.42222222
2025-11-04 04:00:00,2.654855408,1.368995447,1.285786696,1133.447778,3827.557772,0.0,2302.129231,1320.703725,197.3809333,101716.0871,3.098354189,0.95066279,11.87887935,0.47198837,87.17045786,3.817252855,28.546,8.6,1.015,0.52,86.935,12.05,5.703,70.01,9.07,19.22,1.7,10.17425352,5.222222222,79.11111111,70.29,36.53,0.05,4.98,2.16,8.62,2.64,0.032,0.17,55.38,10.08,0.069,2.024096386,0.13,88.66,0.1,95.4,1.35,0.67,1.1,0.0,0.0,0.63,1.0,57.93495617,4.677144302,5.122184761,0.045074923,0.015467633,0.072967221,0.477773807,5.14823406,6.273375665,0.067232337,0.088540871,0.019574698,26.694,4.28,1.69,64.25,0.09,0.104,0.037,11.529,0.026,3.0,0.51,0.03,1.1,0.042,1837.5640841885183,7.0,0.200080152,3.025438833,82.5,24.71428571,21.0,75.0,25.2,10.0,107.1436887645,128.1284686,544.2777778,42.81210008,360.6666667,79.40665822
2025-11-04 05:00:00,2.691378044,1.368918294,1.322417852,1143.5925,3990.40325,0.0,2296.9776,1306.701325,200.2723517,103434.9441,3.168289336,0.950785811,11.88006343,0.472357433,87.16915076,3.825095446,33.265,8.6,1.015,0.52,86.935,12.05,6.795,70.01,9.07,19.22,1.7,10.94421846,5.222222222,79.11111111,70.29,36.53,0.05,4.98,2.16,8.62,2.64,0.032,0.17,55.38,10.08,0.069,2.024096386,0.13,104.064,0.1,95.4,1.35,0.67,1.1,0.0,0.0,0.734,1.0,57.76370453,4.767234091,5.174641534,0.046812309,0.016180699,0.073924472,0.48759652,5.224961495,6.326450781,0.068916063,0.090150797,0.019614274,31.035,4.28,1.69,64.25,0.09,0.104,0.037,15.85,0.026,3.0,0.51,0.03,1.1,0.042,1837.5640841885183,6.0,0.279331507,3.145029594,82.5,24.71428571,21.0,75.0,25.2,10.0,103.9237651595,123.9529446,537.0277778,43.19993522,350.0,88.29333178
2025-11-04 06:00:00,2.740938684,1.368597344,1.37219268,1134.645492,4006.247652,0.0,2306.851148,1271.44318,198.5982918,104617.1672,3.144014631,0.950539171,11.87768952,0.471617514,87.1717713,3.809372173,33.162,8.6,1.015,0.52,86.935,12.05,6.886,70.01,9.07,19.22,1.7,10.42104435,5.222222222,79.11111111,70.29,36.53,0.05,4.98,2.16,8.62,2.64,0.032,0.17,55.38,10.08,0.069,2.024096386,0.13,105.119,0.1,95.4,1.35,0.67,1.1,0.0,0.0,0.72,1.0,58.27546059,4.523103301,5.082315351,0.043195162,0.014687245,0.070865033,0.457338858,5.001140559,6.128098879,0.065010698,0.087287821,0.019682966,35.053,4.28,1.69,64.25,0.09,0.104,0.037,16.313,0.026,3.0,0.51,0.03,1.1,0.042,1837.5640841885183,6.0,0.327004816,2.969651193,82.5,24.71428571,21.0,75.0,25.2,10.0,103.681683711,122.1259148,532.5409836,43.27997234,350.0,85.33032787
2025-11-04 07:00:00,2.727627407,1.368997548,1.358387104,1136.297095,3991.833473,0.0,2340.483822,1292.474054,200.5155842,105215.1029,3.120033324,0.95033544,11.87572861,0.47100632,87.17393595,3.796384308,28.321,8.6,1.015,0.52,86.935,12.05,5.855,70.01,9.07,19.22,1.7,9.353724315,5.222222222,79.11111111,70.29,36.53,0.05,4.98,2.16,8.62,2.64,0.032,0.17,55.38,10.08,0.069,2.024096386,0.13,90.385,0.1,95.4,1.35,0.67,1.1,0.0,0.0,0.608,1.0,58.77801392,4.280911182,4.985353306,0.039489181,0.01315836,0.067880042,0.427713663,4.78081041,5.937197761,0.061065517,0.084285974,0.019732153,33.045,4.28,1.69,64.25,0.09,0.104,0.037,12.288,0.026,3.0,0.51,0.03,1.1,0.042,1837.5640841885183,7.0,0.184274542,2.747089676,82.5,24.71428571,21.0,75.0,25.2,10.0,102.116789175,110.31539,520.6431535,42.7533878,350.0,84.79074689
2025-11-04 08:00:00,2.741134478,1.368886336,1.37247548,1140.500278,3867.715122,0.0,2349.248228,1304.607858,204.1851803,107132.2028,2.966039247,0.942877875,11.67436656,0.51575575,87.38275557,3.721832786,32.868,8.6,1.015,0.52,86.935,12.05,6.759,70.01,9.09,19.18,1.72,9.024799265,5.222222222,79.11111111,70.29,36.53,0.053,5.3,2.18,8.96,2.7,0.035,0.18,54.88,10.3,0.066,1.943396226,0.13,105.553,0.1,95.4,1.35,0.67,1.1,0.0,0.0,0.565,1.0,58.625331,4.348651373,4.999809494,0.040248452,0.01347444,0.068833227,0.43692475,4.846477219,6.004450706,0.062001905,0.084744404,0.019673678,37.794,4.28,1.69,64.25,0.09,0.104,0.037,14.341,0.026,3.0,0.51,0.03,1.1,0.042,1837.5640841885183,8.0,-0.183977227,2.6388889,82.5,24.71428571,21.0,75.0,25.2,10.0,100.567016417475,98.61899183,520.5833333,43.1291305,350.0,91.51177778
2025-11-04 09:00:00,2.713240189,1.368987644,1.344278753,1135.497778,3939.587211,0.0,2324.037561,1287.21335,198.3414472,103648.1106,3.121531881,0.942894858,11.6745628,0.515789715,87.38254234,3.722814003,32.651,8.6,1.015,0.52,86.935,12.05,6.832,70.01,9.09,19.18,1.72,9.702725809,5.222222222,79.11111111,70.29,36.53,0.053,5.3,2.18,8.96,2.7,0.035,0.18,54.88,10.3,0.066,1.943396226,0.13,102.289,0.1,95.4,1.35,0.67,1.1,0.0,0.0,1.198,1.0,60.75601883,3.38814484,4.759052519,0.028699155,0.008677507,0.055651976,0.308931754,3.926787691,5.090007766,0.048252597,0.077167265,0.020376468,30.903,4.28,1.69,64.25,0.09,0.104,0.037,14.79,0.026,3.0,0.51,0.03,1.1,0.042,1837.5640841885183,7.0,0.189398896,2.695842992,82.5,24.71428571,21.0,75.0,25.2,10.0,98.692477905925,98.88452929,521.2083333,43.40790911,342.3611111,98.12177778
2025-11-04 10:00:00,2.711962167,1.368923111,1.343011439,1140.3275,3977.563747,0.0,2301.888414,1324.821514,204.6507272,106586.8678,3.066045833,0.942839864,11.67392732,0.515679728,87.38323282,3.719636587,35.882,8.6,1.015,0.52,86.935,12.05,7.747,70.01,9.09,19.18,1.72,10.75732966,5.222222222,79.11111111,70.29,36.53,0.053,5.3,2.18,8.96,2.7,0.035,0.18,54.88,10.3,0.066,1.943396226,0.13,118.474,0.1,95.4,1.35,0.67,1.1,0.0,0.0,0.754,1.0,58.60967491,4.369327797,5.036555933,0.041188171,0.013855717,0.06882213,0.437374392,4.856202166,5.989593466,0.062714279,0.085857575,0.019770006,43.588,4.28,1.69,64.25,0.09,0.104,0.037,12.572,0.026,3.0,0.51,0.03,1.1,0.042,1837.5640841885183,7.0,-0.113843351,2.877772947,82.5,24.71428571,21.0,75.0,25.2,10.0,101.19961108025,122.2612157,520.0,42.76437514,340.0,87.98644444
2025-11-04 11:00:00,2.771199008,1.395492908,1.375740946,1146.047778,3943.312069,0.0,2312.568989,1286.694383,201.1788411,105831.4197,3.060429031,0.94269975,11.67230823,0.515399501,87.38499202,3.711541129,28.836,8.6,1.015,0.52,86.935,12.05,6.869,70.01,9.09,19.18,1.72,10.5024873,5.222222222,79.11111111,70.29,36.53,0.053,5.3,2.18,8.96,2.7,0.035,0.18,54.88,10.3,0.066,1.943396226,0.13,100.332,0.1,95.4,1.35,0.67,1.1,0.0,0.0,0.88,1.0,59.30256721,4.099650826,5.067869849,0.040111208,0.01338011,0.064197347,0.394213392,4.566420376,5.624606413,0.060158801,0.086707349,0.020316589,42.443,4.28,1.69,64.25,0.09,0.104,0.037,6.892,0.026,3.0,0.51,0.03,1.1,0.042,1837.5640841885183,7.0,0.0393643,2.820883153,82.5,24.71428571,21.0,75.0,25.2,10.0,99.332357679,108.1687372,523.0555556,43.51344397,340.0,97.09355556
2025-11-04 12:00:00,2.751450764,1.398410511,1.352937611,1141.645278,3966.127869,0.0,2270.918336,1268.943106,195.6109578,102863.1038,3.169564831,0.942735826,11.6727251,0.515471652,87.38453907,3.713625515,28.909,8.6,1.015,0.52,86.935,12.05,6.839,70.01,9.09,19.18,1.72,11.6224497,5.222222222,79.11111111,70.29,36.53,0.053,5.3,2.18,8.96,2.7,0.035,0.18,54.88,10.3,0.066,1.943396226,0.13,108.089,0.1,95.4,1.35,0.67,1.1,0.0,0.0,1.243,1.0,58.61184186,4.471816232,5.30204434,0.047671012,0.016479724,0.067988581,0.433515179,4.877809158,5.824740697,0.067344864,0.093883968,0.020541778,35.904,4.28,1.69,64.25,0.09,0.104,0.037,15.225,0.026,3.0,0.51,0.03,1.1,0.042,1837.5640841885183,7.0,0.160999998,2.845542375,82.5,24.71428571,21.0,75.0,25.2,10.0,100.531765858,117.2208744,533.7083333,45.07175575,340.0,99.15
2025-11-04 13:00:00,2.759476236,1.398252028,1.361266581,1146.046944,3974.354297,0.0,2279.008242,1265.172342,196.4424158,103113.867,3.164547131,0.942419272,11.66906715,0.514838544,87.38851358,3.695335725,29.265,8.6,1.015,0.52,86.935,12.05,6.956,70.01,9.09,19.18,1.72,11.52785292,5.222222222,79.11111111,70.29,36.53,0.053,5.3,2.18,8.96,2.7,0.035,0.18,54.88,10.3,0.066,1.943396226,0.13,103.153,0.1,95.4,1.35,0.67,1.1,0.0,0.0,0.799,1.0,59.27675488,4.101298231,5.045132202,0.039624125,0.013184426,0.06443621,0.396123978,4.575385731,5.651509844,0.059876974,0.086023518,0.020233636,44.137,4.28,1.69,64.25,0.09,0.104,0.037,8.172,0.026,3.0,0.51,0.03,1.1,0.042,1837.5640841885183,7.0,0.18933059,2.819508744,82.5,24.71428571,21.0,75.0,25.2,10.0,102.359952681,131.0185108,535.3055556,44.60965736,340.0,87.98644444
2025-11-04 14:00:00,2.738409761,1.398171225,1.340111323,1143.953333,4001.203942,0.0,2252.632661,1277.945169,195.9817283,102448.041,3.208063694,0.941201824,11.65499885,0.512403648,87.40379932,3.624994265,34.872,8.6,1.015,0.52,86.935,12.05,6.906,70.01,9.09,19.18,1.72,12.36155012,5.222222222,79.11111111,70.29,36.53,0.053,5.3,2.18,8.96,2.7,0.035,0.18,54.88,10.3,0.066,1.943396226,0.13,105.755,0.1,95.4,1.35,0.67,1.1,0.0,0.0,0.685,1.0,59.09831172,4.188933136,5.083770322,0.0410429,0.013768936,0.065483108,0.406584015,4.65397613,5.716696974,0.061351377,0.087216662,0.020228385,42.564,4.28,1.69,64.25,0.09,0.104,0.037,7.381,0.026,3.0,0.51,0.03,1.1,0.042,1837.5640841885183,6.0,0.163263207,3.001856644,82.5,24.71428571,21.0,75.0,25.2,10.0,100.6436578215,127.3158662,549.9861111,44.10243075,335.0972222,97.09355556
2025-11-04 15:00:00,2.714184594,1.397981953,1.316136481,1145.335,3990.341536,0.0,2261.248794,1292.331097,196.0948725,101781.6368,3.222463389,0.949279746,11.74834373,0.528559491,87.30237653,4.091718633,32.072,8.6,1.015,0.52,86.935,12.05,6.865,70.01,9.09,19.18,1.72,12.06125942,5.222222222,79.11111111,70.29,36.53,0.053,5.3,2.18,8.96,2.7,0.035,0.18,54.88,10.3,0.066,1.943396226,0.13,105.56,0.1,95.4,1.35,0.67,1.1,0.0,0.0,0.657,1.0,58.97013918,4.249689111,5.105897162,0.041924475,0.01413312,0.06625244,0.414176226,4.709948937,5.766990381,0.062312077,0.087903574,0.020208289,42.105,4.28,1.69,64.25,0.09,0.104,0.037,7.198,0.026,3.0,0.51,0.03,1.1,0.042,1837.5640841885183,7.0,0.274257736,2.971217544,82.5,24.71428571,21.0,75.0,25.2,10.0,101.91321687825,137.0808821,547.0138889,43.66219333,335.0,87.98644444
2025-11-04 16:00:00,2.714425742,1.398255606,1.316183707,1157.289167,3952.567992,0.0,2271.659483,1315.076606,201.1929517,103496.5181,3.138138936,1.002544411,11.7118967,0.478521456,87.28555889,3.573982016,27.358,7.65,1.02,0.49,86.945,12.035,5.864,69.98,9.07,19.13,1.82,12.03887802,5.222222222,79.11111111,70.29,36.53,0.053,5.31,2.15,9.55,2.74,0.028,0.18,54.78,10.62,0.062,2.0,0.13,87.725,0.1,96.79,0.71,0.54,0.98,0.0,0.0,0.511,1.0,59.25982227,3.997968549,3.647108241,0.083589037,0.016559791,0.085508283,0.420122916,4.594884093,5.613434932,0.085172088,0.121004437,0.04347439,38.091,4.03,2.22,63.7,0.11,0.147,0.038,6.158,0.03,3.0,0.64,0.03,1.15,0.044,1837.5640841885183,7.0,0.125095627,2.969232219,82.5,24.71428571,21.0,75.0,25.2,10.0,102.3133810955,140.1009894,545.0,43.65461092,335.0,85.93
2025-11-04 17:00:00,2.751776236,1.397379106,1.354416128,1142.141389,3955.717672,0.0,2280.785961,1275.077283,196.9690583,103537.6313,3.140787833,1.002506405,11.70813411,0.477647318,87.28935949,3.553458773,36.299,7.65,1.02,0.49,86.945,12.035,7.599,69.98,9.07,19.13,1.82,11.3977453,5.222222222,79.11111111,70.29,36.53,0.053,5.31,2.15,9.55,2.74,0.028,0.18,54.78,10.62,0.062,2.0,0.13,122.767,0.1,96.79,0.71,0.54,0.98,0.0,0.0,0.686,1.0,59.20313245,4.018994655,3.6336765,0.083621263,0.016652445,0.086197783,0.424624292,4.623253811,5.63703623,0.085960602,0.121451594,0.042902158,50.51,4.03,2.22,63.7,0.11,0.147,0.038,8.415,0.03,3.0,0.64,0.03,1.15,0.044,1837.5640841885183,7.0,0.189995447,2.847415108,82.5,24.71428571,21.0,75.0,25.2,10.0,99.30408331,117.389308,538.3194444,44.03789114,335.0,97.09355556
2025-11-04 18:00:00,2.717596556,1.395085361,1.322348303,1144.728333,3991.440069,0.0,2319.907169,1264.769686,192.6838614,100186.4076,3.275596425,1.00253098,11.71056702,0.478212539,87.286902,3.566729178,27.195,7.65,1.02,0.49,86.945,12.035,5.674,69.98,9.07,19.13,1.82,10.12079823,5.222222222,79.11111111,70.29,36.53,0.053,5.31,2.15,9.55,2.74,0.028,0.18,54.78,10.62,0.062,2.0,0.13,90.274,0.1,96.79,0.71,0.54,0.98,0.0,0.0,0.552,1.0,58.50076266,4.263441692,3.587705539,0.085472469,0.017732881,0.092762603,0.475344196,4.972514875,5.960201212,0.09441773,0.12592817,0.040729392,36.976,4.03,2.22,63.7,0.11,0.147,0.038,6.392,0.03,3.0,0.64,0.03,1.15,0.044,1837.5640841885183,7.0,0.292343349,2.758318881,82.5,24.71428571,21.0,75.0,25.2,10.0,98.9974133055,115.0748174,535.9583333,44.35938044,335.0,87.94972222
2025-11-04 19:00:00,2.783243211,1.398173619,1.384998829,1155.615,3973.573003,0.0,2299.472197,1278.553244,201.9917922,105998.16,3.079597253,1.002504534,11.7079489,0.47760429,87.28954656,3.552448558,31.978,7.65,1.02,0.49,86.945,12.035,6.559,69.98,9.07,19.13,1.82,11.24719232,5.222222222,79.11111111,70.29,36.53,0.053,5.31,2.15,9.55,2.74,0.028,0.18,54.78,10.62,0.062,2.0,0.13,105.348,0.1,96.79,0.71,0.54,0.98,0.0,0.0,0.879,1.0,59.28050551,3.990150325,3.653110215,0.083590556,0.016525369,0.085238632,0.418434405,4.584513017,5.605105228,0.084872398,0.120831566,0.043728133,42.907,4.03,2.22,63.7,0.11,0.147,0.038,7.422,0.03,3.0,0.64,0.03,1.15,0.044,1837.5640841885183,7.0,0.081513666,2.823334639,82.5,24.71428571,21.0,75.0,25.2,10.0,101.09263915775,130.8878427,530.9166667,44.14362525,335.0,85.93
2025-11-04 20:00:00,2.745293944,1.398208586,1.347165872,1138.796111,3986.040483,0.0,2300.502378,1267.420042,194.4893886,102281.6356,3.203904619,1.002445485,11.702103,0.476246151,87.29545152,3.520561805,31.826,7.65,1.02,0.49,86.945,12.035,6.5,69.98,9.07,19.13,1.82,10.6438858,5.222222222,79.11111111,70.29,36.53,0.053,5.31,2.15,9.55,2.74,0.028,0.18,54.78,10.62,0.062,2.0,0.13,105.396,0.1,96.79,0.71,0.54,0.98,0.0,0.0,0.872,1.0,59.46116363,3.931329575,3.634530925,0.082747895,0.016264511,0.084049353,0.406663588,4.495242009,5.514220547,0.083028389,0.11994861,0.043045798,44.172,4.03,2.22,63.7,0.11,0.147,0.038,7.674,0.03,3.0,0.64,0.03,1.15,0.044,1837.5640841885183,7.0,0.295844231,2.722583908,82.5,24.71428571,21.0,75.0,25.2,10.0,98.2698273975,109.583603,525.0,44.37456269,335.0,97.13027778
2025-11-04 21:00:00,2.715137025,1.398163364,1.316936268,1151.7375,3982.511664,0.0,2325.574408,1291.136192,196.8370278,101777.3811,3.217511769,1.002478916,11.70541273,0.477015078,87.29210836,3.538614873,27.391,7.65,1.02,0.49,86.945,12.035,5.418,69.98,9.07,19.13,1.82,10.18489417,5.222222222,79.11111111,70.29,36.53,0.053,5.31,2.15,9.55,2.74,0.028,0.18,54.78,10.62,0.062,2.0,0.13,90.749,0.1,96.79,0.71,0.54,0.98,0.0,0.0,0.743,1.0,59.67932734,3.860555541,3.610157956,0.081706947,0.015950584,0.082644972,0.392530294,4.387473738,5.403973289,0.080822653,0.118899448,0.042142751,38.935,4.03,2.22,63.7,0.11,0.147,0.038,6.66,0.03,3.0,0.64,0.03,1.15,0.044,1837.5640841885183,6.0,0.122155702,2.742822489,82.5,24.71428571,21.0,75.0,25.2,10.0,100.13743539525,123.6787577,522.5416667,44.21992542,335.0,82.34958333
2025-11-04 22:00:00,2.750936369,1.398035003,1.353071032,1156.691111,3978.259969,0.0,2340.195203,1286.920478,200.3840917,104152.6479,3.137827975,1.002492822,11.70678936,0.477334901,87.29071782,3.546123766,36.569,7.65,1.02,0.49,86.945,12.035,7.029,69.98,9.07,19.13,1.82,9.907584028,5.222222222,79.11111111,70.29,36.53,0.053,5.31,2.15,9.55,2.74,0.028,0.18,54.78,10.62,0.062,2.0,0.13,120.472,0.1,96.79,0.71,0.54,0.98,0.0,0.0,0.983,1.0,59.3274743,3.973373811,3.659408312,0.083505627,0.016451311,0.084746689,0.414907475,4.561097548,5.584317715,0.084271727,0.12050374,0.044005044,47.187,4.03,2.22,63.7,0.11,0.147,0.038,8.623,0.03,3.0,0.64,0.03,1.15,0.044,1837.5640841885183,7.0,-0.008381628,2.682147017,82.5,24.71428571,21.0,75.0,25.2,10.0,98.25232938125,109.4515425,520.0,44.39418817,335.0,90.52027778
2025-11-04 23:00:00,2.703506725,1.398102533,1.305448761,1138.949444,4002.320167,0.0,2339.805047,1248.921292,187.8027419,97623.85378,3.366773433,1.002527708,11.7102431,0.478137287,87.28722919,3.56496239,27.519,7.65,1.02,0.49,86.945,12.035,5.89,69.98,9.07,19.13,1.82,9.260591033,5.222222222,79.11111111,70.29,36.53,0.053,5.31,2.15,9.55,2.74,0.028,0.18,54.78,10.62,0.062,2.0,0.13,91.443,0.1,96.79,0.71,0.54,0.98,0.0,0.0,0.733,1.0,59.33054942,3.976782373,3.626020339,0.08309261,0.01646541,0.085269532,0.416093966,4.560190644,5.57432678,0.084600678,0.120780746,0.042643308,36.875,4.03,2.22,63.7,0.11,0.147,0.038,6.549,0.03,3.0,0.64,0.03,1.15,0.044,1837.5640841885183,7.0,-0.48,2.617275928,82.5,24.71428571,21.0,75.0,25.2,10.0,97.009437127,100.0712236,520.0,45.03280692,335.0,92.54
2025-11-05 01:00:00,2.671505208,1.4,1.273483401,1154.822222,3983.172075,0.0,2312.882117,1349.117,201.0,102726.6065,3.183086428,0.980083919,11.79932523,0.448066451,87.22059085,3.785699633,32.174,7.65,1.02,0.49,86.945,12.035,6.934,70.24,8.92,19.04,1.8,7.857691597,5.243333333,78.31,70.29,36.5,0.048,5.23,1.97,8.96,2.48,0.032,0.16,55.32,10.43,0.06,1.994263862,0.14,107.217,0.1,96.79,0.71,0.54,0.98,0.0,0.0,0.845,1.0,38.86437555,3.283902864,2.228047988,0.059158816,0.013752564,0.075312526,0.404464311,3.902970251,4.496954332,0.078366826,0.093732074,0.018429503,43.094,4.03,2.22,63.7,0.11,0.147,0.038,7.644,0.03,3.0,0.64,0.03,1.15,0.044,1837.5640841885183,7.0,1.3,2.822458508,82.5,24.71428571,21.0,75.0,25.2,10.0,97.82745506675,106.2449439,524.8888889,43.87007264,335.0,87.80166667
2025-11-05 02:00:00,2.735038017,1.4,1.336698547,1145.106944,3968.047339,0.0,2297.548564,1279.053481,197.0,102291.3079,3.184205222,0.979965766,11.79675541,0.44726892,87.22327883,3.770635152,27.458,7.65,1.02,0.49,86.945,12.035,5.967,70.24,8.92,19.04,1.8,10.8507874,5.243333333,78.31,70.29,36.5,0.048,5.23,1.97,8.96,2.48,0.032,0.16,55.32,10.43,0.06,1.994263862,0.14,91.726,0.1,96.79,0.71,0.54,0.98,0.0,0.0,0.716,1.0,41.66431157,3.454660841,2.373426436,0.062569124,0.014455013,0.079233393,0.421299792,4.090472069,4.726192818,0.081981005,0.099248342,0.01949896,35.588,4.03,2.22,63.7,0.11,0.147,0.038,6.526,0.03,3.0,0.64,0.03,1.15,0.044,1837.5640841885183,6.0,1.3,2.850734608,82.5,24.71428571,21.0,75.0,25.2,10.0,99.21209914675,116.6950879,532.7916667,44.56147175,335.0,87.80166667
2025-11-05 03:00:00,2.733241636,1.4,1.335239567,1152.791389,3989.515436,0.0,2304.290336,1244.714625,191.0,99394.91094,3.294092939,0.980099572,11.7996657,0.448172113,87.22023473,3.78769546,27.819,7.65,1.02,0.49,86.945,12.035,5.764,70.24,8.92,19.04,1.8,10.74235273,5.243333333,78.31,70.29,36.5,0.048,5.23,1.97,8.96,2.48,0.032,0.16,55.32,10.43,0.06,1.994263862,0.14,94.701,0.1,96.79,0.71,0.54,0.98,0.0,0.0,0.911,1.0,36.5296789,3.274017656,2.137297328,0.058029542,0.013747216,0.075072356,0.415191651,3.935193584,4.496501933,0.079442617,0.091621372,0.018057614,34.662,4.03,2.22,63.7,0.11,0.147,0.038,6.846,0.03,3.0,0.64,0.03,1.15,0.044,1837.5640841885183,6.0,1.3,2.878777642,82.5,24.71428571,21.0,75.0,25.2,10.0,99.58027156325,121.6488001,528.8472222,44.20066733,333.8472222,87.80166667
2025-11-05 04:00:00,2.747021997,1.4,1.349144736,1139.026944,3985.138767,0.0,2290.955333,1255.680133,192.0,101380.0296,3.224089311,0.980202603,11.80190662,0.448867571,87.21789078,3.800831901,32.576,7.65,1.02,0.49,86.945,12.035,6.764,70.24,8.92,19.04,1.8,10.88164203,5.243333333,78.31,70.29,36.5,0.048,5.23,1.97,8.96,2.48,0.032,0.16,55.32,10.43,0.06,1.994263862,0.14,110.362,0.1,96.79,0.71,0.54,0.98,0.0,0.0,1.047,1.0,37.5304354,3.223635912,2.163636148,0.057806899,0.013510264,0.073926605,0.400384615,3.843648933,4.418087222,0.077295736,0.091500107,0.018002723,42.237,4.03,2.22,63.7,0.11,0.147,0.038,7.984,0.03,3.0,0.64,0.03,1.15,0.044,1837.5640841885183,7.0,1.3,2.852744003,82.5,24.71428571,21.0,75.0,25.2,10.0,99.0289185905,124.7465554,525.0,44.06096739,330.0,87.80166667
2025-11-05 05:00:00,2.775065039,1.4,1.376734631,1124.285833,3708.398275,0.0,2271.049467,1228.115211,190.0,101069.4635,3.015496281,0.980308411,11.80420794,0.449581773,87.21548365,3.814322387,28.047,7.65,1.02,0.49,86.945,12.035,5.71,70.24,8.92,19.04,1.8,10.65770951,5.243333333,78.31,70.29,36.5,0.048,5.23,1.97,8.96,2.48,0.032,0.16,55.32,10.43,0.06,1.994263862,0.14,94.562,0.1,96.79,0.71,0.54,0.98,0.0,0.0,0.89,1.0,43.72227593,3.875904753,2.548292161,0.068902167,0.016266714,0.088876364,0.48894985,4.649170308,5.320312732,0.093764975,0.108858171,0.021445346,33.639,4.03,2.22,63.7,0.11,0.147,0.038,6.806,0.03,3.0,0.64,0.03,1.15,0.044,1837.5640841885183,6.0,1.3,2.819757914,82.5,24.71428571,21.0,75.0,25.2,10.0,98.639895808,121.8105344,525.0,44.67576414,330.0,87.80166667
2025-11-05 06:00:00,2.770736821,1.4,1.372455998,1131.51,3824.498829,0.0,2266.611383,1226.156733,190.0,100588.9371,3.117728238,0.980347585,11.80505997,0.449846196,87.21459245,3.819317037,32.769,7.65,1.02,0.49,86.945,12.035,6.354,70.24,8.92,19.04,1.8,11.19428121,5.243333333,78.31,70.29,36.5,0.048,5.23,1.97,8.96,2.48,0.032,0.16,55.32,10.43,0.06,1.994263862,0.14,110.898,0.1,96.79,0.71,0.54,0.98,0.0,0.0,1.093,1.0,37.72281259,3.271275872,2.18188262,0.058505812,0.013715811,0.075016917,0.408252812,3.907634439,4.485516492,0.078652301,0.092553634,0.018217087,42.324,4.03,2.22,63.7,0.11,0.147,0.038,8.033,0.03,3.0,0.64,0.03,1.15,0.044,1837.5640841885183,6.0,1.3,2.938199342,82.5,24.71428571,21.0,75.0,25.2,10.0,100.3232581435,134.5151558,525.3,44.46198533,330.0,87.80166667
2025-11-05 07:00:00,2.710250212,1.4,1.312342613,1140.383333,4002.261583,0.0,2291.691854,1210.500629,186.0,95156.50183,3.454227308,0.980263706,11.80323561,0.449280017,87.21650068,3.808622548,27.834,7.65,1.02,0.49,86.945,12.035,5.899,70.24,8.92,19.04,1.8,10.66938966,5.243333333,78.31,70.29,36.5,0.048,5.23,1.97,8.96,2.48,0.032,0.16,55.32,10.43,0.06,1.994263862,0.14,86.747,0.1,96.79,0.71,0.54,0.98,0.0,0.0,0.645,1.0,37.48952598,3.238961461,2.165610313,0.057987646,0.013578058,0.074276729,0.403469451,3.866270982,4.44038539,0.077792937,0.091754263,0.018057016,37.235,4.03,2.22,63.7,0.11,0.147,0.038,6.986,0.03,3.0,0.64,0.03,1.15,0.044,1837.5640841885183,6.0,1.3,2.831018529,82.5,24.71428571,21.0,75.0,25.2,10.0,98.3861783155,119.8956854,525.4791667,45.41225492,330.0,87.80166667
2025-11-05 08:00:00,2.702051947,1.4,1.30384225,1132.059722,3999.372092,0.0,2321.652686,1247.127733,185.0,97275.95944,3.376751597,0.987645914,11.70486381,0.463715953,87.30749027,4.470428016,27.756,8.05,1.005,0.51,87.015,11.98,5.909,70.83,8.71,18.97,1.49,9.666257627,5.243333333,78.31,70.29,36.5,0.049,5.35,2.14,9.0,2.67,0.034,0.17,54.85,10.5,0.066,1.962616822,0.13,94.095,0.2,96.02,0.55,0.83,1.12,0.0,0.0,1.091,1.0,59.04949733,5.410989011,4.567334917,0.070221265,0.012925181,0.064789364,0.408448099,4.223197951,5.234230522,0.098118256,0.11509702,0.026152534,40.404,3.98,2.21,63.85,0.11,0.143,0.042,6.946,0.029,3.0,0.54,0.03,1.22,0.049704,1837.5640841885183,7.0,1.3,2.725919461,82.5,24.71428571,21.0,75.0,25.2,10.0,98.918491209,123.9131412,514.625,44.63326381,330.0,87.80166667
2025-11-05 09:00:00,2.711580431,1.4,1.313335403,1156.2625,4002.091186,0.0,2325.507814,1261.014742,192.0,99157.54433,3.315807744,0.987693735,11.70645785,0.464114462,87.30584841,4.47712297,32.325,8.05,1.005,0.51,87.015,11.98,6.922,70.83,8.71,18.97,1.49,10.27049399,5.243333333,78.31,70.29,36.5,0.049,5.35,2.14,9.0,2.67,0.034,0.17,54.85,10.5,0.066,1.962616822,0.13,112.902,0.2,96.02,0.55,0.83,1.12,0.0,0.0,1.269,1.0,58.12883317,5.516245558,4.448105009,0.072741187,0.013337,0.070750146,0.466397935,4.694749021,5.963174661,0.115622195,0.129349659,0.027986926,38.549,3.98,2.21,63.85,0.11,0.143,0.042,8.112,0.029,3.0,0.54,0.03,1.22,0.049704,1837.5640841885183,6.0,1.3,2.719722525,82.5,24.71428571,21.0,75.0,25.2,10.0,97.06417876475,109.9183303,518.5416667,44.95318861,330.0,87.80166667
2025-11-05 10:00:00,2.691530756,1.4,1.293454939,1143.770556,4002.279892,0.0,2291.750994,1275.283753,191.0,98832.57086,3.324719997,0.987658168,11.70527228,0.46381807,87.30706955,4.472143579,27.692,8.05,1.005,0.51,87.015,11.98,5.821,70.83,8.71,18.97,1.49,10.90261395,5.243333333,78.31,70.29,36.5,0.049,5.35,2.14,9.0,2.67,0.034,0.17,54.85,10.5,0.066,1.962616822,0.13,96.937,0.2,96.02,0.55,0.83,1.12,0.0,0.0,1.079,1.0,58.49252776,5.802810778,4.733903797,0.071639944,0.014325496,0.067717357,0.447814156,4.469798953,5.361486528,0.108871535,0.117728116,0.027275152,36.111,3.98,2.21,63.85,0.11,0.143,0.042,7.01,0.029,3.0,0.54,0.03,1.22,0.049704,1837.5640841885183,7.0,1.3,2.810040514,82.5,24.71428571,21.0,75.0,25.2,10.0,98.41768621925,120.1334809,527.0972222,45.25730825,330.0,87.80166667
2025-11-05 11:00:00,2.721674106,1.4,1.323503427,1145.446364,4006.414376,0.0,2273.789833,1243.275103,189.0,98497.54791,3.341542273,0.987700061,11.70666872,0.464167179,87.30563122,4.478008605,32.54,8.05,1.005,0.51,87.015,11.98,6.702,70.83,8.71,18.97,1.49,11.48046426,5.243333333,78.31,70.29,36.5,0.049,5.35,2.14,9.0,2.67,0.034,0.17,54.85,10.5,0.066,1.962616822,0.13,113.097,0.2,96.02,0.55,0.83,1.12,0.0,0.0,1.251,1.0,58.73533582,5.582118469,4.625005616,0.071037558,0.013540051,0.066543983,0.429997821,4.368172649,5.353698279,0.104158767,0.117491801,0.026783795,44.518,3.98,2.21,63.85,0.11,0.143,0.042,8.159,0.029,3.0,0.54,0.03,1.22,0.049704,1837.5640841885183,6.0,1.3,2.917490903,82.5,24.71428571,21.0,75.0,25.2,10.0,99.40529205125,127.9873385,532.6969697,45.61638515,329.7878788,87.80166667
2025-11-05 12:00:00,2.75716125,1.4,1.3592305,1149.4,4017.08725,0.0,2302.78225,1192.7595,187.0,97612.4525,3.38842325,0.987640799,11.7046933,0.463673325,87.3076659,4.469711861,28.285,8.05,1.005,0.51,87.015,11.98,5.682,70.83,8.71,18.97,1.49,10.6770807,5.243333333,78.31,70.29,36.5,0.049,5.35,2.14,9.0,2.67,0.034,0.17,54.85,10.5,0.066,1.962616822,0.13,96.825,0.2,96.02,0.55,0.83,1.12,0.0,0.0,1.004,1.0,58.16437107,5.662445219,4.562011052,0.072595476,0.013848246,0.070209559,0.466133952,4.658839045,5.791375725,0.11502164,0.12605602,0.027922013,36.737,3.98,2.21,63.85,0.11,0.143,0.042,6.947,0.029,3.0,0.54,0.03,1.22,0.049704,1837.5640841885183,6.0,1.3,2.7314815,82.5,24.71428571,21.0,75.0,25.2,10.0,97.0216075,119.031,525.0,45.6456225,325.0,87.80166667
2025-11-05 14:00:00,2.742941915,1.4,1.344321689,1150.301365,3958.714222,0.0,2249.509939,1249.751577,192.0,100770.0687,3.230997379,0.987560264,11.70200879,0.463002198,87.31043094,4.458436926,27.753,8.05,1.005,0.51,87.015,11.98,5.344,70.83,8.71,18.97,1.49,12.40481213,5.243333333,78.31,70.29,36.5,0.049,5.35,2.14,9.0,2.67,0.034,0.17,54.85,10.5,0.066,1.962616822,0.13,96.89,0.2,96.02,0.55,0.83,1.12,0.0,0.0,1.028,1.0,58.09291589,5.81272445,4.656130687,0.072745241,0.01437875,0.070378539,0.472497448,4.678690158,5.712083975,0.116451195,0.124567571,0.028069961,37.035,3.98,2.21,63.85,0.11,0.143,0.042,6.952,0.029,3.0,0.54,0.03,1.22,0.049704,1837.5640841885183,6.0,1.3,2.982437444,82.5,24.71428571,21.0,75.0,25.2,10.0,101.13118055525,150.0466457,530.0,45.09897369,325.0,87.80166667
2025-11-05 15:00:00,2.7912004,1.4,1.393279114,1141.225278,4001.211544,0.0,2248.756381,1225.002692,192.0,102116.6413,3.219710561,0.987544302,11.70147673,0.462869183,87.31097897,4.456202276,27.764,8.05,1.005,0.51,87.015,11.98,5.666,70.83,8.71,18.97,1.49,12.38879605,5.243333333,78.31,70.29,36.5,0.049,5.35,2.14,9.0,2.67,0.034,0.17,54.85,10.5,0.066,1.962616822,0.13,96.865,0.2,96.02,0.55,0.83,1.12,0.0,0.0,0.977,1.0,58.03663282,5.804160685,4.637931665,0.072904127,0.014351309,0.070773932,0.475843178,4.709285062,5.77098614,0.117513769,0.12571272,0.028181514,38.311,3.98,2.21,63.85,0.11,0.143,0.042,6.946,0.029,3.0,0.54,0.03,1.22,0.049704,1837.5640841885183,7.0,1.3,2.946976283,82.5,24.71428571,21.0,75.0,25.2,10.0,99.767683409,139.7561012,531.5833333,45.32863572,325.0,87.80166667
2025-11-05 16:00:00,2.742547713,1.4,1.34446061,1128.486908,4004.406886,0.0,2237.477111,1228.310875,186.0,98858.08437,3.332893696,0.965048232,11.86562701,0.477684887,87.16932476,4.003858521,27.679,8.05,1.005,0.51,87.015,11.98,5.861,70.26,8.88,19.07,1.79,12.18669357,5.243333333,78.31,70.29,36.5,0.045,5.13,2.02,8.84,2.53,0.029,0.16,55.27,10.47,0.062,2.040935673,0.12,96.503,0.2,96.02,0.55,0.83,1.12,0.0,0.0,0.992,1.0,57.95292887,5.834170521,4.641960245,0.073126641,0.014460458,0.071273631,0.481380173,4.749748219,5.817717215,0.119115389,0.126635329,0.028349094,39.995,3.98,2.21,63.85,0.11,0.143,0.042,6.94,0.029,3.0,0.54,0.03,1.22,0.049704,1837.5640841885183,6.0,1.3,2.906978604,82.5,24.71428571,21.0,75.0,25.2,10.0,99.25152617425,135.8605749,534.8328691,45.48648571,325.0,87.80166667
2025-11-05 17:00:00,2.746270528,1.4,1.348145216,1148.285278,4000.441086,0.0,2259.357464,1228.858933,190.0,99233.43278,3.313993806,0.965064603,11.86583984,0.477747646,87.16909555,4.00516826,27.398,8.05,1.005,0.51,87.015,11.98,5.86,70.26,8.88,19.07,1.79,12.05114601,5.243333333,78.31,70.29,36.5,0.045,5.13,2.02,8.84,2.53,0.029,0.16,55.27,10.47,0.062,2.040935673,0.12,96.771,0.2,96.02,0.55,0.83,1.12,0.0,0.0,0.982,1.0,58.0933745,5.811897694,4.655626822,0.072744235,0.014375828,0.07037717,0.472458415,4.678546515,5.712461171,0.116442089,0.124574609,0.028069017,37.73,3.98,2.21,63.85,0.11,0.143,0.042,6.941,0.029,3.0,0.54,0.03,1.22,0.049704,1837.5640841885183,6.0,1.3,2.983643578,82.5,24.71428571,21.0,75.0,25.2,10.0,100.28795619975,143.6826883,530.0,45.21738939,325.0,87.80166667
2025-11-05 18:00:00,2.73100082,1.4,1.333318261,1133.175932,4006.515247,0.0,2272.278644,1244.485386,188.0,99501.19769,3.310138583,0.965059454,11.8657729,0.477727907,87.16916765,4.004756312,27.248,8.05,1.005,0.51,87.015,11.98,5.757,70.26,8.88,19.07,1.79,11.26711991,5.243333333,78.31,70.29,36.5,0.045,5.13,2.02,8.84,2.53,0.029,0.16,55.27,10.47,0.062,2.040935673,0.12,96.505,0.2,96.02,0.55,0.83,1.12,0.0,0.0,0.969,1.0,58.04594957,5.865443096,4.684490971,0.072858527,0.014565866,0.070584778,0.476075352,4.697165693,5.704000915,0.117367798,0.124430152,0.028165397,37.159,3.98,2.21,63.85,0.11,0.143,0.042,7.229,0.029,3.0,0.54,0.03,1.22,0.049704,1837.5640841885183,6.0,1.3,2.939118434,82.5,24.71428571,21.0,75.0,25.2,10.0,100.585535101,145.9285668,524.7627119,45.02978119,325.0,87.80166667
2025-11-06 13:00:00,2.747226341,1.35,1.398991405,1134.355122,3997.463941,0.0,2160.466888,1242.643029,196.0,104118.0676,3.157830493,0.92456185,12.05011175,0.384756583,87.0253264,5.984565169,27.114,8.4,1.025,0.49,87.06,11.915,6.185,70.55,8.98,19.02,1.45,15.15618672,5.086666667,78.62222222,70.29,36.5,0.043,5.24,2.01,9.03,2.57,0.028,0.16,55.21,10.36,0.064,1.977099237,0.11,99.231,0.2,95.75,1.01,0.6,1.08,0.0,0.0,0.969,1.0,58.36315413,5.313729504,4.18031899,0.056251615,0.014031949,0.07866193,0.455824953,4.715387558,5.529278545,0.062599126,0.090207692,0.016260111,40.252,3.89,2.15,64.02,0.13,0.136,0.053,1.224,0.028,2.8,0.48,0.02,1.19,0.05,1837.5640841885183,6.0,1.3,3.29,83.0,24.61904762,21.0,75.0,25.2,10.0,101.28486776525,170.0744737,549.0,44.24153722,315.0,90.03291667
2025-11-06 14:00:00,2.743300636,1.35,1.395241692,1142.058333,4000.394225,0.0,2188.562108,1231.671422,196.0,102959.2434,3.194635206,0.941634902,11.85092614,0.394241612,87.20743896,4.637691059,26.497,8.4,1.025,0.49,87.06,11.915,6.242,70.55,8.98,19.02,1.45,14.34910356,5.086666667,78.62222222,70.29,36.5,0.043,5.24,2.01,9.03,2.57,0.028,0.16,55.21,10.36,0.064,1.977099237,0.11,99.761,0.2,95.75,1.01,0.6,1.08,0.0,0.0,0.959,1.0,58.25519593,5.159275543,4.076954059,0.053080761,0.013177762,0.079885147,0.459595078,4.776176333,5.774610228,0.063177165,0.089396632,0.016134783,38.484,3.89,2.15,64.02,0.13,0.136,0.053,2.452,0.028,2.8,0.48,0.02,1.19,0.05,1837.5640841885183,6.0,1.3,3.19,83.0,24.61904762,21.0,75.0,25.2,10.0,101.5669912835,172.2037078,545.0,44.85489194,315.0,90.03291667
2025-11-06 15:00:00,2.739635564,1.35,1.391411756,1147.43,4000.385825,0.0,2214.942933,1235.350528,197.0,102887.0446,3.193679314,0.945946644,11.80062249,0.396637024,87.25343087,4.297542551,31.374,8.4,1.025,0.49,87.06,11.915,7.34,70.55,8.98,19.02,1.45,13.66662698,5.086666667,78.62222222,70.29,36.5,0.043,5.24,2.01,9.03,2.57,0.028,0.16,55.21,10.36,0.064,1.977099237,0.11,112.601,0.2,95.75,1.01,0.6,1.08,0.0,0.0,1.066,1.0,58.86263916,5.235435985,4.231039603,0.056331985,0.014272239,0.075220151,0.424463963,4.456289588,5.201223062,0.058648965,0.089353692,0.015957193,51.183,3.89,2.15,64.02,0.13,0.136,0.053,0.0,0.028,2.8,0.48,0.02,1.19,0.05,1837.5640841885183,6.0,1.3,3.04,83.0,24.61904762,21.0,75.0,25.2,10.0,99.31621801025,155.2167397,543.0,44.70306783,315.0,90.03291667
2025-11-06 16:00:00,2.759259175,1.35,1.412897169,1136.533889,3994.020475,0.0,2242.931547,1220.617111,195.0,103364.3997,3.179291925,0.931404377,11.76221693,0.374686965,87.30637869,4.653301571,26.866,7.0,1.03,0.5,87.055,11.915,5.956,70.07,9.05,19.34,1.54,12.4704282,5.086666667,78.62222222,70.29,36.5,0.049,5.22,2.08,9.31,2.6,0.029,0.17,55.31,10.24,0.052,1.961685824,0.14,99.703,0.1,94.53,1.4,0.74,1.24,0.0,0.0,0.709,1.0,58.61473233,5.537687464,4.645701765,0.070882251,0.020758298,0.105302318,0.43108322,4.381577903,5.066413793,0.065741206,0.132016376,0.013935855,43.355,0.0,0.0,0.0,0.0,0.0,0.0,0.0,0.0,0.0,0.0,0.0,0.0,0.0,1837.5640841885183,7.0,1.3,2.83,83.0,24.61904762,21.0,75.0,25.2,10.0,97.2915669315,139.9363542,517.0,45.03527183,315.0,90.03291667
2025-11-06 17:00:00,2.781856736,1.35,1.439660592,1143.458056,3999.952089,0.0,2262.054539,1208.278975,196.0,104195.8731,3.153813453,0.9315902,11.75929685,0.374740057,87.30911295,4.635781114,31.103,7.0,1.03,0.5,87.055,11.915,6.791,70.07,9.05,19.34,1.54,12.0978116,5.086666667,78.62222222,70.29,36.5,0.049,5.22,2.08,9.31,2.6,0.029,0.17,55.31,10.24,0.052,1.961685824,0.14,116.692,0.1,94.53,1.4,0.74,1.24,0.0,0.0,0.844,1.0,58.71759078,5.490545178,4.631070834,0.070322216,0.020531081,0.104653803,0.424406592,4.33322812,5.027818055,0.064830364,0.131404558,0.013819658,48.663,0.0,0.0,0.0,0.0,0.0,0.0,0.0,0.0,0.0,0.0,0.0,0.0,0.0,1837.5640841885183,7.0,1.3,2.73,83.0,24.61904762,21.0,75.0,25.2,10.0,96.737544602,135.7550536,510.0,45.27555125,315.0,90.03291667
2025-11-06 18:00:00,2.771196222,1.35,1.423171487,1144.762182,3984.920727,0.0,2257.369844,1222.089407,197.0,104126.416,3.144956153,0.931500432,11.7607075,0.374714409,87.30779207,4.644244984,31.251,7.0,1.03,0.5,87.055,11.915,6.79,70.07,9.05,19.34,1.54,12.26558608,5.086666667,78.62222222,70.29,36.5,0.049,5.22,2.08,9.31,2.6,0.029,0.17,55.31,10.24,0.052,1.961685824,0.14,116.691,0.1,94.53,1.4,0.74,1.24,0.0,0.0,0.969,1.0,58.63890892,5.540657073,4.6539109,0.070632636,0.020747196,0.104952693,0.429751102,4.369258339,5.04368387,0.065583032,0.131516531,0.013917793,47.879,0.0,0.0,0.0,0.0,0.0,0.0,0.0,0.0,0.0,0.0,0.0,0.0,0.0,1837.5640841885183,6.0,1.3,2.74,83.0,24.61904762,21.0,75.0,25.2,10.0,95.93430971375,129.6929035,527.0,44.98579145,315.0,90.03291667
2025-11-07 11:00:00,2.781554357,1.35,1.433777357,1152.132468,3970.970458,0.0,2204.845039,1237.204672,202.0,106180.4043,3.065387964,0.95,11.4,0.42,87.65,3.5,26.042,7.4,1.02,0.52,87.015,11.965,5.971,70.11,9.1,19.29,1.5,14.31385132,5.31,77.73444444,70.29,36.5,0.047,5.25,2.14,8.85,2.64,0.034,0.17,55.14,10.22,0.067,1.946666667,0.14,100.81,0.1,95.75,0.73,0.55,1.12,0.0,0.0,1.348,1.0,54.34699288,5.079348028,4.732770537,0.109162684,0.011201334,0.075190427,0.564198377,5.005441353,10.93363296,0.104879131,0.16455005,0.019813658,29.081,3.89,2.15,64.02,0.13,0.136,0.053,10.392,0.028,2.8,0.48,0.02,1.19,0.05,1837.5640841885183,7.0,1.3,2.956358597,83.0,24.61904762,21.0,75.0,25.2,10.0,94.6316825205,138.7296794,530.0,43.34460727,305.0,91.34125
2025-11-07 12:00:00,2.726453892,1.35,1.378219131,1171.765,3980.602608,0.0,2229.308953,1218.889725,196.0,100602.1207,3.249870069,0.942158318,11.51501134,0.418257404,87.54283034,3.996639881,30.862,7.4,1.02,0.52,87.015,11.965,6.966,70.11,9.1,19.29,1.5,13.64065307,5.31,77.73444444,70.29,36.5,0.047,5.25,2.14,8.85,2.64,0.034,0.17,55.14,10.22,0.067,1.946666667,0.14,118.09,0.1,95.75,0.73,0.55,1.12,0.0,0.0,1.607,1.0,52.6601826,5.514199785,4.906122449,0.12443609,0.013112782,0.078592911,0.64524275,5.499323308,12.26690655,0.11887218,0.174264232,0.020713212,28.861,3.89,2.15,64.02,0.13,0.136,0.053,18.491,0.028,2.8,0.48,0.02,1.19,0.05,1837.5640841885183,7.0,1.3,2.943504064,83.0,24.61904762,21.0,75.0,25.2,10.0,94.68398081375,139.1243835,531.6527778,43.79015125,305.0,91.34125
2025-11-07 13:00:00,2.775193622,1.35,1.42730947,1160.034444,3978.869775,0.0,2224.568339,1241.362233,203.0,106118.2567,3.079301322,0.926149654,11.74980508,0.414699923,87.32404527,5.010521929,31.192,7.4,1.02,0.52,87.015,11.965,6.87,70.11,9.1,19.29,1.5,13.9164087,5.31,77.73444444,70.29,36.5,0.047,5.25,2.14,8.85,2.64,0.034,0.17,55.14,10.22,0.067,1.946666667,0.14,118.018,0.1,95.75,0.73,0.55,1.12,0.0,0.0,1.594,1.0,52.75557213,5.376693157,4.862867053,0.12284247,0.013431506,0.076635035,0.62493548,5.3702401,12.43378132,0.115684941,0.170166352,0.020508318,29.696,3.89,2.15,64.02,0.13,0.136,0.053,18.611,0.028,2.8,0.48,0.02,1.19,0.05,1837.5640841885183,7.0,1.3,2.842825692,83.0,24.61904762,21.0,75.0,25.2,10.0,97.868723373,163.1601764,529.1333333,44.63109719,305.0,91.34125
2025-11-07 14:00:00,2.747990553,1.35,1.400011356,1161.311389,3921.695575,0.0,2197.161164,1224.826414,198.0,102602.6761,3.140272986,0.926232077,11.7485962,0.414718239,87.32517172,5.005301767,26.991,7.4,1.02,0.52,87.015,11.965,5.923,70.11,9.1,19.29,1.5,14.50067026,5.31,77.73444444,70.29,36.5,0.047,5.25,2.14,8.85,2.64,0.034,0.17,55.14,10.22,0.067,1.946666667,0.14,101.003,0.1,95.75,0.73,0.55,1.12,0.0,0.0,1.306,1.0,54.88790721,4.719966973,4.612023246,0.102843215,0.011419734,0.07066059,0.507582235,4.650040014,10.97798247,0.095725174,0.154523167,0.01922519,31.489,3.89,2.15,64.02,0.13,0.136,0.053,5.326,0.028,2.8,0.48,0.02,1.19,0.05,1837.5640841885183,6.0,1.3,2.954901253,83.0,24.61904762,21.0,75.0,25.2,10.0,96.52646597675,153.0299319,536.8194444,44.70994081,305.0,91.34125
2025-11-07 15:00:00,2.762610847,1.35,1.414567375,1168.925556,3981.331164,0.0,2198.565119,1216.498514,198.0,103042.7546,3.175011128,0.926240888,11.74846697,0.414720197,87.32529214,5.004743748,26.751,7.4,1.02,0.52,87.015,11.965,5.937,70.11,9.1,19.29,1.5,14.75141004,5.31,77.73444444,70.29,36.5,0.047,5.25,2.14,8.85,2.64,0.034,0.17,55.14,10.22,0.067,1.946666667,0.14,101.112,0.1,95.75,0.73,0.55,1.12,0.0,0.0,1.232,1.0,56.72613228,4.299072003,4.438809594,0.086541348,0.009136404,0.06778121,0.42664229,4.1592964,9.411331911,0.081600451,0.145602315,0.018317172,40.776,3.89,2.15,64.02,0.13,0.136,0.053,0.0,0.028,2.8,0.48,0.02,1.19,0.05,1837.5640841885183,6.0,1.3,3.091692417,83.0,24.61904762,21.0,75.0,25.2,10.0,99.1658729065,172.9499842,531.3472222,43.63602817,305.0,91.34125
