Repository: saikumar-voptimai/evonith_bf_webapp

# Evonith BF2 — Blast Furnace Intelligence Platform

Monitoring, modelling and optimisation of **Blast Furnace 2 (BF2)** at Evonith Steel: live telemetry from InfluxDB,
manual plant reports from Neon PostgreSQL, a two-zone energy model of the furnace, blend and fuel optimisers, a
conversational assistant (FurnaceMind) and a live digital twin evaluated every hour.

The platform has three deployable parts that share one Python service layer, plus the shared data library:

| Part | Path | What it is |
|---|---|---|
| **Streamlit app** (legacy) | `src/app.py`, `src/custom_pages/` | The original 11-page dashboard; still the home of the model pages. Served under `/legacy` in production |

File: src/data/V13_df_filtered.csv (part 252 of 268)
NM3/HR.,STEAMKGS/HR.,RAFTOC,PERMEABILITYKGS/HR.,TUYEREVELOCITYM/S,HOT BLAST VOLUMENM3/HR.,O2 ENRICHMENT %,COKE_VM%,COKE_ASH%,COKE_IM%,COKE_FC%,COKE_MOIST%,COKE_CALC_MT,NUTCOKE_MOIST%,NUTCOKE_VM%,NUTCOKE_IM%,NUTCOKE_FC%,NUTCOKE_ASH%,NUTCOKE_CALC_MT,PCI_2_FC%,PCI_2_ASH%,PCI_2_VM%,PCI_2_IM%,PCI_2_CALC_MT,SINTER_SP_02_COLD_STRENGTH_AI,SINTER_SP_02_COLD_STRENGTH_TI,SINTER_SP_02_HOT_STRENGTH_RI,SINTER_SP_02_HOT_STRENGTH_RDI,SINTER_SP_02_P%,SINTER_SP_02_SIO2%,SINTER_SP_02_MGO%,SINTER_SP_02_FEO%,SINTER_SP_02_AL2O3%,SINTER_SP_02_NA2O%,SINTER_SP_02_TIO2%,SINTER_SP_02_FE(T)%,SINTER_SP_02_CAO%,SINTER_SP_02_K2O%,SINTER_SP_02_BASICITY,SINTER_SP_02_MNO%,SINTER_CALC_MT,FLUX_TM%,FLUX_SIO2%,FLUX_FE2O3%,FLUX_AL2O3%,FLUX_LOI%,FLUX_MGO%,FLUX_CAO%,FLUX_CALC_MT,GEOMIN TYPE,ORE_FE(T)%,ORE_LOI%,ORE_TM%,ORE_MGO%,ORE_NA2O%,ORE_P%,ORE_TIO2%,ORE_AL2O3%,ORE_SIO2%,ORE_MNO%,ORE_CAO%,ORE_K2O%,ORE_CALC_MT,LLOYDS_PELLET_PCT_SIO2,LLOYDS_PELLET_PCT_AL2O3,LLOYDS_PELLET_PCT_FE2O3,LLOYDS_PELLET_PCT_MGO,LLOYDS_PELLET_PCT_TIO2,LLOYDS_PELLET_PCT_NA2O,TOTAL_PELLET_CALC_MT,LLOYDS_PELLET_PCT_K2O,LLOYDS_PELLET_PCT_TM,LLOYDS_PELLET_PCT_LOI,LLOYDS_PELLET_PCT_MNO,LLOYDS_PELLET_PCT_CAO,LLOYDS_PELLET_PCT_P,DAILYPRODUCTION,CHARGES/HRS.,STOCKRODLEVEL,FURNACE TOP GAS ANALYSISH2%,COKE_DISCHARGE_TIME,WEIGHTED_COKE_ANGLE,TOTAL_COKE_PORTIONS,NON_COKE_DISCHARGE_TIME,WEIGHTED_NON_COKE_ANGLE,TOTAL_NON_COKE_PORTIONS,UNITCOST LAKHS/THM,ACTUALKG/THM.,ACT. FUEL RATEKG/THM.,FURNACETOPGASANALYSISCO2ETACO,COKE RATE KG/THM,PRODUCTIONTONNESPERHR
2025-11-17 05:00:00,2.762984611,1.348240358,1.414580856,1175.861111,4300.544442,0.0,2271.138969,1216.999608,200.4071981,103163.256,3.416658222,0.934666145,12.04870271,0.430460456,87.01663114,3.72455765,36.453,7.9,1.035,0.435,87.46,11.505,7.846,69.52,9.13,19.61,1.74,13.09562174,5.177777778,79.26777778,71.32,32.15,0.045,5.76,2.26,9.06,2.51,0.034,0.16,53.91,11.53,0.067,2.001736111,0.15,131.54,0.1,95.9,1.46,0.92,1.06,0.0,0.0,1.822,1.0,58.44716401,3.782046347,4.052390246,0.048154878,0.017437378,0.071571707,0.32483561,4.624073177,6.718853669,0.191548781,0.113393903,0.056485183,44.577,4.32,2.11,63.83,0.14,0.145,0.046,9.006,0.033,3.4,0.58,0.02,0.91,0.045,1837.5640841885183,7.0,0.089732241,2.819878475,8.0,26.63157895,19.0,60.0,26.5,8.0,98.024311356,145.4665008,525.0,42.61332839,315.0,90.025
2025-11-17 06:00:00,2.785687488,1.34802532,1.437579934,1179.675,4301.645553,0.0,2273.665061,1221.581934,203.7959172,105410.6357,3.346192918,0.93638893,12.09906103,0.434038547,86.96455004,3.915389151,27.136,7.9,1.035,0.435,87.46,11.505,5.811,69.52,9.13,19.61,1.74,13.25457762,5.177777778,79.26777778,71.32,32.15,0.045,5.76,2.26,9.06,2.51,0.034,0.16,53.91,11.53,0.067,2.001736111,0.15,101.088,0.1,95.9,1.46,0.92,1.06,0.0,0.0,1.366,1.0,59.7730823,3.343464677,3.871531826,0.045894148,0.019811145,0.066145955,0.280525297,4.12671252,5.859776172,0.168941478,0.09304733,0.055241781,38.601,4.32,2.11,63.83,0.14,0.145,0.046,0.0,0.033,3.4,0.58,0.02,0.91,0.045,1837.5640841885183,7.0,0.217281656,2.701016549,8.0,26.63157895,19.0,60.0,26.5,8.0,97.18868170175,139.1598619,525.2663934,42.8784227,315.0,95.24713115
2025-11-17 07:00:00,2.721180731,1.34823464,1.37318967,1176.097521,4303.787029,0.0,2235.243455,1289.190574,207.8899777,105798.8942,3.330583087,0.937655928,12.13609634,0.436670003,86.92624773,4.055733514,32.467,7.9,1.035,0.435,87.46,11.505,6.792,69.52,9.13,19.61,1.74,14.44919766,5.177777778,79.26777778,71.32,32.15,0.045,5.76,2.26,9.06,2.51,0.034,0.16,53.91,11.53,0.067,2.001736111,0.15,117.67,0.1,95.9,1.46,0.92,1.06,0.0,0.0,1.605,1.0,59.10972568,3.562886989,3.962015253,0.047025191,0.01862355,0.068860458,0.302693737,4.375541946,6.289572452,0.180251907,0.103226716,0.055863855,43.27,4.32,2.11,63.83,0.14,0.145,0.046,0.0,0.033,3.4,0.58,0.02,0.91,0.045,1837.5640841885183,7.0,-0.171969909,3.014699541,8.0,26.63157895,19.0,60.0,26.5,8.0,99.875506751,159.4377868,533.5123967,42.03649674,315.0,90.62592975
2025-11-17 08:00:00,2.757872764,1.347963661,1.409843278,1178.523889,4297.964964,0.0,2237.610519,1249.403319,205.6974681,105538.1739,3.336275589,0.935953972,12.16058026,0.413610873,86.90346577,4.584895195,32.632,7.95,1.025,0.445,87.35,11.625,6.781,70.8,9.0,18.81,1.39,14.40501525,5.177777778,79.26777778,71.32,32.15,0.047,5.99,2.24,8.84,2.66,0.033,0.18,53.52,11.6,0.065,1.936560935,0.15,117.743,0.1,96.78,0.67,0.58,1.16,0.0,0.0,1.607,1.0,60.10074235,3.943703629,4.378464161,0.066846132,0.021892321,0.075561632,0.307039674,3.585857212,5.576707322,0.07730802,0.103153868,0.045638424,49.276,4.32,2.11,63.83,0.14,0.145,0.046,0.0,0.033,3.4,0.58,0.02,0.91,0.045,1837.5640841885183,7.0,0.142289607,2.960849078,8.0,26.63157895,19.0,60.0,26.5,8.0,98.67429581675,150.3720439,536.1805556,42.16772592,315.0,95.79583333
2025-11-17 09:00:00,2.760577361,1.348232508,1.412276294,1176.248889,4301.198742,0.0,2233.007872,1240.748278,204.0874617,104956.4939,3.355586872,0.935914956,12.1596898,0.413541845,86.90439525,4.582524237,28.056,7.95,1.025,0.445,87.35,11.625,5.765,70.8,9.0,18.81,1.39,14.47918792,5.177777778,79.26777778,71.32,32.15,0.047,5.99,2.24,8.84,2.66,0.033,0.18,53.52,11.6,0.065,1.936560935,0.15,101.266,0.1,96.78,0.67,0.58,1.16,0.0,0.0,1.383,1.0,60.27080352,3.872084371,4.361872827,0.066984393,0.021809364,0.07496711,0.299366183,3.515897088,5.481721936,0.075234103,0.103015607,0.045873468,40.559,4.32,2.11,63.83,0.14,0.145,0.046,0.0,0.033,3.4,0.58,0.02,0.91,0.045,1837.5640841885183,6.0,0.205555547,3.016798472,8.0,26.63157895,19.0,60.0,26.5,8.0,99.790907356,158.7993008,538.9305556,41.68926111,315.0,91.17916667
2025-11-17 10:00:00,2.732871894,1.3482645,1.384573834,1182.538611,4300.804531,0.0,2221.911878,1252.302731,204.10346,103773.5606,3.397269919,0.935647919,12.15359519,0.413069395,86.91075689,4.566296602,32.697,7.95,1.025,0.445,87.35,11.625,6.864,70.8,9.0,18.81,1.39,14.90893572,5.177777778,79.26777778,71.32,32.15,0.047,5.99,2.24,8.84,2.66,0.033,0.18,53.52,11.6,0.065,1.936560935,0.15,117.897,0.1,96.78,0.67,0.58,1.16,0.0,0.0,1.452,1.0,59.31323645,4.275352455,4.455294005,0.066205883,0.02227647,0.078314702,0.342573477,3.909823054,6.016558178,0.086911751,0.103794117,0.044550002,31.309,4.32,2.11,63.83,0.14,0.145,0.046,4.509,0.033,3.4,0.58,0.02,0.91,0.045,1837.5640841885183,7.0,0.080392534,3.132499019,8.0,26.63157895,19.0,60.0,26.5,8.0,99.371293371,155.6324028,545.1388889,42.00183497,315.0,95.79583333
2025-11-17 11:00:00,2.730601347,1.348258417,1.382390264,1179.544722,4299.880953,0.0,2214.446836,1249.430336,203.2711058,103460.0736,3.4094345,0.935891946,12.15916463,0.413501134,86.90494342,4.581125922,28.208,7.95,1.025,0.445,87.35,11.625,5.904,70.8,9.0,18.81,1.39,15.07355241,5.177777778,79.26777778,71.32,32.15,0.047,5.99,2.24,8.84,2.66,0.033,0.18,53.52,11.6,0.065,1.936560935,0.15,101.197,0.1,96.78,0.67,0.58,1.16,0.0,0.0,1.191,1.0,59.63243846,4.140924292,4.424152346,0.066465397,0.022120762,0.077198792,0.32817046,3.778509057,5.838272178,0.083019043,0.103534603,0.044991175,34.448,4.32,2.11,63.83,0.14,0.145,0.046,4.517,0.033,3.4,0.58,0.02,0.91,0.045,1837.5640841885183,6.0,0.378354286,3.1266075,8.0,26.63157895,19.0,60.0,26.5,8.0,100.654627633,165.3179444,547.8472222,42.40541647,315.0,91.17916667
2025-11-17 12:00:00,2.740471436,1.347794242,1.392804306,1185.308611,4302.720503,0.0,2233.508981,1259.484958,206.2916183,104865.0503,3.368674111,0.930110249,12.02720854,0.40327198,87.04268121,4.229776698,32.109,7.95,1.025,0.445,87.35,11.625,6.836,70.8,9.0,18.81,1.39,14.70213155,5.177777778,79.26777778,71.32,32.15,0.047,5.99,2.24,8.84,2.66,0.033,0.18,53.52,11.6,0.065,1.936560935,0.15,117.983,0.1,96.78,0.67,0.58,1.16,0.0,0.0,1.397,1.0,60.05278998,3.963898205,4.383142441,0.066807146,0.021915712,0.075729271,0.309203379,3.605583961,5.603490476,0.077892805,0.103192854,0.045572149,47.409,4.32,2.11,63.83,0.14,0.145,0.046,0.0,0.033,3.4,0.58,0.02,0.91,0.045,1837.5640841885183,6.0,0.271285974,3.134805831,8.0,26.63157895,19.0,60.0,26.5,8.0,101.87090090225,174.4973653,542.7222222,42.12153006,315.0,84.254175
2025-11-17 13:00:00,2.724701747,1.348030528,1.376503106,1184.150556,4296.817367,0.0,2241.957286,1261.821256,205.405485,104080.1303,3.389061467,0.932985356,12.09282732,0.408358707,86.97418733,4.404494708,27.588,7.95,1.025,0.445,87.35,11.625,5.943,70.8,9.0,18.81,1.39,14.35316086,5.177777778,79.26777778,71.32,32.15,0.047,5.99,2.24,8.84,2.66,0.033,0.18,53.52,11.6,0.065,1.936560935,0.15,98.434,0.1,96.78,0.67,0.58,1.16,0.0,0.0,1.198,1.0,59.00310933,4.405958836,4.48555031,0.065953747,0.022427752,0.079398886,0.356567018,4.037403805,6.189775522,0.090693789,0.104046253,0.044121371,35.371,4.32,2.11,63.83,0.14,0.145,0.046,0.0,0.033,3.4,0.58,0.02,0.91,0.045,1837.5640841885183,7.0,0.001935326,3.065305133,8.0,26.63157895,19.0,60.0,26.5,8.0,100.14952678125,161.5058625,541.4722222,41.75691517,315.0,88.870835
2025-11-17 14:00:00,2.750369725,1.348145044,1.402199397,1183.444167,4296.736353,0.0,2253.255278,1236.311164,203.4295917,103878.6617,3.399201867,0.932724889,12.08688266,0.40789788,86.98039245,4.388666327,27.458,7.95,1.025,0.445,87.35,11.625,6.007,70.8,9.0,18.81,1.39,13.92446601,5.177777778,79.26777778,71.32,32.15,0.047,5.99,2.24,8.84,2.66,0.033,0.18,53.52,11.6,0.065,1.936560935,0.15,101.625,0.1,96.78,0.67,0.58,1.16,0.0,0.0,1.2,1.0,59.65102644,4.133096183,4.422338884,0.066480509,0.022111694,0.07713381,0.327331734,3.770862294,5.827890111,0.082792361,0.103519491,0.045016866,42.097,4.32,2.11,63.83,0.14,0.145,0.046,0.0,0.033,3.4,0.58,0.02,0.91,0.045,1837.5640841885183,6.0,0.363745003,2.970871933,8.0,26.63157895,19.0,60.0,26.5,8.0,99.2442154565,154.6733242,542.8333333,42.14848458,315.0,90.025
2025-11-17 15:00:00,2.747849872,1.348326489,1.399576335,1180.641111,4303.061664,0.0,2281.031042,1237.168261,202.8529194,103621.4636,3.410371464,0.932485696,12.08142355,0.407474693,86.98609076,4.374130776,31.81,7.95,1.025,0.445,87.35,11.625,7.044,70.8,9.0,18.81,1.39,12.93936742,5.177777778,79.26777778,71.32,32.15,0.047,5.99,2.24,8.84,2.66,0.033,0.18,53.52,11.6,0.065,1.936560935,0.15,118.382,0.1,96.78,0.67,0.58,1.16,0.0,0.0,1.435,1.0,58.77473712,4.502135101,4.507830525,0.065768079,0.022539153,0.08019726,0.366871618,4.131352048,6.317329757,0.093478816,0.104231921,0.043805734,38.401,4.32,2.11,63.83,0.14,0.145,0.046,9.006,0.033,3.4,0.58,0.02,0.91,0.045,1837.5640841885183,7.0,0.315952641,2.800218578,8.0,26.63157895,19.0,60.0,26.5,8.0,99.10896877125,153.6525945,530.0277778,42.65020081,315.0,84.21183814
2025-11-17 16:00:00,2.725437192,1.348316892,1.37717185,1172.696111,4299.111494,0.0,2271.775156,1257.7043,203.2469244,103772.4944,3.401951969,0.981403534,12.12714957,0.423991255,86.89144689,4.973685553,27.445,7.95,1.025,0.445,87.35,11.625,5.65,69.8,11.34,17.56,1.3,13.04759351,5.177777778,79.26777778,71.32,32.15,0.046,5.82,2.06,8.9,2.66,0.034,0.18,54.16,11.08,0.067,1.903780069,0.15,101.399,0.1,96.78,0.67,0.58,1.16,0.0,0.0,1.404,1.0,60.80597796,3.646701967,4.309660687,0.067419494,0.021548303,0.073096175,0.275218068,3.295735898,5.182807435,0.068707586,0.102580506,0.04661314,41.643,4.32,2.11,63.83,0.14,0.145,0.046,0.0,0.033,3.4,0.58,0.02,0.91,0.045,1837.5640841885183,6.0,0.263083782,2.741528419,8.0,26.63157895,19.0,60.0,26.5,8.0,98.2311520975,147.027563,525.7638889,42.73393775,315.0,88.7425
2025-11-17 17:00:00,2.697679469,1.348312633,1.349328603,1179.462778,4300.790936,0.0,2250.404906,1296.748911,207.7256856,104716.1025,3.369316786,0.946275499,11.51021345,0.386667718,87.54351105,3.129463695,31.717,7.95,1.025,0.445,87.35,11.625,7.046,69.8,11.34,17.56,1.3,13.98687634,5.177777778,79.26777778,71.32,32.15,0.046,5.82,2.06,8.9,2.66,0.034,0.18,54.16,11.08,0.067,1.903780069,0.15,118.445,0.1,96.78,0.67,0.58,1.16,0.0,0.0,1.635,0.0,63.98,2.31,4.0,0.07,0.02,0.062,0.132,1.99,3.41,0.03,0.1,0.051,33.175,4.32,2.11,63.83,0.14,0.145,0.046,0.0,0.033,3.4,0.58,0.02,0.91,0.045,1837.5640841885183,7.0,0.333852446,2.933248147,8.0,26.63157895,19.0,60.0,26.5,8.0,99.36584198975,155.5912603,531.8888889,42.93294139,315.0,89.895
2025-11-17 18:00:00,2.728628061,1.348253597,1.38031996,1179.009722,4294.045992,0.0,2253.984292,1278.841583,207.4971375,105678.3489,3.339074819,0.977082388,12.05125943,0.419400037,86.97165818,4.746825348,32.602,7.95,1.025,0.445,87.35,11.625,6.823,69.8,11.34,17.56,1.3,13.8919699,5.177777778,79.26777778,71.32,32.15,0.046,5.82,2.06,8.9,2.66,0.034,0.18,54.16,11.08,0.067,1.903780069,0.15,118.482,0.1,96.78,0.67,0.58,1.16,0.0,0.0,1.517,1.0,63.09084337,2.684457831,4.086746988,0.069277108,0.020433735,0.065108434,0.172120482,2.355783133,3.906626506,0.040843373,0.100722892,0.049771084,37.599,4.32,2.11,63.83,0.14,0.145,0.046,0.0,0.033,3.4,0.58,0.02,0.91,0.045,1837.5640841885183,6.0,0.27166122,2.866295317,8.0,26.63157895,19.0,60.0,26.5,8.0,99.22595540625,154.5355125,536.4972222,43.63955592,315.0,89.895
2025-11-17 19:00:00,2.776696628,1.348092031,1.428470736,1170.714444,4301.519119,0.0,2262.998306,1215.612372,200.4881983,103915.7776,3.400096844,0.982538158,12.1470764,0.425196793,86.87038544,5.033253301,23.324,7.95,1.025,0.445,87.35,11.625,4.924,69.8,11.34,17.56,1.3,13.27536796,5.177777778,79.26777778,71.32,32.15,0.046,5.82,2.06,8.9,2.66,0.034,0.18,54.16,11.08,0.067,1.903780069,0.15,76.344,0.1,96.78,0.67,0.58,1.16,0.0,0.0,0.858,0.0,63.98,2.31,4.0,0.07,0.02,0.062,0.132,1.99,3.41,0.03,0.1,0.051,4.338,4.32,2.11,63.83,0.14,0.145,0.046,16.877,0.033,3.4,0.58,0.02,0.91,0.045,1837.5640841885183,7.0,0.170902549,2.826790797,8.0,26.63157895,19.0,60.0,26.5,8.0,98.31712001875,147.6763775,526.6944444,42.24464714,315.0,89.895
2025-11-17 20:00:00,2.721667533,1.347920839,1.373854556,1182.349722,4302.388925,0.0,2279.734419,1203.933547,195.0780717,98899.00483,3.573352489,1.005168925,12.54452924,0.449241983,86.45030184,6.221368547,34.986,7.95,1.025,0.445,87.35,11.625,7.291,69.8,11.34,17.56,1.3,12.82076838,5.177777778,79.26777778,71.32,32.15,0.046,5.82,2.06,8.9,2.66,0.034,0.18,54.16,11.08,0.067,1.903780069,0.15,85.672,0.1,96.78,0.67,0.58,1.16,0.0,0.0,0.862,0.0,63.98,2.31,4.0,0.07,0.02,0.062,0.132,1.99,3.41,0.03,0.1,0.051,14.431,4.32,2.11,63.83,0.14,0.145,0.046,34.121,0.033,3.4,0.58,0.02,0.91,0.045,1837.5640841885183,6.0,0.193515472,2.625321517,8.0,26.63157895,19.0,60.0,26.5,8.0,98.6017765395,149.8247286,521.7638889,44.42709439,315.0,85.57177778
2025-11-17 21:00:00,2.714413653,1.34809205,1.366321369,1174.728333,4303.798775,0.0,2264.387422,1258.333622,202.5794064,102994.3907,3.4304662,0.982210215,12.14131691,0.424848354,86.87647288,5.016036309,27.762,7.95,1.025,0.445,87.35,11.625,5.933,69.8,11.34,17.56,1.3,13.2944858,5.177777778,79.26777778,71.32,32.15,0.046,5.82,2.06,8.9,2.66,0.034,0.18,54.16,11.08,0.067,1.903780069,0.15,101.512,0.1,96.78,0.67,0.58,1.16,0.0,0.0,1.273,1.0,62.00692585,3.140936917,4.192495039,0.068395875,0.020962475,0.068897739,0.221028955,2.801687414,4.512034097,0.05406188,0.101604125,0.048272987,33.258,4.32,2.11,63.83,0.14,0.145,0.046,0.0,0.033,3.4,0.58,0.02,0.91,0.045,1837.5640841885183,7.0,0.279156656,2.847728553,8.0,26.63157895,19.0,60.0,26.5,8.0,97.15155339975,138.8796483,526.75,42.40569531,315.0,95.72666667
2025-11-17 22:00:00,2.7485974,1.348136086,1.400340097,1175.797778,4295.212958,0.0,2257.518717,1251.265822,204.5564514,104889.1133,3.357632456,0.982495088,12.14631999,0.425151031,86.87118492,5.030992141,32.576,7.95,1.025,0.445,87.35,11.625,6.954,69.8,11.34,17.56,1.3,13.66185202,5.177777778,79.26777778,71.32,32.15,0.046,5.82,2.06,8.9,2.66,0.034,0.18,54.16,11.08,0.067,1.903780069,0.15,115.537,0.1,96.78,0.67,0.58,1.16,0.0,0.0,1.493,1.0,59.04775338,4.387157521,4.481194793,0.065990043,0.022405974,0.079242813,0.354552592,4.019038042,6.164840188,0.090149349,0.104009957,0.044183074,45.397,4.32,2.11,63.83,0.14,0.145,0.046,0.002,0.033,3.4,0.58,0.02,0.91,0.045,1837.5640841885183,7.0,0.204562844,2.853483494,8.0,26.63157895,19.0,60.0,26.5,8.0,98.617513644,149.9434992,534.5694444,43.32244947,315.0,91.11333333
2025-11-17 23:00:00,2.750928253,1.348095708,1.402829114,1180.476389,4302.649617,0.0,2247.394147,1253.262558,205.7929389,105338.0758,3.353867839,0.981264733,12.12471188,0.423843779,86.89402339,4.966398503,32.07,7.95,1.025,0.445,87.35,11.625,6.99,69.8,11.34,17.56,1.3,14.15703995,5.177777778,79.26777778,71.32,32.15,0.046,5.82,2.06,8.9,2.66,0.034,0.18,54.16,11.08,0.067,1.903780069,0.15,119.047,0.1,96.78,0.67,0.58,1.16,0.0,0.0,1.327,1.0,59.75654696,4.088657459,4.412044199,0.066566298,0.022060221,0.076764917,0.322570442,3.727453039,5.768953039,0.081505525,0.103433702,0.045162707,50.68,4.32,2.11,63.83,0.14,0.145,0.046,0.0,0.033,3.4,0.58,0.02,0.91,0.045,1837.5640841885183,6.0,0.345494545,2.979528392,8.0,26.63157895,19.0,60.0,26.5,8.0,98.34545713125,147.8902425,541.5833333,42.73024392,315.0,95.72666667
2025-11-18 00:00:00,2.759255192,1.348242789,1.410996483,1166.621667,4296.991172,0.0,2213.368553,1246.358056,203.6617042,105401.8281,3.342467697,0.947821116,11.99538835,0.444776394,87.05679054,5.047478091,26.587,7.95,1.02,0.445,87.39,11.59,5.8,69.94,11.2,16.9,1.96,14.90601575,5.133333333,79.44555556,71.32,32.15,0.044,5.69,2.01,9.05,2.52,0.019,0.16,54.51,11.01,0.047,1.934973638,0.15,101.785,0.1,96.43,1.32,0.56,1.23,0.0,0.0,0.812,1.0,59.19959878,4.057536121,4.113219231,0.053113013,0.023113013,0.100972263,0.424182054,4.336757114,5.957940351,0.060660962,0.04,0.017132192,43.119,0.0,0.0,0.0,0.0,0.0,0.0,0.0,0.0,0.0,0.0,0.0,0.0,0.0,1837.5640841885183,7.0,0.366598368,3.054293647,8.0,26.63157895,19.0,60.0,26.5,8.0,100.42681737525,163.5986217,544.7361111,42.35461703,315.0,91.11333333
2025-11-18 01:00:00,2.772300097,1.348169842,1.423911869,1180.978889,4299.753661,0.0,2235.461206,1233.467592,204.2582744,104957.6072,3.356213042,0.951500704,12.08339184,0.44937588,86.96510745,5.305049301,27.687,7.95,1.02,0.445,87.39,11.59,5.896,69.94,11.2,16.9,1.96,14.51969116,5.133333333,79.44555556,71.32,32.15,0.044,5.69,2.01,9.05,2.52,0.019,0.16,54.51,11.01,0.047,1.934973638,0.15,101.815,0.1,96.43,1.32,0.56,1.23,0.0,0.0,0.518,1.0,59.23004227,4.048232551,4.110209989,0.053163167,0.023163167,0.100826816,0.422243602,4.321560447,5.941715526,0.060510499,0.04,0.0171021,43.526,0.0,0.0,0.0,0.0,0.0,0.0,0.0,0.0,0.0,0.0,0.0,0.0,0.0,1837.5640841885183,6.0,0.335240434,3.036016278,8.0,26.63157895,19.0,60.0,26.5,8.0,100.1357167435,161.4016358,535.9166667,42.44658228,315.0,89.96
2025-11-18 02:00:00,2.744855892,1.348207186,1.396777847,1174.566389,4300.185122,0.0,2257.579442,1230.747092,200.8006264,102977.9009,3.423978703,0.950064609,12.04904523,0.447580761,87.00089017,5.204522613,27.86,7.95,1.02,0.445,87.39,11.59,6.013,69.94,11.2,16.9,1.96,13.48878629,5.133333333,79.44555556,71.32,32.15,0.044,5.69,2.01,9.05,2.52,0.019,0.16,54.51,11.01,0.047,1.934973638,0.15,101.543,0.1,96.43,1.32,0.56,1.23,0.0,0.0,0.579,1.0,59.30951306,4.023946175,4.102354558,0.053294091,0.023294091,0.100447137,0.417183394,4.281890518,5.899361658,0.060117728,0.04,0.017023546,43.66,0.0,0.0,0.0,0.0,0.0,0.0,0.0,0.0,0.0,0.0,0.0,0.0,0.0,1837.5640841885183,7.0,0.390046448,2.893221133,8.0,26.63157895,19.0,60.0,26.5,8.0,98.6173208565,149.9420442,527.4444444,42.67808072,315.0,89.96
2025-11-18 03:00:00,2.757888806,1.348011281,1.4097796,1176.376944,4299.357872,0.0,2262.732661,1228.919639,201.8777186,103753.2303,3.396257528,0.951895345,12.09283033,0.449869181,86.95527432,5.332674145,32.717,7.95,1.02,0.445,87.39,11.59,6.976,69.94,11.2,16.9,1.96,13.41976081,5.133333333,79.44555556,71.32,32.15,0.044,5.69,2.01,9.05,2.52,0.019,0.16,54.51,11.01,0.047,1.934973638,0.15,118.56,0.1,96.43,1.32,0.56,1.23,0.0,0.0,0.71,1.0,59.37970941,4.002494076,4.095415874,0.053409735,0.023409735,0.100111767,0.412713725,4.246850161,5.861950585,0.059770794,0.04,0.016954159,51.482,0.0,0.0,0.0,0.0,0.0,0.0,0.0,0.0,0.0,0.0,0.0,0.0,0.0,1837.5640841885183,7.0,0.300691286,2.82856705,8.0,26.63157895,19.0,60.0,26.5,8.0,98.51565481225,149.1747533,531.4027778,42.91777386,315.0,89.96
2025-11-18 04:00:00,2.759861969,1.348400764,1.411457654,1180.850556,4301.356847,0.0,2283.359833,1233.763739,203.3946003,104222.2689,3.379881831,0.95230073,12.10252578,0.450375912,86.94517349,5.361051076,32.481,7.95,1.02,0.445,87.39,11.59,6.637,69.94,11.2,16.9,1.96,12.90257865,5.133333333,79.44555556,71.32,32.15,0.044,5.69,2.01,9.05,2.52,0.019,0.16,54.51,11.01,0.047,1.934973638,0.15,118.469,0.1,96.43,1.32,0.56,1.23,0.0,0.0,0.71,1.0,59.27892437,4.033294118,4.105378151,0.053243697,0.023243697,0.100593277,0.419131092,4.297159664,5.915663866,0.060268908,0.04,0.017053782,49.98,0.0,0.0,0.0,0.0,0.0,0.0,0.0,0.0,0.0,0.0,0.0,0.0,0.0,1837.5640841885183,6.0,0.26166211,2.715880628,8.0,26.63157895,19.0,60.0,26.5,8.0,96.609095392,134.7856256,534.25,43.08820997,315.0,95.72666667
2025-11-18 05:00:00,2.710603856,1.348388067,1.362181611,1169.5475,4302.086444,0.0,2222.199417,1283.536719,205.4570319,104785.5792,3.363258225,0.95244395,12.10595114,0.450554938,86.94160491,5.371076515,27.877,7.95,1.02,0.445,87.39,11.59,5.618,69.94,11.2,16.9,1.96,14.63038315,5.133333333,79.44555556,71.32,32.15,0.044,5.69,2.01,9.05,2.52,0.019,0.16,54.51,11.01,0.047,1.934973638,0.15,101.481,0.1,96.43,1.32,0.56,1.23,0.0,0.0,0.613,1.0,59.18413018,4.062263348,4.114748253,0.053087529,0.023087529,0.101046166,0.425166999,4.344478676,5.966184329,0.060737413,0.04,0.017147483,42.066,0.0,0.0,0.0,0.0,0.0,0.0,0.0,0.0,0.0,0.0,0.0,0.0,0.0,1837.5640841885183,7.0,0.386090157,2.993561908,8.0,26.63157895,19.0,60.0,26.5,8.0,99.93271069775,159.8695147,541.8194444,42.61310197,315.0,91.51452778
2025-11-18 06:00:00,2.697998422,1.348156082,1.349788627,1179.27418,4297.272996,0.0,2189.789209,1299.06907,207.764641,104857.3533,3.357000004,0.951768747,12.08980254,0.449710934,86.95842871,5.323812324,32.311,7.95,1.02,0.445,87.39,11.59,6.983,69.94,11.2,16.9,1.96,15.94660265,5.133333333,79.44555556,71.32,32.15,0.044,5.69,2.01,9.05,2.52,0.019,0.16,54.51,11.01,0.047,1.934973638,0.15,118.934,0.1,96.43,1.32,0.56,1.23,0.0,0.0,0.717,1.0,59.48282803,3.970980892,4.08522293,0.053579618,0.023579618,0.099619108,0.406147771,4.195375796,5.806993631,0.059261146,0.04,0.016852229,51.81,0.0,0.0,0.0,0.0,0.0,0.0,0.0,0.0,0.0,0.0,0.0,0.0,0.0,1837.5640841885183,7.0,0.255489128,3.203492643,8.0,26.63157895,19.0,60.0,26.5,8.0,102.052176471,175.8654828,546.454918,43.02721611,315.0,90.675
2025-11-18 07:00:00,2.723500314,1.348526087,1.375025012,1177.932231,4301.698583,0.0,2209.528194,1278.798847,206.9074194,105217.8595,3.34781245,0.951854464,12.09185261,0.449818081,86.95629293,5.329812512,32.322,7.95,1.02,0.445,87.39,11.59,7.034,69.94,11.2,16.9,1.96,15.28997903,5.133333333,79.44555556,71.32,32.15,0.044,5.69,2.01,9.05,2.52,0.019,0.16,54.51,11.01,0.047,1.934973638,0.15,118.445,0.1,96.43,1.32,0.56,1.23,0.0,0.0,0.695,1.0,59.12250249,4.081096851,4.120839952,0.052986001,0.022986001,0.101340598,0.429091069,4.375241756,5.99902874,0.061041998,0.04,0.0172084,47.217,0.0,0.0,0.0,0.0,0.0,0.0,0.0,0.0,0.0,0.0,0.0,0.0,0.0,1837.5640841885183,6.0,0.418310545,3.037644405,8.0,26.63157895,19.0,60.0,26.5,8.0,101.09267682,168.623976,550.0,42.93196,315.0,90.675
2025-11-18 08:00:00,2.743288594,1.347975681,1.395280086,1182.180833,4301.516467,0.0,2214.078844,1258.047753,206.1524658,105113.8517,3.350448511,0.983493574,11.96091118,0.485220794,87.05559525,4.788317656,27.854,7.95,1.02,0.445,87.39,11.59,6.046,70.6,10.48,17.4,1.52,15.24832606,5.133333333,79.44555556,71.32,32.15,0.05,5.66,2.13,9.28,2.71,0.03,0.18,54.28,11.01,0.065,1.945229682,0.15,101.506,0.1,96.43,1.32,0.56,1.23,0.0,0.0,0.518,1.0,58.98225823,4.12395568,4.134702646,0.052754956,0.022754956,0.102010628,0.438020954,4.445248361,6.073771765,0.061735132,0.04,0.017347026,39.801,4.32,2.11,63.83,0.14,0.145,0.046,0.0,0.033,3.4,0.58,0.02,0.91,0.045,1837.5640841885183,6.0,0.377495427,3.131494358,8.0,26.63157895,19.0,60.0,26.5,8.0,101.0318109045,168.1646106,550.0,42.91991883,315.0,90.675
2025-11-18 09:00:00,2.738317333,1.348508631,1.389802668,1196.55,4301.766042,0.0,2221.066825,1266.317417,208.9853781,105411.3014,3.344642261,0.984107421,11.98000866,0.485357205,87.03588392,4.842881878,28.877,7.95,1.02,0.445,87.39,11.59,5.973,70.6,10.48,17.4,1.52,15.4438965,5.133333333,79.44555556,71.32,32.15,0.05,5.66,2.13,9.28,2.71,0.03,0.18,54.28,11.01,0.065,1.945229682,0.15,102.907,0.1,96.43,1.32,0.56,1.23,0.0,0.0,0.515,1.0,57.89860724,4.455120853,4.241818066,0.050969699,0.020969699,0.107187873,0.507021137,4.986181232,6.651302404,0.067090903,0.04,0.018418181,31.319,4.32,2.11,63.83,0.14,0.145,0.046,4.773,0.033,3.4,0.58,0.02,0.91,0.045,1837.5640841885183,7.0,0.049836063,3.211797478,8.0,26.63157895,19.0,60.0,26.5,8.0,101.317590694,170.3214392,550.0,42.50962308,315.0,90.675
2025-11-18 10:00:00,2.755682444,1.348311494,1.407337778,1178.656667,4300.459378,0.0,2204.304681,1263.241339,207.8068553,106651.0869,3.307279767,0.983868257,11.97256799,0.485304057,87.04356375,4.821622843,33.201,7.95,1.02,0.445,87.39,11.59,6.791,70.6,10.48,17.4,1.52,15.59905298,5.133333333,79.44555556,71.32,32.15,0.05,5.66,2.13,9.28,2.71,0.03,0.18,54.28,11.01,0.065,1.945229682,0.15,119.088,0.1,96.43,1.32,0.56,1.23,0.0,0.0,0.597,1.0,58.9582974,4.131278142,4.137071097,0.052715482,0.022715482,0.102125103,0.439546632,4.45720904,6.086541665,0.061853555,0.04,0.017370711,46.106,4.32,2.11,63.83,0.14,0.145,0.046,4.838,0.033,3.4,0.58,0.02,0.91,0.045,1837.5640841885183,6.0,0.337785984,3.221643478,8.0,26.63157895,19.0,60.0,26.5,8.0,101.54431508775,172.0325667,550.3472222,42.54738778,315.0,90.675
2025-11-18 11:00:00,2.729821664,1.347985933,1.381842656,1196.642778,4300.238853,0.0,2255.602008,1252.574578,205.9055572,103629.3885,3.408440903,0.983708054,11.96758389,0.485268456,87.04870805,4.80738255,28.608,7.95,1.02,0.445,87.39,11.59,5.924,70.6,10.48,17.4,1.52,14.1356345,5.133333333,79.44555556,71.32,32.15,0.05,5.66,2.13,9.28,2.71,0.03,0.18,54.28,11.01,0.065,1.945229682,0.15,102.085,0.1,96.43,1.32,0.56,1.23,0.0,0.0,0.521,1.0,58.28752033,4.3362685,4.203375256,0.051610412,0.021610412,0.105329804,0.482257561,4.792045042,6.444031588,0.065168763,0.04,0.018033753,34.19,4.32,2.11,63.83,0.14,0.145,0.046,9.693,0.033,3.4,0.58,0.02,0.91,0.045,1837.5640841885183,7.0,0.340762286,3.026548083,8.0,26.63157895,19.0,60.0,26.5,8.0,99.4058761625,155.893405,556.3888889,43.08061675,315.0,90.675
2025-11-18 12:00:00,2.774365767,1.348057667,1.426239517,1189.905556,4299.382514,0.0,2204.838928,1215.294286,202.8247886,103697.7202,3.404038175,0.982887904,11.94206811,0.485086201,87.07504399,4.734480312,28.19,7.95,1.02,0.445,87.39,11.59,5.958,70.6,10.48,17.4,1.52,15.68076562,5.133333333,79.44555556,71.32,32.15,0.05,5.66,2.13,9.28,2.71,0.03,0.18,54.28,11.01,0.065,1.945229682,0.15,101.712,0.1,96.43,1.32,0.56,1.23,0.0,0.0,0.513,1.0,59.44463816,3.982651765,4.088997876,0.053516702,0.023516702,0.099801564,0.408579465,4.214439271,5.827346879,0.059449894,0.04,0.016889979,44.246,4.32,2.11,63.83,0.14,0.145,0.046,0.0,0.033,3.4,0.58,0.02,0.91,0.045,1837.5640841885183,6.0,0.405591058,3.175234725,8.0,26.63157895,19.0,60.0,26.5,8.0,101.71232980825,172.9337261,554.5277778,43.0036745,315.1944444,90.675
2025-11-18 13:00:00,2.78583935,1.348017278,1.4377101,1166.775278,4286.729786,0.0,2201.060261,1209.429942,199.5979083,103961.7031,3.384139983,0.984060536,11.97855002,0.485346786,87.03738944,4.838714355,33.104,7.95,1.02,0.445,87.39,11.59,7.006,70.6,10.48,17.4,1.52,15.17331269,5.133333333,79.44555556,71.32,32.15,0.05,5.66,2.13,9.28,2.71,0.03,0.18,54.28,11.01,0.065,1.945229682,0.15,118.315,0.1,96.43,1.32,0.56,1.23,0.0,0.0,0.603,1.0,59.38783682,4.000010331,4.094612506,0.053423125,0.023423125,0.100072938,0.412196223,4.242793155,5.857619094,0.059730625,0.04,0.016946125,51.304,4.32,2.11,63.83,0.14,0.145,0.046,0.0,0.033,3.4,0.58,0.02,0.91,0.045,1837.5640841885183,6.0,0.358679417,3.172349192,8.0,26.63157895,19.0,60.0,26.5,8.0,103.690840258,178.7987944,553.4027778,42.71763206,320.0,84.8625
2025-11-18 14:00:00,2.792004178,1.348321064,1.443763368,1163.139722,4104.424619,0.0,2248.73555,1183.583328,195.4441728,102288.4698,3.301659411,0.984632407,11.99634155,0.485473868,87.01902604,4.889547282,28.605,7.95,1.02,0.445,87.39,11.59,6.082,70.6,10.48,17.4,1.52,13.12717857,5.133333333,79.44555556,71.32,32.15,0.05,5.66,2.13,9.28,2.71,0.03,0.18,54.28,11.01,0.065,1.945229682,0.15,101.681,0.1,96.43,1.32,0.56,1.23,0.0,0.0,0.525,1.0,59.17716298,4.064392532,4.115436938,0.053076051,0.023076051,0.101079452,0.425610627,4.347956535,5.969897489,0.060771847,0.04,0.017154369,41.459,4.32,2.11,63.83,0.14,0.145,0.046,0.0,0.033,3.4,0.58,0.02,0.91,0.045,1837.5640841885183,6.0,0.464324211,2.880489678,8.0,26.63157895,19.0,60.0,26.5,8.0,100.7807785065,156.8360642,539.7361111,43.44467167,320.0,83.7
2025-11-18 15:00:00,2.772328236,1.348322897,1.423981956,1160.571111,4068.850283,0.0,2272.742361,1181.69185,193.3692089,100809.9942,3.321941981,0.984881978,12.00410599,0.485529329,87.01101203,4.911731402,24.021,7.95,1.02,0.445,87.39,11.59,5.088,70.6,10.48,17.4,1.52,12.15552578,5.133333333,79.44555556,71.32,32.15,0.05,5.66,2.13,9.28,2.71,0.03,0.18,54.28,11.01,0.065,1.945229682,0.15,84.692,0.1,96.43,1.32,0.56,1.23,0.0,0.0,0.427,1.0,59.10766103,4.085632421,4.122306982,0.05296155,0.02296155,0.101411504,0.430036081,4.382650261,6.00693848,0.061115349,0.04,0.01722307,32.51,4.32,2.11,63.83,0.14,0.145,0.046,0.0,0.033,3.4,0.58,0.02,0.91,0.045,1837.5640841885183,6.0,0.415251378,2.685321836,8.0,26.63157895,19.0,60.0,26.5,8.0,99.28212794175,145.5254939,531.0416667,43.48743681,320.0,83.528497
2025-11-18 16:00:00,2.794982117,1.348212536,1.446711936,1168.961944,3909.616372,0.0,2260.401556,1192.203642,198.0374139,103247.2958,3.118885539,0.96763373,12.07009526,0.424945606,86.96227101,5.623617622,33.276,7.75,1.03,0.5,87.185,11.785,7.109,69.79,11.3,17.06,1.85,12.66698702,5.133333333,79.44555556,71.32,32.15,0.049,5.46,2.25,9.33,2.62,0.035,0.17,54.24,11.17,0.067,2.045787546,0.15,119.1,0.1,96.03,1.42,0.65,1.02,0.0,0.0,0.62,1.0,59.46699051,3.785504319,3.813570183,0.059730502,0.024080849,0.068218457,0.414504157,4.231759946,5.862058036,0.099191507,0.06,0.03697305,49.314,0.0,0.0,0.0,0.0,0.0,0.0,0.0,0.0,0.0,0.0,0.0,0.0,0.0,1837.5640841885183,6.0,0.368539161,2.800081961,8.0,26.63157895,19.0,60.0,26.5,8.0,100.09549546275,151.6641167,530.0,43.19013683,320.0,83.52
2025-11-18 17:00:00,2.809847494,1.348158906,1.461578436,1168.001944,3900.029611,0.0,2264.394044,1176.382486,196.5073117,102901.2275,3.122970933,0.967847963,12.07396676,0.425144537,86.95818528,5.635706489,28.401,7.75,1.03,0.5,87.185,11.785,6.041,69.79,11.3,17.06,1.85,12.47225947,5.133333333,79.44555556,71.32,32.15,0.049,5.46,2.25,9.33,2.62,0.035,0.17,54.24,11.17,0.067,2.045787546,0.15,102.142,0.1,96.03,1.42,0.65,1.02,0.0,0.0,0.513,1.0,59.4048533,3.805538484,3.82504809,0.059887019,0.024033894,0.068672356,0.418083177,4.259776474,5.895709172,0.099661058,0.06,0.036988702,41.069,0.0,0.0,0.0,0.0,0.0,0.0,0.0,0.0,0.0,0.0,0.0,0.0,0.0,1837.5640841885183,7.0,0.275636618,2.734680433,8.0,26.63157895,19.0,60.0,26.5,8.0,99.7865706395,149.3326086,525.9305556,43.77586217,320.0,83.52
2025-11-18 18:00:00,2.789970689,1.348006422,1.442175336,1164.841667,3903.230022,0.0,2286.783369,1203.605864,198.9254931,103880.8345,3.095188089,0.967464302,12.06703346,0.424788281,86.96550224,5.614057046,28.363,7.75,1.03,0.5,87.185,11.785,6.035,69.79,11.3,17.06,1.85,11.72828346,5.133333333,79.44555556,71.32,32.15,0.049,5.46,2.25,9.33,2.62,0.035,0.17,54.24,11.17,0.067,2.045787546,0.15,96.045,0.1,96.03,1.42,0.65,1.02,0.0,0.0,0.514,1.0,59.37853072,3.814025359,3.829910362,0.059953323,0.024014003,0.068864637,0.419599322,4.271644838,5.90996447,0.099859969,0.06,0.036995332,43.062,0.0,0.0,0.0,0.0,0.0,0.0,0.0,0.0,0.0,0.0,0.0,0.0,0.0,1837.5640841885183,6.0,0.172967199,2.687958142,8.0,26.63157895,19.0,60.0,26.5,8.0,97.4018584295,131.3347806,525.0,42.802665,320.0,89.30066667
2025-11-18 19:00:00,2.798711506,1.348371717,1.450127522,1166.084444,3896.629486,0.0,2276.749258,1197.312117,198.7241322,103885.692,3.088178806,0.967363017,12.06520309,0.42469423,86.96743389,5.608341663,33.015,7.75,1.03,0.5,87.185,11.785,7.012,69.79,11.3,17.06,1.85,12.06899879,5.133333333,79.44555556,71.32,32.15,0.049,5.46,2.25,9.33,2.62,0.035,0.17,54.24,11.17,0.067,2.045787546,0.15,117.895,0.1,96.03,1.42,0.65,1.02,0.0,0.0,0.6,1.0,59.62231287,3.735425574,3.784879235,0.059339262,0.024198221,0.067083861,0.405557798,4.161727952,5.777941394,0.098017787,0.06,0.036933926,52.623,0.0,0.0,0.0,0.0,0.0,0.0,0.0,0.0,0.0,0.0,0.0,0.0,0.0,1837.5640841885183,7.0,0.324857907,2.729536414,8.0,26.63157895,19.0,60.0,26.5,8.0,97.673986956,133.3885808,525.0,43.45539633,320.0,90.48
2025-11-18 20:00:00,2.814047114,1.348292739,1.465803761,1167.206111,3900.523033,0.0,2252.287964,1185.989767,198.5174819,104157.6728,3.099436925,0.966433538,12.04840609,0.423831143,86.98516037,5.555892526,27.467,7.75,1.03,0.5,87.185,11.785,6.05,69.79,11.3,17.06,1.85,12.04714129,5.133333333,79.44555556,71.32,32.15,0.049,5.46,2.25,9.33,2.62,0.035,0.17,54.24,11.17,0.067,2.045787546,0.15,100.883,0.1,96.03,1.42,0.65,1.02,0.0,0.0,0.511,1.0,59.48699889,3.779053254,3.80987426,0.059680104,0.024095969,0.0680723,0.413351701,4.222738536,5.851222263,0.099040311,0.06,0.03696801,43.264,0.0,0.0,0.0,0.0,0.0,0.0,0.0,0.0,0.0,0.0,0.0,0.0,0.0,1837.5640841885183,6.0,0.386034616,2.994229047,8.0,26.63157895,19.0,60.0,26.5,8.0,97.64197857325,133.1470081,525.0,42.46599739,320.0,90.48
2025-11-18 21:00:00,2.752961736,1.348247539,1.404796753,1169.187222,3898.917247,0.0,2241.179706,1239.224103,201.9606469,104129.2636,3.094316678,0.967159851,12.0615316,0.424505576,86.97130855,5.596877323,32.28,7.75,1.03,0.5,87.185,11.785,6.924,69.79,11.3,17.06,1.85,12.65561919,5.133333333,79.44555556,71.32,32.15,0.049,5.46,2.25,9.33,2.62,0.035,0.17,54.24,11.17,0.067,2.045787546,0.15,117.818,0.1,96.03,1.42,0.65,1.02,0.0,0.0,0.666,1.0,59.40063186,3.806899553,3.825827869,0.059897653,0.024030704,0.068703193,0.418326326,4.261679843,5.897995342,0.099692958,0.06,0.036989765,48.951,0.0,0.0,0.0,0.0,0.0,0.0,0.0,0.0,0.0,0.0,0.0,0.0,0.0,1837.5640841885183,7.0,0.326542815,2.965543033,8.0,26.63157895,19.0,60.0,26.5,8.0,98.53304091425,139.8720069,525.5694444,43.83047803,320.0,90.48
2025-11-18 22:00:00,2.750429958,1.348102314,1.402269271,1170.1375,3900.867347,0.0,2242.890972,1262.880058,205.8238711,105918.1478,3.031448097,0.967107492,12.06058539,0.424456957,86.97230712,5.593922755,32.235,7.75,1.03,0.5,87.185,11.785,7.045,69.79,11.3,17.06,1.85,13.41095138,5.133333333,79.44555556,71.32,32.15,0.049,5.46,2.25,9.33,2.62,0.035,0.17,54.24,11.17,0.067,2.045787546,0.15,116.155,0.1,96.03,1.42,0.65,1.02,0.0,0.0,0.832,1.0,59.44057505,3.794021142,3.818449612,0.05979704,0.024060888,0.068411416,0.416025652,4.24367019,5.876363636,0.099391121,0.06,0.036979704,49.665,0.0,0.0,0.0,0.0,0.0,0.0,0.0,0.0,0.0,0.0,0.0,0.0,0.0,1837.5640841885183,6.0,0.204550094,2.896412028,8.0,26.63157895,19.0,60.0,26.5,8.0,99.63915846675,148.2200639,533.5138889,42.48875186,320.0,90.48
2025-11-18 23:00:00,2.764535856,1.34811675,1.416366367,1166.913889,3900.273889,0.0,2231.248611,1242.696133,203.5450722,105377.4817,3.043929511,0.967489708,12.06749257,0.424811871,86.96501772,5.615490638,27.933,7.75,1.03,0.5,87.185,11.785,6.152,69.79,11.3,17.06,1.85,13.69407749,5.133333333,79.44555556,71.32,32.15,0.049,5.46,2.25,9.33,2.62,0.035,0.17,54.24,11.17,0.067,2.045787546,0.15,101.904,0.1,96.03,1.42,0.65,1.02,0.0,0.0,0.9,1.0,59.04990804,3.91997927,3.890613124,0.060781088,0.023765674,0.071265155,0.438527547,4.419814761,6.08793393,0.102343264,0.06,0.037078109,37.627,0.0,0.0,0.0,0.0,0.0,0.0,0.0,0.0,0.0,0.0,0.0,0.0,0.0,1837.5640841885183,7.0,0.418419854,2.915718239,8.0,26.63157895,19.0,60.0,26.5,8.0,98.8217204815,142.2603642,538.9305556,43.06097972,319.8888889,96.26066667
2025-11-19 00:00:00,2.758821203,1.347973311,1.410896586,1177.228611,3898.722936,0.0,2227.018431,1260.898956,207.4360989,106579.4556,3.009989667,0.999024976,12.02500273,0.495435707,86.97597229,5.774282936,32.912,7.75,1.03,0.5,87.185,11.785,6.977,69.6,10.89,17.74,1.77,14.23379644,5.176666667,80.02333333,66.61,29.22,0.049,5.53,2.18,9.14,2.68,0.029,0.18,54.4,10.94,0.065,1.978300181,0.15,115.765,0.1,96.03,1.42,0.65,1.02,0.0,0.0,1.281,1.0,59.5195414,3.76856096,3.80386305,0.059598132,0.02412056,0.067834584,0.411477296,4.208065717,5.833598487,0.098794397,0.06,0.036959813,50.763,0.0,0.0,0.0,0.0,0.0,0.0,0.0,0.0,0.0,0.0,0.0,0.0,0.0,1837.5640841885183,6.0,0.24732241,2.973419797,8.0,26.63157895,19.0,60.0,26.5,8.0,100.71096075,165.7431,535.0,42.14581881,315.0,85.87866667
2025-11-19 01:00:00,2.751868694,1.348160792,1.403552097,1173.466944,3899.042144,0.0,2222.438953,1272.142156,207.6911444,106770.0456,3.003355972,0.998965023,12.02293865,0.495418578,86.97809633,5.767431193,27.904,7.75,1.03,0.5,87.185,11.785,5.824,69.6,10.89,17.74,1.77,14.27645547,5.176666667,80.02333333,66.61,29.22,0.049,5.53,2.18,9.14,2.68,0.029,0.18,54.4,10.94,0.065,1.978300181,0.15,101.199,0.1,96.03,1.42,0.65,1.02,0.0,0.0,1.094,1.0,58.90548197,3.966544855,3.917291323,0.061144882,0.023656535,0.072320157,0.446846294,4.484933821,6.166149561,0.103434645,0.06,0.037114488,44.878,0.0,0.0,0.0,0.0,0.0,0.0,0.0,0.0,0.0,0.0,0.0,0.0,0.0,1837.5640841885183,7.0,0.291973567,2.940771272,8.0,26.63157895,19.0,60.0,26.5,8.0,98.644865619,150.1499292,538.0,43.54225992,315.0,95.08133333
2025-11-19 02:00:00,2.779865234,1.348193607,1.431698975,1172.254875,3899.795922,0.0,2222.924833,1253.51768,207.3726682,107427.9685,2.983150936,0.998382571,12.00288566,0.495252163,86.99873177,5.700865266,32.36,7.75,1.03,0.5,87.185,11.785,6.851,69.6,10.89,17.74,1.77,14.28284693,5.176666667,80.02333333,66.61,29.22,0.049,5.53,2.18,9.14,2.68,0.029,0.18,54.4,10.94,0.065,1.978300181,0.15,117.991,0.1,96.03,1.42,0.65,1.02,0.0,0.0,1.307,1.0,59.22153324,3.864644195,3.858910737,0.060348783,0.023895365,0.07001147,0.428642166,4.342432116,5.994988296,0.101046348,0.06,0.037034878,51.264,0.0,0.0,0.0,0.0,0.0,0.0,0.0,0.0,0.0,0.0,0.0,0.0,0.0,1837.5640841885183,6.0,0.338324132,2.960270936,8.0,26.63157895,19.0,60.0,26.5,8.0,99.39611781575,155.8197571,540.5431755,42.57724841,315.0,91.66261838
2025-11-19 03:00:00,2.803373261,1.348241575,1.455277367,1170.839722,3899.290397,0.0,2196.494981,1229.32885,205.1352869,107056.3244,2.991687561,0.99820274,11.99669433,0.495200783,87.00510293,5.680313134,27.592,7.75,1.03,0.5,87.185,11.785,5.871,69.6,10.89,17.74,1.77,15.06209848,5.176666667,80.02333333,66.61,29.22,0.049,5.53,2.18,9.14,2.68,0.029,0.18,54.4,10.94,0.065,1.978300181,0.15,100.619,0.1,96.03,1.42,0.65,1.02,0.0,0.0,1.151,1.0,59.2527151,3.854590596,3.853150862,0.060270239,0.023918928,0.069783693,0.426846133,4.328372787,5.978101392,0.100810717,0.06,0.037027024,43.258,0.0,0.0,0.0,0.0,0.0,0.0,0.0,0.0,0.0,0.0,0.0,0.0,0.0,1837.5640841885183,7.0,0.344392529,3.025093231,8.0,26.63157895,19.0,60.0,26.5,8.0,100.80711813325,166.4688161,534.7916667,42.99505425,315.0,90.48
2025-11-19 04:00:00,2.773051622,1.34314655,1.429905431,1163.038056,3900.737361,0.0,2217.73885,1195.241711,196.6469028,102444.4235,3.132894231,0.998434654,12.00467881,0.495267044,86.99688654,5.706817622,32.504,7.75,1.03,0.5,87.185,11.785,6.99,69.6,10.89,17.74,1.77,13.78980079,5.176666667,80.02333333,66.61,29.22,0.049,5.53,2.18,9.14,2.68,0.029,0.18,54.4,10.94,0.065,1.978300181,0.15,118.642,0.1,96.03,1.42,0.65,1.02,0.0,0.0,1.338,1.0,59.39727434,3.807982077,3.826448065,0.05990611,0.024028167,0.068727719,0.418519715,4.263193686,5.899813646,0.09971833,0.06,0.036990611,49.1,0.0,0.0,0.0,0.0,0.0,0.0,0.0,0.0,0.0,0.0,0.0,0.0,0.0,1837.5640841885183,6.0,0.293463588,2.926368019,8.0,26.63157895,19.0,60.0,26.5,8.0,98.9439501045,152.4071706,530.6944444,43.90107511,315.0,90.48
2025-11-19 05:00:00,2.769081089,1.348372944,1.420790853,1164.903056,3899.0466,0.0,2238.156592,1197.135319,196.0793589,101905.7474,3.145799081,0.998323884,12.00086515,0.495235395,87.00081097,5.694158174,27.868,7.75,1.03,0.5,87.185,11.785,6.079,69.6,10.89,17.74,1.77,13.13181908,5.176666667,80.02333333,66.61,29.22,0.049,5.53,2.18,9.14,2.68,0.029,0.18,54.4,10.94,0.065,1.978300181,0.15,101.318,0.1,96.03,1.42,0.65,1.02,0.0,0.0,1.139,1.0,59.31241248,3.835343078,3.842123638,0.060119868,0.02396404,0.069347617,0.423407644,4.301456336,5.945771576,0.100359603,0.06,0.037011987,42.964,0.0,0.0,0.0,0.0,0.0,0.0,0.0,0.0,0.0,0.0,0.0,0.0,0.0,1837.5640841885183,6.0,0.455841513,2.918820744,8.0,26.63157895,19.0,60.0,26.5,8.0,99.29285388775,155.0404067,529.7638889,42.16231881,315.0,84.69933333
2025-11-19 06:00:00,2.747472869,1.348211221,1.399285,1170.702049,3901.245385,0.0,2268.309098,1244.223053,202.3854648,104237.8451,3.073959824,0.998813001,12.01770475,0.495375143,86.98348225,5.750057274,27.936,7.75,1.03,0.5,87.185,11.785,6.17,69.6,10.89,17.74,1.77,12.45865509,5.176666667,80.02333333,66.61,29.22,0.049,5.53,2.18,9.14,2.68,0.029,0.18,54.4,10.94,0.065,1.978300181,0.15,101.195,0.1,96.03,1.42,0.65,1.02,0.0,0.0,1.14,1.0,59.34882825,3.823601974,3.835396965,0.06002814,0.023991558,0.069081607,0.421310144,4.285037136,5.926050191,0.100084421,0.06,0.037002814,43.354,0.0,0.0,0.0,0.0,0.0,0.0,0.0,0.0,0.0,0.0,0.0,0.0,0.0,1837.5640841885183,7.0,0.253134905,2.76622743,8.0,26.63157895,19.0,60.0,26.5,8.0,97.3523416605,140.3950314,530.0204918,43.22597844,315.0,88.74
2025-11-19 07:00:00,2.718604054,1.348242736,1.370389355,1168.195041,3900.538178,0.0,2243.178996,1264.955095,202.7582715,103661.3777,3.089232736,0.987954446,11.64386023,0.492272699,87.36818533,4.509079594,32.138,7.75,1.03,0.5,87.185,11.785,7.137,69.6,10.89,17.74,1.77,13.18643133,5.176666667,80.02333333,66.61,29.22,0.049,5.53,2.18,9.14,2.68,0.029,0.18,54.4,10.94,0.065,1.978300181,0.15,118.341,0.1,96.03,1.42,0.65,1.02,0.0,0.0,1.349,1.0,59.4967899,3.775896457,3.808065679,0.059655441,0.024103368,0.068000779,0.412787752,4.218323952,5.84591983,0.098966323,0.06,0.036965544,51.341,0.0,0.0,0.0,0.0,0.0,0.0,0.0,0.0,0.0,0.0,0.0,0.0,0.0,1837.5640841885183,6.0,0.365067079,2.84697112,8.0,26.63157895,19.0,60.0,26.5,8.0,98.0603686075,145.738631,530.0,42.78149095,315.0,90.48
