Repository: saikumar-voptimai/evonith_bf_webapp

# Evonith BF2 — Blast Furnace Intelligence Platform

Monitoring, modelling and optimisation of **Blast Furnace 2 (BF2)** at Evonith Steel: live telemetry from InfluxDB,
manual plant reports from Neon PostgreSQL, a two-zone energy model of the furnace, blend and fuel optimisers, a
conversational assistant (FurnaceMind) and a live digital twin evaluated every hour.

The platform has three deployable parts that share one Python service layer, plus the shared data library:

| Part | Path | What it is |
|---|---|---|
| **Streamlit app** (legacy) | `src/app.py`, `src/custom_pages/` | The original 11-page dashboard; still the home of the model pages. Served under `/legacy` in production |

File: src/data/V13_df_filtered.csv (part 253 of 268)
NM3/HR.,STEAMKGS/HR.,RAFTOC,PERMEABILITYKGS/HR.,TUYEREVELOCITYM/S,HOT BLAST VOLUMENM3/HR.,O2 ENRICHMENT %,COKE_VM%,COKE_ASH%,COKE_IM%,COKE_FC%,COKE_MOIST%,COKE_CALC_MT,NUTCOKE_MOIST%,NUTCOKE_VM%,NUTCOKE_IM%,NUTCOKE_FC%,NUTCOKE_ASH%,NUTCOKE_CALC_MT,PCI_2_FC%,PCI_2_ASH%,PCI_2_VM%,PCI_2_IM%,PCI_2_CALC_MT,SINTER_SP_02_COLD_STRENGTH_AI,SINTER_SP_02_COLD_STRENGTH_TI,SINTER_SP_02_HOT_STRENGTH_RI,SINTER_SP_02_HOT_STRENGTH_RDI,SINTER_SP_02_P%,SINTER_SP_02_SIO2%,SINTER_SP_02_MGO%,SINTER_SP_02_FEO%,SINTER_SP_02_AL2O3%,SINTER_SP_02_NA2O%,SINTER_SP_02_TIO2%,SINTER_SP_02_FE(T)%,SINTER_SP_02_CAO%,SINTER_SP_02_K2O%,SINTER_SP_02_BASICITY,SINTER_SP_02_MNO%,SINTER_CALC_MT,FLUX_TM%,FLUX_SIO2%,FLUX_FE2O3%,FLUX_AL2O3%,FLUX_LOI%,FLUX_MGO%,FLUX_CAO%,FLUX_CALC_MT,GEOMIN TYPE,ORE_FE(T)%,ORE_LOI%,ORE_TM%,ORE_MGO%,ORE_NA2O%,ORE_P%,ORE_TIO2%,ORE_AL2O3%,ORE_SIO2%,ORE_MNO%,ORE_CAO%,ORE_K2O%,ORE_CALC_MT,LLOYDS_PELLET_PCT_SIO2,LLOYDS_PELLET_PCT_AL2O3,LLOYDS_PELLET_PCT_FE2O3,LLOYDS_PELLET_PCT_MGO,LLOYDS_PELLET_PCT_TIO2,LLOYDS_PELLET_PCT_NA2O,TOTAL_PELLET_CALC_MT,LLOYDS_PELLET_PCT_K2O,LLOYDS_PELLET_PCT_TM,LLOYDS_PELLET_PCT_LOI,LLOYDS_PELLET_PCT_MNO,LLOYDS_PELLET_PCT_CAO,LLOYDS_PELLET_PCT_P,DAILYPRODUCTION,CHARGES/HRS.,STOCKRODLEVEL,FURNACE TOP GAS ANALYSISH2%,COKE_DISCHARGE_TIME,WEIGHTED_COKE_ANGLE,TOTAL_COKE_PORTIONS,NON_COKE_DISCHARGE_TIME,WEIGHTED_NON_COKE_ANGLE,TOTAL_NON_COKE_PORTIONS,UNITCOST LAKHS/THM,ACTUALKG/THM.,ACT. FUEL RATEKG/THM.,FURNACETOPGASANALYSISCO2ETACO,COKE RATE KG/THM,PRODUCTIONTONNESPERHR
2025-11-19 08:00:00,2.71787785,1.348226503,1.369695115,1173.917222,3900.225494,0.0,2251.7971,1277.231011,205.6854264,104781.8042,3.056944394,0.957368096,11.81819964,0.559211663,87.22443226,4.252761538,27.539,7.55,1.04,0.48,87.315,11.645,5.939,69.46,11.02,18.12,1.4,13.16150947,5.176666667,80.02333333,66.61,29.22,0.05,5.56,2.32,9.26,2.53,0.029,0.16,54.24,11.2,0.064,2.014388489,0.16,101.346,0.1,95.9,1.58,0.67,1.24,0.0,0.0,1.097,1.0,59.58929676,3.732968732,3.524765775,0.063188847,0.028015464,0.083842081,0.423114121,4.217612597,5.613648267,0.042232193,0.140866915,0.03011762,44.295,0.0,0.0,0.0,0.0,0.0,0.0,0.0,0.0,0.0,0.0,0.0,0.0,0.0,1837.5640841885183,7.0,0.374357002,2.788797247,8.0,26.63157895,19.0,60.0,26.5,8.0,99.33930025225,155.3909453,531.6805556,43.85508503,315.0,84.69933333
2025-11-19 09:00:00,2.749662331,1.348251222,1.401454886,1170.174722,3900.617292,0.0,2229.046797,1255.003597,204.6007075,105345.0319,3.041944361,0.95456977,12.17778457,0.569005805,86.86764566,5.372092034,32.901,7.55,1.04,0.48,87.315,11.645,6.642,69.46,11.02,18.12,1.4,13.88480861,5.176666667,80.02333333,66.61,29.22,0.05,5.56,2.32,9.26,2.53,0.029,0.16,54.24,11.2,0.064,2.014388489,0.16,118.058,0.1,95.9,1.58,0.67,1.24,0.0,0.0,1.233,1.0,59.30806246,3.841324035,3.589289467,0.063411343,0.028504955,0.084598566,0.436797594,4.329082837,5.772287551,0.04238794,0.139531942,0.030963103,48.541,0.0,0.0,0.0,0.0,0.0,0.0,0.0,0.0,0.0,0.0,0.0,0.0,0.0,1837.5640841885183,6.0,0.342587437,2.869301328,8.0,26.63157895,19.0,60.0,26.5,8.0,98.099088579,146.0308572,535.9722222,43.67475039,315.0,95.08133333
2025-11-19 10:00:00,2.737477453,1.348033558,1.389620211,1171.479722,3901.622544,0.0,2207.280319,1247.981517,202.5085097,103894.0585,3.089494403,0.954815133,12.14625537,0.568147034,86.89892949,5.27394669,27.912,7.55,1.04,0.48,87.315,11.645,5.918,69.46,11.02,18.12,1.4,14.49008978,5.176666667,80.02333333,66.61,29.22,0.05,5.56,2.32,9.26,2.53,0.029,0.16,54.24,11.2,0.064,2.014388489,0.16,101.463,0.1,95.9,1.58,0.67,1.24,0.0,0.0,1.004,1.0,59.18881942,3.88726657,3.616647444,0.063505681,0.028712498,0.084919315,0.442599372,4.376346102,5.83955044,0.042453977,0.138965915,0.031321587,40.751,0.0,0.0,0.0,0.0,0.0,0.0,0.0,0.0,0.0,0.0,0.0,0.0,0.0,1837.5640841885183,6.0,0.382916225,3.087850408,8.0,26.63157895,19.0,60.0,26.5,8.0,99.696441852,158.0863536,543.5833333,42.82600922,315.0,91.65933333
2025-11-19 11:00:00,2.727474731,1.347835811,1.379612651,1190.2375,3900.710503,0.0,2215.653697,1247.890283,204.1372203,103040.8829,3.115508408,0.954676228,12.16410466,0.568633201,86.88121911,5.329508662,28.168,7.55,1.04,0.48,87.315,11.645,5.991,69.46,11.02,18.12,1.4,14.65538817,5.176666667,80.02333333,66.61,29.22,0.05,5.56,2.32,9.26,2.53,0.029,0.16,54.24,11.2,0.064,2.014388489,0.16,101.136,0.1,95.9,1.58,0.67,1.24,0.0,0.0,1.003,1.0,58.97130785,3.971070473,3.666551206,0.063677763,0.029091078,0.085504393,0.453182411,4.462559152,5.962244862,0.042574434,0.137933423,0.031975499,39.263,0.0,0.0,0.0,0.0,0.0,0.0,0.0,0.0,0.0,0.0,0.0,0.0,0.0,1837.5640841885183,7.0,0.365232253,3.141999428,8.0,26.63157895,19.0,60.0,26.5,8.0,101.67625993925,173.0283769,542.8722222,43.23305506,315.0,84.69933333
2025-11-19 12:00:00,2.74472735,1.348226453,1.39648225,1171.116944,3898.507019,0.0,2218.517722,1229.482189,200.1925414,102816.2742,3.120792881,0.954623396,12.17089361,0.568818114,86.87448299,5.350641595,28.133,7.55,1.04,0.48,87.315,11.645,6.094,69.46,11.02,18.12,1.4,14.04299546,5.176666667,80.02333333,66.61,29.22,0.05,5.56,2.32,9.26,2.53,0.029,0.16,54.24,11.2,0.064,2.014388489,0.16,88.364,0.1,95.9,1.58,0.67,1.24,0.0,0.0,0.99,1.0,59.14629894,3.903649063,3.626402933,0.06353932,0.028786505,0.08503369,0.444668208,4.39319955,5.863535487,0.042477524,0.138764077,0.031449418,41.734,0.0,0.0,0.0,0.0,0.0,0.0,0.0,0.0,0.0,0.0,0.0,0.0,0.0,1837.5640841885183,6.0,0.419793248,3.022513208,8.0,26.63157895,19.0,60.0,26.5,8.0,99.5863158815,157.2552142,536.3611111,42.62193539,315.0,89.30066667
2025-11-19 13:00:00,2.789922458,1.348288519,1.441611103,1153.2925,3899.452128,0.0,2229.25925,1166.686331,191.3521042,100849.7009,3.188731319,0.954656662,12.1666189,0.568701682,86.87872444,5.337335088,28.121,7.55,1.04,0.48,87.315,11.645,6.123,69.46,11.02,18.12,1.4,13.06381286,5.176666667,80.02333333,66.61,29.22,0.05,5.56,2.32,9.26,2.53,0.029,0.16,54.24,11.2,0.064,2.014388489,0.16,101.683,0.1,95.9,1.58,0.67,1.24,0.0,0.0,0.982,1.0,59.42985491,3.794399257,3.56134658,0.063314988,0.028292974,0.08427096,0.430871775,4.280809092,5.703586591,0.042320492,0.140110071,0.030596955,41.973,0.0,0.0,0.0,0.0,0.0,0.0,0.0,0.0,0.0,0.0,0.0,0.0,0.0,1837.5640841885183,6.0,0.385795999,2.884419997,8.0,26.63157895,19.0,60.0,26.5,8.0,99.18646786225,154.2374933,522.5277778,43.60407933,315.0,84.69933333
2025-11-19 14:00:00,2.768835911,1.34825175,1.420514775,1158.907778,3899.933103,0.0,2253.651164,1203.412425,196.2265964,102431.3464,3.139104381,0.954816158,12.14612372,0.568143448,86.89906012,5.273536877,27.578,7.55,1.04,0.48,87.315,11.645,6.218,69.46,11.02,18.12,1.4,12.54639332,5.176666667,80.02333333,66.61,29.22,0.05,5.56,2.32,9.26,2.53,0.029,0.16,54.24,11.2,0.064,2.014388489,0.16,100.969,0.1,95.9,1.58,0.67,1.24,0.0,0.0,0.977,1.0,59.62021556,3.721056189,3.517672063,0.063164386,0.02796165,0.083758914,0.421609765,4.205357599,5.596207521,0.04221507,0.141013681,0.030024668,43.051,0.0,0.0,0.0,0.0,0.0,0.0,0.0,0.0,0.0,0.0,0.0,0.0,0.0,1837.5640841885183,6.0,0.37191345,2.794005575,8.0,26.63157895,19.0,60.0,26.5,8.0,100.13424711975,161.3905443,522.4305556,42.74587411,315.0,77.73933333
2025-11-19 15:00:00,2.787322272,1.348204778,1.438958331,1158.983056,3900.190294,0.0,2278.6895,1215.863978,199.7450336,104729.0478,3.068821525,0.954715184,12.15909886,0.568496856,86.88618596,5.313926415,32.126,7.55,1.04,0.48,87.315,11.645,7.246,69.46,11.02,18.12,1.4,11.91908709,5.176666667,80.02333333,66.61,29.22,0.05,5.56,2.32,9.26,2.53,0.029,0.16,54.24,11.2,0.064,2.014388489,0.16,117.898,0.1,95.9,1.58,0.67,1.24,0.0,0.0,1.09,1.0,59.47572916,3.776724604,3.550821633,0.063278695,0.02821313,0.084147564,0.42863976,4.262626338,5.677709738,0.042295087,0.140327828,0.030459042,48.501,0.0,0.0,0.0,0.0,0.0,0.0,0.0,0.0,0.0,0.0,0.0,0.0,0.0,1837.5640841885183,6.0,0.326741353,2.572771992,8.0,26.63157895,19.0,60.0,26.5,8.0,96.674727624,135.2809632,523.2611111,43.66152594,315.0,88.10616667
2025-11-19 16:00:00,2.761678517,1.348162561,1.413517481,1167.431667,3901.893172,0.0,2256.593475,1200.375297,196.1964397,101540.9624,3.166749025,0.975247751,11.99753392,0.453036794,87.02721833,5.180555965,27.124,7.55,1.04,0.48,87.315,11.645,6.145,70.25,11.02,17.28,1.45,12.62952443,5.176666667,80.02333333,66.61,29.22,0.05,5.69,2.33,9.02,2.62,0.032,0.17,53.85,11.42,0.068,2.007029877,0.14,100.815,0.1,95.9,1.58,0.67,1.24,0.0,0.0,1.509,1.0,59.40762193,3.802965286,3.566447501,0.063332578,0.028331671,0.084330764,0.431953522,4.289621372,5.716127821,0.042332804,0.140004534,0.030663795,39.696,0.0,0.0,0.0,0.0,0.0,0.0,0.0,0.0,0.0,0.0,0.0,0.0,0.0,1837.5640841885183,7.0,0.293683972,2.777560772,8.0,26.63157895,19.0,60.0,26.5,8.0,97.27143871075,139.7844431,524.0861111,43.21140247,315.0,90.35
2025-11-19 17:00:00,2.750783556,1.348261419,1.402473858,1157.263611,3898.75665,0.0,2250.687281,1216.778122,196.7161692,102264.3208,3.141647286,0.975756578,12.01814141,0.454139252,87.00610202,5.243311275,31.583,7.55,1.04,0.48,87.315,11.645,7.165,70.25,11.02,17.28,1.45,12.57961168,5.176666667,80.02333333,66.61,29.22,0.05,5.69,2.33,9.02,2.62,0.032,0.17,53.85,11.42,0.068,2.007029877,0.14,117.82,0.1,95.9,1.58,0.67,1.24,0.0,0.0,1.755,1.0,59.27275974,3.85492564,3.597388985,0.063439272,0.028566399,0.084693526,0.43851525,4.343075453,5.792201193,0.042407491,0.139364366,0.031069235,47.606,0.0,0.0,0.0,0.0,0.0,0.0,0.0,0.0,0.0,0.0,0.0,0.0,0.0,1837.5640841885183,6.0,0.460211288,2.855830456,8.0,26.63157895,19.0,60.0,26.5,8.0,97.19824070225,139.2320053,526.2333333,42.72319711,315.0,90.35
2025-11-19 18:00:00,2.739233669,1.348193914,1.3910957,1169.393611,3899.927006,0.0,2248.931336,1233.892708,200.1051861,102801.1886,3.126394967,0.975778,12.01900901,0.454185667,87.00521299,5.245953361,26.973,7.55,1.04,0.48,87.315,11.645,6.074,70.25,11.02,17.28,1.45,13.01264223,5.176666667,80.02333333,66.61,29.22,0.05,5.69,2.33,9.02,2.62,0.032,0.17,53.85,11.42,0.068,2.007029877,0.14,101.048,0.1,95.9,1.58,0.67,1.24,0.0,0.0,1.437,1.0,59.21784969,3.876081646,3.609987017,0.063482714,0.02866197,0.084841227,0.441186902,4.36483964,5.823174977,0.0424379,0.139103717,0.031234313,41.594,0.0,0.0,0.0,0.0,0.0,0.0,0.0,0.0,0.0,0.0,0.0,0.0,0.0,1837.5640841885183,7.0,0.238631139,2.914874281,8.0,26.63157895,19.0,60.0,26.5,8.0,99.135710544,153.8544192,530.8583333,43.28810294,315.0,84.57763058
2025-11-19 19:00:00,2.752989875,1.348300019,1.4048345,1177.649167,3901.451125,0.0,2229.319186,1239.031425,203.1959608,104153.2684,3.088613814,0.977571172,12.09163247,0.458070873,86.93079635,5.467111236,28.417,7.55,1.04,0.48,87.315,11.645,6.116,70.25,11.02,17.28,1.45,13.96367258,5.176666667,80.02333333,66.61,29.22,0.05,5.69,2.33,9.02,2.62,0.032,0.17,53.85,11.42,0.068,2.007029877,0.14,101.174,0.1,95.9,1.58,0.67,1.24,0.0,0.0,1.439,1.0,58.48371246,4.158933568,3.7784204,0.064063519,0.029939741,0.086815963,0.476906395,4.655822829,6.237288776,0.042844463,0.135618888,0.033441371,34.667,0.0,0.0,0.0,0.0,0.0,0.0,0.0,0.0,0.0,0.0,0.0,0.0,0.0,1837.5640841885183,6.0,-0.066193079,3.055603819,8.0,26.63157895,19.0,60.0,26.5,8.0,99.49843179825,156.5919381,538.1527778,42.06699153,315.0,89.17235942
2025-11-19 20:00:00,2.744148564,1.347893117,1.396488133,1167.945,3901.651161,0.0,2227.074256,1212.995492,196.7566539,101291.2976,3.172685936,0.975429542,12.00489647,0.453430675,87.01967399,5.202976902,31.778,7.55,1.04,0.48,87.315,11.645,7.189,70.25,11.02,17.28,1.45,13.57113077,5.176666667,80.02333333,66.61,29.22,0.05,5.69,2.33,9.02,2.62,0.032,0.17,53.85,11.42,0.068,2.007029877,0.14,117.395,0.1,95.9,1.58,0.67,1.24,0.0,0.0,1.674,1.0,58.80772357,4.03409701,3.704082408,0.063807181,0.029375798,0.085944414,0.461141614,4.52739754,6.054519852,0.042665027,0.137156916,0.032467287,49.995,0.0,0.0,0.0,0.0,0.0,0.0,0.0,0.0,0.0,0.0,0.0,0.0,0.0,1837.5640841885183,7.0,0.273432598,3.018438136,8.0,26.63157895,19.0,60.0,26.5,8.0,97.4571437545,141.1859906,536.5833333,42.48688994,315.0,96.12236111
2025-11-19 21:00:00,2.751860628,1.348357881,1.403126897,1177.6025,3894.612575,0.0,2232.667906,1223.040653,200.4444372,102764.8325,3.123055042,0.973116859,11.91123279,0.448419861,87.11565035,4.917745946,26.947,7.55,1.04,0.48,87.315,11.645,6.154,70.25,11.02,17.28,1.45,13.74672817,5.176666667,80.02333333,66.61,29.22,0.05,5.69,2.33,9.02,2.62,0.032,0.17,53.85,11.42,0.068,2.007029877,0.14,100.863,0.1,95.9,1.58,0.67,1.24,0.0,0.0,1.437,1.0,59.12505075,3.911835668,3.631277913,0.063556131,0.028823488,0.085090844,0.44570204,4.401621498,5.875521214,0.042489292,0.138663216,0.031513297,39.408,0.0,0.0,0.0,0.0,0.0,0.0,0.0,0.0,0.0,0.0,0.0,0.0,0.0,1837.5640841885183,6.0,0.384275038,3.056954097,8.0,26.63157895,19.0,60.0,26.5,8.0,98.2198975145,150.1920986,538.9444444,43.56873164,313.2777778,91.52763889
2025-11-19 22:00:00,2.771504406,1.347998583,1.423445458,1169.616111,3898.313314,0.0,2224.713233,1228.443506,202.2061475,104849.0225,3.062136644,0.975597781,12.01171013,0.453795192,87.01269209,5.223726328,31.366,7.55,1.04,0.48,87.315,11.645,7.147,70.25,11.02,17.28,1.45,13.93853007,5.176666667,80.02333333,66.61,29.22,0.05,5.69,2.33,9.02,2.62,0.032,0.17,53.85,11.42,0.068,2.007029877,0.14,118.188,0.1,95.9,1.58,0.67,1.24,0.0,0.0,1.843,1.0,59.37302073,3.816296601,3.574386066,0.063359952,0.028391894,0.084423837,0.433637045,4.303335928,5.735645743,0.042351966,0.139840288,0.030767817,44.956,0.0,0.0,0.0,0.0,0.0,0.0,0.0,0.0,0.0,0.0,0.0,0.0,0.0,1837.5640841885183,7.0,0.307272332,3.067089425,8.0,26.63157895,19.0,60.0,26.5,8.0,100.086213908,164.8016144,534.6388889,42.14838089,313.0,84.57763058
2025-11-19 23:00:00,2.787048997,1.347783975,1.439182389,1171.777778,3901.469725,0.0,2213.955964,1217.824883,202.1216639,105104.1447,3.055636419,0.975436523,12.00517917,0.453445799,87.0193843,5.20383781,26.734,7.55,1.04,0.48,87.315,11.645,6.106,70.25,11.02,17.28,1.45,14.36237241,5.176666667,80.02333333,66.61,29.22,0.05,5.69,2.33,9.02,2.62,0.032,0.17,53.85,11.42,0.068,2.007029877,0.14,101.356,0.1,95.9,1.58,0.67,1.24,0.0,0.0,1.641,1.0,59.55324622,3.746858458,3.533036864,0.063217368,0.028078211,0.083939053,0.424868163,4.231901617,5.633983738,0.042252158,0.140695789,0.030226,41.938,0.0,0.0,0.0,0.0,0.0,0.0,0.0,0.0,0.0,0.0,0.0,0.0,0.0,1837.5640841885183,6.0,0.368858837,3.123384419,8.0,26.63157895,19.0,60.0,26.5,8.0,99.59085445625,161.0630525,531.625,42.02903064,313.0,89.17235942
2025-11-20 00:00:00,2.776403267,1.348099886,1.428257536,1178.785833,3900.948339,0.0,2250.832275,1224.281958,203.0692806,104675.8758,3.06480255,0.968680323,12.25482997,0.449109531,86.7764897,5.085841653,27.143,6.75,1.02,0.48,87.365,11.615,6.038,70.22,11.03,16.93,1.82,13.30829233,5.201111111,79.82222222,66.61,29.22,0.048,5.67,2.31,9.2,2.61,0.034,0.16,54.1,11.19,0.066,1.973544974,0.15,101.39,0.2,97.19,0.58,0.48,1.24,0.0,0.0,1.785,1.0,58.4922322,4.06432316,3.859772591,0.046494315,0.018767325,0.094365051,0.361332017,4.40475763,6.513237582,0.078707361,0.117931777,0.024494315,41.775,0.0,0.0,0.0,0.0,0.0,0.0,0.0,0.0,0.0,0.0,0.0,0.0,0.0,1837.5640841885183,6.0,0.298775048,2.976329436,8.0,25.21052632,19.0,75.0,26.5,8.0,97.766864796,147.2970928,528.0,42.28729061,313.0,90.35
2025-11-20 01:00:00,2.736657614,1.348079997,1.388757992,1170.67,3901.021147,0.0,2231.697853,1261.16295,204.5772403,104937.8222,3.058545686,0.968557375,12.25172274,0.448941874,86.77971989,5.07689997,26.632,6.75,1.02,0.48,87.365,11.615,6.042,70.22,11.03,16.93,1.82,13.75200026,5.201111111,79.82222222,66.61,29.22,0.048,5.67,2.31,9.2,2.61,0.034,0.16,54.1,11.19,0.066,1.973544974,0.15,101.522,0.2,97.19,0.58,0.48,1.24,0.0,0.0,1.834,1.0,58.54181592,4.047565883,3.85653447,0.046413362,0.018658038,0.094223383,0.359296048,4.383507461,6.488142144,0.078100213,0.116960341,0.024413362,42.689,0.0,0.0,0.0,0.0,0.0,0.0,0.0,0.0,0.0,0.0,0.0,0.0,0.0,1837.5640841885183,6.0,0.265999992,2.955190625,8.0,25.21052632,19.0,75.0,26.5,8.0,99.793994804,162.5961872,534.5583333,43.20535617,313.0,84.57763058
2025-11-20 02:00:00,2.735415797,1.348365142,1.387087583,1178.517222,3899.968089,0.0,2229.508519,1294.923672,210.6909531,107516.1628,2.984942172,0.96896379,12.26199396,0.449496077,86.76904225,5.106457435,27.147,6.75,1.02,0.48,87.365,11.615,6.123,70.22,11.03,16.93,1.82,14.19148324,5.201111111,79.82222222,66.61,29.22,0.048,5.67,2.31,9.2,2.61,0.034,0.16,54.1,11.19,0.066,1.973544974,0.15,99.736,0.2,97.19,0.58,0.48,1.24,0.0,0.0,1.837,1.0,59.01173531,3.888752313,3.825845858,0.045646146,0.017622298,0.092880756,0.340000583,4.18211344,6.250305396,0.072346098,0.107753757,0.023646146,39.457,0.0,0.0,0.0,0.0,0.0,0.0,0.0,0.0,0.0,0.0,0.0,0.0,0.0,1837.5640841885183,7.0,-0.122693077,3.021661206,8.0,25.21052632,19.0,75.0,26.5,8.0,99.336932556,159.1466608,545.7777778,41.96597708,313.0,89.17235942
2025-11-20 03:00:00,2.690992231,1.348176528,1.342696409,1175.726667,3897.924264,0.0,2170.353144,1308.328719,208.0468547,105068.7144,3.051456383,0.970782562,12.3079593,0.451976221,86.72125813,5.238731811,33.812,6.75,1.02,0.48,87.365,11.615,8.142,70.22,11.03,16.93,1.82,15.91113542,5.201111111,79.82222222,66.61,29.22,0.048,5.67,2.31,9.2,2.61,0.034,0.16,54.1,11.19,0.066,1.973544974,0.15,131.039,0.2,97.19,0.58,0.48,1.24,0.0,0.0,2.444,1.0,58.39082009,4.098596313,3.866395423,0.046659886,0.018990846,0.0946548,0.365496122,4.448219962,6.564564526,0.079949142,0.119918627,0.024659886,55.055,0.0,0.0,0.0,0.0,0.0,0.0,0.0,0.0,0.0,0.0,0.0,0.0,0.0,1837.5640841885183,7.0,-0.015924408,3.333027917,8.0,25.21052632,19.0,75.0,26.5,8.0,100.18272636475,165.5300103,548.0,42.08534914,313.0,96.12236111
2025-11-20 04:00:00,2.761662419,1.348220478,1.413463183,1176.354722,3899.436122,0.0,2196.107378,1258.731847,207.1711256,106592.9744,3.005689614,0.96781935,12.23307083,0.447935477,86.79910982,5.023225421,26.781,6.75,1.02,0.48,87.365,11.615,6.02,70.22,11.03,16.93,1.82,15.18664822,5.201111111,79.82222222,66.61,29.22,0.048,5.67,2.31,9.2,2.61,0.034,0.16,54.1,11.19,0.066,1.973544974,0.15,100.996,0.2,97.19,0.58,0.48,1.24,0.0,0.0,1.688,1.0,58.28580145,4.134088326,3.873253783,0.046831345,0.019222315,0.094954853,0.369808316,4.493227949,6.617716816,0.081235084,0.121976135,0.024831345,40.645,0.0,0.0,0.0,0.0,0.0,0.0,0.0,0.0,0.0,0.0,0.0,0.0,0.0,1837.5640841885183,7.0,0.282730412,3.088308583,8.0,25.21052632,19.0,75.0,26.5,8.0,98.93068745,156.08066,543.4166667,43.45975514,313.0,97.3
2025-11-20 05:00:00,2.771669164,1.348278336,1.423481811,1176.211111,3900.420197,0.0,2197.897389,1249.316319,206.4159047,106489.0217,3.010824386,0.970579195,12.30281964,0.451698902,86.72660116,5.223941424,28.954,6.75,1.02,0.48,87.365,11.615,6.932,70.22,11.03,16.93,1.82,15.11605008,5.201111111,79.82222222,66.61,29.22,0.048,5.67,2.31,9.2,2.61,0.034,0.16,54.1,11.19,0.066,1.973544974,0.15,117.555,0.2,97.19,0.58,0.48,1.24,0.0,0.0,1.911,1.0,58.33858441,4.11624984,3.869806732,0.046745168,0.019105977,0.094804045,0.367640983,4.470606681,6.591002176,0.080588762,0.12094202,0.024745168,46.878,0.0,0.0,0.0,0.0,0.0,0.0,0.0,0.0,0.0,0.0,0.0,0.0,0.0,1837.5640841885183,7.0,0.226571036,3.065666778,8.0,25.21052632,19.0,75.0,26.5,8.0,100.2482716105,166.0246914,542.2555556,42.87608508,313.0,91.047
2025-11-20 06:00:00,2.760183512,1.348193368,1.411949074,1166.57562,3899.239698,0.0,2170.623099,1260.761798,206.0493736,106681.6715,3.005896335,0.968251078,12.24398179,0.448524197,86.78776713,5.054623862,31.305,6.75,1.02,0.48,87.365,11.615,7.314,70.22,11.03,16.93,1.82,15.75636195,5.201111111,79.82222222,66.61,29.22,0.048,5.67,2.31,9.2,2.61,0.034,0.16,54.1,11.19,0.066,1.973544974,0.15,120.094,0.2,97.19,0.58,0.48,1.24,0.0,0.0,1.863,1.0,58.42802473,4.086022663,3.863965732,0.046599143,0.018908843,0.094548501,0.363968454,4.432275116,6.545734422,0.079493575,0.11918972,0.024599143,47.391,0.0,0.0,0.0,0.0,0.0,0.0,0.0,0.0,0.0,0.0,0.0,0.0,0.0,1837.5640841885183,6.0,0.294540043,3.185811736,8.0,25.21052632,19.0,75.0,26.5,8.0,100.2741989455,166.2203694,546.6239669,43.12368574,313.0,94.79200413
2025-11-20 07:00:00,2.763376174,1.348422544,1.414840726,1184.248548,3900.007245,0.0,2221.499295,1259.537909,208.7018237,106843.822,3.000962556,0.966716987,12.20521112,0.446432255,86.82807189,4.943053583,26.762,6.75,1.02,0.48,87.365,11.615,5.792,70.22,11.03,16.93,1.82,14.60050728,5.201111111,79.82222222,66.61,29.22,0.048,5.67,2.31,9.2,2.61,0.034,0.16,54.1,11.19,0.066,1.973544974,0.15,100.73,0.2,97.19,0.58,0.48,1.24,0.0,0.0,1.312,1.0,58.45052523,4.078418413,3.862496312,0.046562408,0.018859251,0.094484214,0.363044556,4.422632045,6.534346415,0.079218058,0.118748893,0.024562408,40.668,0.0,0.0,0.0,0.0,0.0,0.0,0.0,0.0,0.0,0.0,0.0,0.0,0.0,1837.5640841885183,7.0,0.337039664,2.947270739,8.0,25.21052632,19.0,75.0,26.5,8.0,99.6958184255,161.8552334,543.0,43.07875768,313.0,90.20719917
2025-11-20 08:00:00,2.740443278,1.347914844,1.392796058,1175.267778,3902.181939,0.0,2202.797303,1282.926492,208.8793122,106847.24,2.999974022,0.978265947,12.03279293,0.457828263,86.98894113,4.583159938,32.969,6.75,1.02,0.48,87.365,11.615,7.007,70.13,10.98,17.06,1.83,14.96385566,5.201111111,79.82222222,66.61,29.22,0.045,5.49,2.26,8.9,2.49,0.029,0.15,54.24,11.41,0.065,2.078324226,0.14,118.712,0.2,97.19,0.58,0.48,1.24,0.0,0.0,1.175,1.0,58.1418283,4.182745375,3.882656111,0.047066403,0.019539644,0.095366205,0.37572003,4.554930729,6.690584861,0.082998021,0.124796833,0.025066403,49.516,4.32,2.11,63.83,0.14,0.145,0.046,0.0,0.033,3.4,0.58,0.02,0.91,0.045,1837.5640841885183,7.0,0.356196738,3.071373475,8.0,25.21052632,19.0,75.0,26.5,8.0,100.3698290185,166.9421058,543.0,43.16685808,313.0,89.635
2025-11-20 09:00:00,2.728925464,1.348664139,1.380056317,1168.524167,3899.307172,0.0,2197.313439,1289.448242,207.8128156,106607.8972,3.007530544,0.978402472,12.03774686,0.457886774,86.98385067,4.597982718,32.519,6.75,1.02,0.48,87.365,11.615,6.969,70.13,10.98,17.06,1.83,14.92153407,5.201111111,79.82222222,66.61,29.22,0.045,5.49,2.26,8.9,2.49,0.029,0.15,54.24,11.41,0.065,2.078324226,0.14,118.603,0.2,97.19,0.58,0.48,1.24,0.0,0.0,1.159,1.0,58.07869456,4.204082001,3.886779131,0.047169478,0.019678796,0.095546587,0.378312378,4.581988045,6.722538262,0.083771087,0.126033739,0.025169478,49.853,4.32,2.11,63.83,0.14,0.145,0.046,0.0,0.033,3.4,0.58,0.02,0.91,0.045,1837.5640841885183,6.0,0.393956277,3.096289858,8.0,25.21052632,19.0,75.0,26.5,8.0,100.30726852075,166.4699511,543.0,43.80805294,313.0,89.635
2025-11-20 10:00:00,2.751378353,1.348020925,1.403308553,1179.881389,3900.674314,0.0,2205.005175,1288.977625,211.6025947,108252.6475,2.963838608,0.97808729,12.02631025,0.457751696,86.99560246,4.563762966,27.861,6.75,1.02,0.48,87.365,11.615,5.96,70.13,10.98,17.06,1.83,15.13825947,5.201111111,79.82222222,66.61,29.22,0.045,5.49,2.26,8.9,2.49,0.029,0.15,54.24,11.41,0.065,2.078324226,0.14,101.662,0.2,97.19,0.58,0.48,1.24,0.0,0.0,1.062,1.0,58.40142238,4.095013172,3.865703028,0.046642576,0.018967477,0.094624507,0.365060779,4.443676124,6.559198471,0.079819318,0.119710909,0.024642576,42.893,4.32,2.11,63.83,0.14,0.145,0.046,0.0,0.033,3.4,0.58,0.02,0.91,0.045,1837.5640841885183,6.0,0.128122046,3.175596381,8.0,25.21052632,19.0,75.0,26.5,8.0,100.62763573925,168.8878169,543.0,42.4884805,313.0,89.635
2025-11-20 11:00:00,2.602514842,1.313641103,1.288852642,1170.925,3900.457275,0.0,2185.91015,1304.290039,202.1301889,100142.8105,3.233656742,0.980064858,12.0980677,0.458599225,86.92186744,4.778470277,26.057,6.75,1.02,0.48,87.365,11.615,5.933,70.13,10.98,17.06,1.83,14.77577451,5.201111111,79.82222222,66.61,29.22,0.045,5.49,2.26,8.9,2.49,0.029,0.15,54.24,11.41,0.065,2.078324226,0.14,101.665,0.2,97.19,0.58,0.48,1.24,0.0,0.0,1.055,1.0,57.64390786,4.351022161,3.915173364,0.047879334,0.020637101,0.096788835,0.396165253,4.768325204,6.942593574,0.089095006,0.134552009,0.025879334,37.724,4.32,2.11,63.83,0.14,0.145,0.046,4.849,0.033,3.4,0.58,0.02,0.91,0.045,1837.5640841885183,7.0,-0.427120237,3.2596531,8.0,25.21052632,19.0,75.0,26.5,8.0,98.780155419,154.9445692,543.0,42.34893878,313.0,95.36168056
2025-11-20 12:00:00,2.799306319,1.328971836,1.470293136,1179.750278,3899.412572,0.0,2215.316403,1218.463558,206.9669906,107362.9739,2.991969375,0.980987579,12.13154929,0.458994677,86.88746313,4.87865141,32.686,6.75,1.02,0.48,87.365,11.615,7.113,70.13,10.98,17.06,1.83,14.73099418,5.201111111,79.82222222,66.61,29.22,0.045,5.49,2.26,8.9,2.49,0.029,0.15,54.24,11.41,0.065,2.078324226,0.14,114.979,0.2,97.19,0.58,0.48,1.24,0.0,0.0,1.241,1.0,58.53809961,4.048821846,3.856777168,0.046419429,0.018666229,0.094234001,0.359448645,4.385100167,6.490023054,0.078145719,0.11703315,0.024419429,50.316,4.32,2.11,63.83,0.14,0.145,0.046,0.0,0.033,3.4,0.58,0.02,0.91,0.045,1837.5640841885183,7.0,-0.391557374,3.038210544,8.0,25.21052632,19.0,75.0,26.5,8.0,97.3378162545,144.0589906,543.0,43.00629522,313.0,90.05782757660086
2025-11-20 13:00:00,2.839088181,1.331811125,1.507409322,1152.703889,3899.593589,0.0,2208.285975,1185.357583,200.4919403,106946.7944,3.003121714,0.979378457,12.07316116,0.458305053,86.94746038,4.703946778,26.756,6.75,1.02,0.48,87.365,11.615,6.142,70.13,10.98,17.06,1.83,14.17255198,5.201111111,79.82222222,66.61,29.22,0.045,5.49,2.26,8.9,2.49,0.029,0.15,54.24,11.41,0.065,2.078324226,0.14,98.298,0.2,97.19,0.58,0.48,1.24,0.0,0.0,1.051,1.0,58.47867206,4.068905931,3.860658151,0.046516454,0.018797213,0.094403794,0.361888812,4.410569115,6.52010067,0.078873403,0.118197445,0.024516454,42.118,4.32,2.11,63.83,0.14,0.145,0.046,0.0,0.033,3.4,0.58,0.02,0.91,0.045,1837.5640841885183,6.0,-0.42335791,2.997363647,8.0,25.21052632,19.0,75.0,26.5,8.0,98.66785010175,154.0969819,531.1666667,42.91452717,313.0,91.97163889
2025-11-20 14:00:00,2.784059103,1.348163161,1.435999906,1167.375833,3900.778378,0.0,2241.26355,1205.066961,199.1664739,103658.6643,3.101920872,0.978719521,12.04925121,0.458022652,86.97202927,4.632405186,32.933,6.75,1.02,0.48,87.365,11.615,7.214,70.13,10.98,17.06,1.83,13.2535777,5.201111111,79.82222222,66.61,29.22,0.045,5.49,2.26,8.9,2.49,0.029,0.15,54.24,11.41,0.065,2.078324226,0.14,115.847,0.2,97.19,0.58,0.48,1.24,0.0,0.0,1.216,1.0,58.46148814,4.074713394,3.861780366,0.046544509,0.018835087,0.094452891,0.362594405,4.417933652,6.528797837,0.079083819,0.11853411,0.024544509,48.08,4.32,2.11,63.83,0.14,0.145,0.046,0.0,0.033,3.4,0.58,0.02,0.91,0.045,1837.5640841885183,7.0,-0.4363934,2.940023819,8.0,25.21052632,19.0,75.0,26.5,8.0,97.841666717,147.8616356,523.0,42.83728825,313.0,89.635
2025-11-20 15:00:00,2.789058386,1.348228258,1.440969764,1181.048333,3903.076803,0.0,2250.4523,1196.417044,199.5539803,102996.3984,3.123597425,0.978214947,12.03094235,0.457806406,86.9908427,4.577622776,28.1,6.75,1.02,0.48,87.365,11.615,6.111,70.13,10.98,17.06,1.83,13.28518834,5.201111111,79.82222222,66.61,29.22,0.045,5.49,2.26,8.9,2.49,0.029,0.15,54.24,11.41,0.065,2.078324226,0.14,97.005,0.2,97.19,0.58,0.48,1.24,0.0,0.0,1.022,1.0,58.255869,4.144204273,3.875208555,0.046880214,0.019288289,0.095040374,0.371037379,4.506056143,6.632866302,0.081601604,0.122562567,0.024880214,40.397,4.32,2.11,63.83,0.14,0.145,0.046,0.0,0.033,3.4,0.58,0.02,0.91,0.045,1837.5640841885183,6.0,-0.4363934,2.995081056,8.0,25.21052632,19.0,75.0,26.5,8.0,97.77277698575,147.3417131,523.0,42.46465197,313.0,90.16583333
2025-11-20 17:00:00,2.828193214,1.348213794,1.479962911,1171.716944,3894.894122,0.0,2267.115306,1178.247169,198.8962825,104402.1219,3.073700253,0.951686359,12.06649304,0.425240334,86.9818206,4.695743891,32.33,7.05,1.025,0.385,87.14,11.835,7.059,70.22,10.85,17.39,1.54,12.62908237,5.201111111,79.82222222,66.61,29.22,0.045,5.39,2.25,8.69,2.37,0.035,0.14,54.44,11.26,0.068,2.089053803,0.14,107.764,0.1,95.47,1.69,0.7,1.28,0.0,0.0,1.665,1.0,59.35129637,3.62754817,3.610252249,0.063528614,0.025323569,0.072454028,0.402102255,4.805191241,5.58999733,0.087203689,0.079853539,0.024131815,48.682,0.0,0.0,0.0,0.0,0.0,0.0,0.0,0.0,0.0,0.0,0.0,0.0,0.0,1837.5640841885183,7.0,-0.414962622,2.905518583,8.0,25.21052632,19.0,75.0,26.5,8.0,96.002215433,133.9789844,528.0,42.19919906,313.0,94.26166667
2025-11-20 18:00:00,2.819207269,1.34833925,1.471022911,1171.348333,3902.947108,0.0,2249.235986,1199.759072,201.6287694,105651.9536,3.044300069,0.951258181,12.05214906,0.424544544,86.99659275,4.65239083,27.961,7.05,1.025,0.385,87.14,11.835,6.099,70.22,10.85,17.39,1.54,13.26665082,5.201111111,79.82222222,66.61,29.22,0.045,5.39,2.25,8.69,2.37,0.035,0.14,54.44,11.26,0.068,2.089053803,0.14,100.667,0.1,95.47,1.69,0.7,1.28,0.0,0.0,1.548,1.0,59.50414227,3.570930124,3.586280899,0.063072017,0.025346399,0.07139244,0.393289931,4.74629021,5.504271216,0.085948047,0.080195987,0.023823612,42.962,0.0,0.0,0.0,0.0,0.0,0.0,0.0,0.0,0.0,0.0,0.0,0.0,0.0,1837.5640841885183,6.0,-0.42360475,3.080094217,8.0,25.21052632,19.0,75.0,26.5,8.0,98.86593256675,155.5919439,522.025,40.55908786,313.0,85.26566667
2025-11-20 19:00:00,2.821807447,1.348413969,1.473379756,1167.640556,3900.371194,0.0,2265.522472,1208.339364,202.9733419,106658.3569,3.012218031,0.951187837,12.04979253,0.424430235,86.99901963,4.645268471,32.294,7.05,1.025,0.385,87.14,11.835,7.011,70.22,10.85,17.39,1.54,12.69061306,5.201111111,79.82222222,66.61,29.22,0.045,5.39,2.25,8.69,2.37,0.035,0.14,54.44,11.26,0.068,2.089053803,0.14,103.061,0.1,95.47,1.69,0.7,1.28,0.0,0.0,2.037,1.0,59.61454183,3.53003529,3.568966554,0.06274222,0.025362889,0.070625662,0.386924848,4.703746391,5.442351821,0.085041105,0.080443335,0.023600999,49.872,0.0,0.0,0.0,0.0,0.0,0.0,0.0,0.0,0.0,0.0,0.0,0.0,0.0,1837.5640841885183,7.0,-0.290180328,2.980669708,8.0,25.21052632,19.0,75.0,26.5,8.0,96.0371498,134.24264,513.5,41.50691781,313.0,94.53488889
2025-11-20 20:00:00,2.808911183,1.348229511,1.460347458,1170.492778,3899.691681,0.0,2269.594739,1225.814708,205.0988136,107302.1447,2.995220428,0.951539137,12.0615611,0.425001098,86.98689976,4.680837647,31.875,7.05,1.025,0.385,87.14,11.835,7.062,70.22,10.85,17.39,1.54,12.63688232,5.201111111,79.82222222,66.61,29.22,0.045,5.39,2.25,8.69,2.37,0.035,0.14,54.44,11.26,0.068,2.089053803,0.14,115.746,0.1,95.47,1.69,0.7,1.28,0.0,0.0,2.03,1.0,59.25606095,3.662825818,3.62518835,0.063813111,0.025309344,0.073115484,0.407593051,4.841891375,5.643411672,0.087986056,0.079640166,0.02432385,44.465,0.0,0.0,0.0,0.0,0.0,0.0,0.0,0.0,0.0,0.0,0.0,0.0,0.0,1837.5640841885183,7.0,0.188132968,2.924591658,8.0,25.21052632,19.0,75.0,26.5,8.0,96.62696905825,138.6941061,514.7027778,42.50965439,313.0,91.11333333
2025-11-20 21:00:00,2.762409911,1.312681394,1.449974597,1166.964167,3901.243553,0.0,2266.433306,1240.460097,207.9055822,107661.8061,2.983828894,0.951434697,12.05806236,0.424831383,86.99050294,4.670263101,27.518,7.05,1.025,0.385,87.14,11.835,6.086,70.22,10.85,17.39,1.54,12.6644131,5.201111111,79.82222222,66.61,29.22,0.045,5.39,2.25,8.69,2.37,0.035,0.14,54.44,11.26,0.068,2.089053803,0.14,103.086,0.1,95.47,1.69,0.7,1.28,0.0,0.0,1.745,1.0,59.41751861,3.603017751,3.599866387,0.063330788,0.025333461,0.071994083,0.398284215,4.779671693,5.552855507,0.086659668,0.080001909,0.023998282,41.912,0.0,0.0,0.0,0.0,0.0,0.0,0.0,0.0,0.0,0.0,0.0,0.0,0.0,1837.5640841885183,7.0,0.216226787,2.908765786,8.0,25.21052632,19.0,75.0,26.5,8.0,95.5086053795,132.2976506,519.8611111,42.21248875,311.9166667,95.72666667
2025-11-20 22:00:00,2.803835453,1.348275339,1.455732719,1167.807778,3896.993353,0.0,2222.485825,1243.074306,206.9349906,108208.8058,2.964974106,0.951096695,12.04673929,0.42428213,87.00216402,4.636040378,35.069,7.05,1.025,0.385,87.14,11.835,8.002,70.22,10.85,17.39,1.54,14.22539705,5.201111111,79.82222222,66.61,29.22,0.045,5.39,2.25,8.69,2.37,0.035,0.14,54.44,11.26,0.068,2.089053803,0.14,137.157,0.1,95.47,1.69,0.7,1.28,0.0,0.0,2.318,1.0,59.26580224,3.659217391,3.623660589,0.063784011,0.025310799,0.073047826,0.407031417,4.838137447,5.637948107,0.087906031,0.079661992,0.024304208,57.04,0.0,0.0,0.0,0.0,0.0,0.0,0.0,0.0,0.0,0.0,0.0,0.0,0.0,1837.5640841885183,7.0,0.122471764,3.047469739,8.0,25.21052632,19.0,75.0,26.5,8.0,98.1870393145,156.1285986,533.4166667,41.55521742,310.0,91.11333333
2025-11-20 23:00:00,2.751736033,1.347915428,1.403873219,1173.636944,3901.718086,0.0,2261.660008,1239.562139,202.5648886,104141.1844,3.088881278,0.95087669,12.03936911,0.423924621,87.0097542,4.61376485,26.851,7.05,1.025,0.385,87.14,11.835,5.852,70.22,10.85,17.39,1.54,12.81946885,5.201111111,79.82222222,66.61,29.22,0.045,5.39,2.25,8.69,2.37,0.035,0.14,54.44,11.26,0.068,2.089053803,0.14,102.056,0.1,95.47,1.69,0.7,1.28,0.0,0.0,1.902,1.0,59.33556659,3.633374886,3.612719206,0.063575604,0.02532122,0.072563279,0.403009156,4.811252905,5.598819635,0.087332911,0.079818297,0.024163533,42.597,0.0,0.0,0.0,0.0,0.0,0.0,0.0,0.0,0.0,0.0,0.0,0.0,0.0,1837.5640841885183,6.0,0.310839695,2.865829125,8.0,25.21052632,19.0,75.0,26.5,8.0,95.24405901125,133.9174265,539.9583333,43.21395947,310.0,95.72666667
2025-11-21 00:00:00,2.798815986,1.348269328,1.450504664,1161.241667,3900.22295,0.0,2218.083728,1232.387417,204.0809872,107133.1344,2.996810264,0.971493668,12.34331639,0.47880696,86.68518995,4.929968106,31.667,7.05,1.025,0.385,87.14,11.835,6.739,69.96,11.34,17.21,1.49,14.08055879,5.2,79.57666667,66.61,29.22,0.046,5.48,2.21,9.05,2.47,0.034,0.15,54.56,10.87,0.069,1.983576642,0.14,117.635,0.1,95.47,1.69,0.7,1.28,0.0,0.0,2.648,1.0,60.37640299,3.247822343,3.449481234,0.060466309,0.025476685,0.065334169,0.342999768,4.410153889,5.015049556,0.07878235,0.082150268,0.022064759,43.083,0.0,0.0,0.0,0.0,0.0,0.0,0.0,0.0,0.0,0.0,0.0,0.0,0.0,1837.5640841885183,7.0,0.251414402,2.994855936,8.0,25.21052632,19.0,75.0,26.5,8.0,97.976410769,154.5389492,535.0,42.56845347,310.0,91.11333333
2025-11-21 01:00:00,2.762341614,1.34819575,1.414231222,1166.033611,3900.950844,0.0,2231.801219,1278.222625,208.9392492,108333.9444,2.964638828,0.971266306,12.33672288,0.478608018,86.69201082,4.906379255,31.43,7.05,1.025,0.385,87.14,11.835,6.849,69.96,11.34,17.21,1.49,13.84321691,5.2,79.57666667,66.61,29.22,0.046,5.48,2.21,9.05,2.47,0.034,0.15,54.56,10.87,0.069,1.983576642,0.14,116.471,0.1,95.47,1.69,0.7,1.28,0.0,0.0,2.69,1.0,59.25769716,3.662219724,3.624931738,0.063808224,0.025309589,0.07310412,0.407498715,4.841260842,5.642493977,0.087972615,0.079643832,0.024320551,49.808,0.0,0.0,0.0,0.0,0.0,0.0,0.0,0.0,0.0,0.0,0.0,0.0,0.0,1837.5640841885183,6.0,0.232674853,2.992533081,8.0,25.21052632,19.0,75.0,26.5,8.0,96.664927571,144.6409628,534.5555556,41.86499728,310.0,95.70744444
2025-11-21 02:00:00,2.678858042,1.348050387,1.330942066,1180.215599,3903.186632,0.0,2217.057911,1347.332474,213.8019017,107273.4191,2.994075621,0.971319531,12.3382664,0.47865459,86.69041407,4.911901339,31.299,7.05,1.025,0.385,87.14,11.835,6.873,69.96,11.34,17.21,1.49,14.64649912,5.2,79.57666667,66.61,29.22,0.046,5.48,2.21,9.05,2.47,0.034,0.15,54.56,10.87,0.069,1.983576642,0.14,115.548,0.1,95.47,1.69,0.7,1.28,0.0,0.0,2.696,1.0,58.87669219,3.803353752,3.684686064,0.064946401,0.02525268,0.075750383,0.429465544,4.988085758,5.85618683,0.091102603,0.078790199,0.025088821,45.71,0.0,0.0,0.0,0.0,0.0,0.0,0.0,0.0,0.0,0.0,0.0,0.0,0.0,1837.5640841885183,8.0,-0.048239635,3.123718504,8.0,25.21052632,19.0,75.0,26.5,8.0,98.794163987,160.7106716,536.3370474,41.79363273,310.0,91.13582173
2025-11-21 03:00:00,2.655128672,1.348370022,1.306470725,1179.449722,3896.803517,0.0,1978.739585,1337.141436,209.1538786,104325.0016,3.076524939,0.97177035,12.35134015,0.479049056,86.6768895,4.958673826,31.474,7.05,1.025,0.385,87.14,11.835,6.834,69.96,11.34,17.21,1.49,21.71830959,5.2,79.57666667,66.61,29.22,0.046,5.48,2.21,9.05,2.47,0.034,0.15,54.56,10.87,0.069,1.983576642,0.14,115.648,0.1,95.47,1.69,0.7,1.28,0.0,0.0,2.631,1.0,59.0378043,3.743673686,3.659418294,0.06446511,0.025276744,0.074631382,0.42017663,4.925999237,5.765824471,0.089779054,0.079151167,0.024763949,47.206,0.0,0.0,0.0,0.0,0.0,0.0,0.0,0.0,0.0,0.0,0.0,0.0,0.0,1837.5640841885183,7.0,0.123433521,3.077554322,8.0,25.21052632,19.0,75.0,26.5,8.0,105.874846274,214.1497832,545.0,43.17657653,310.0,95.12899375679204
2025-11-21 04:00:00,2.746893442,1.348363336,1.398407853,1180.354444,3898.485611,0.0,2208.741381,1284.425442,210.4993744,107585.7992,2.980333356,0.971479445,12.34290391,0.478794514,86.68561665,4.928492424,31.282,7.05,1.025,0.385,87.14,11.835,6.638,69.96,11.34,17.21,1.49,14.97511778,5.2,79.57666667,66.61,29.22,0.046,5.48,2.21,9.05,2.47,0.034,0.15,54.56,10.87,0.069,1.983576642,0.14,117.26,0.1,95.47,1.69,0.7,1.28,0.0,0.0,2.252,1.0,59.26517477,3.659449822,3.623758997,0.063785886,0.025310706,0.073052184,0.407067593,4.83837925,5.638300033,0.087911186,0.079660586,0.024305473,48.348,0.0,0.0,0.0,0.0,0.0,0.0,0.0,0.0,0.0,0.0,0.0,0.0,0.0,1837.5640841885183,7.0,0.25510654,3.004525142,8.0,25.21052632,19.0,75.0,26.5,8.0,97.73215190825,152.6954861,545.0,42.78126531,310.0,98.07177778
2025-11-21 05:00:00,2.778782383,1.348397075,1.430450996,1167.891944,3899.144683,0.0,2211.582989,1259.412544,207.2782178,107769.9322,2.974490878,0.971531515,12.34441393,0.478840076,86.68405455,4.933894667,27.019,7.05,1.025,0.385,87.14,11.835,5.737,69.96,11.34,17.21,1.49,14.55288871,5.2,79.57666667,66.61,29.22,0.046,5.48,2.21,9.05,2.47,0.034,0.15,54.56,10.87,0.069,1.983576642,0.14,100.716,0.1,95.47,1.69,0.7,1.28,0.0,0.0,1.935,1.0,59.38295233,3.615821991,3.605287537,0.063434048,0.025328298,0.072234162,0.400277132,4.792992233,5.572242571,0.086943633,0.079924464,0.024067983,42.099,0.0,0.0,0.0,0.0,0.0,0.0,0.0,0.0,0.0,0.0,0.0,0.0,0.0,1837.5640841885183,6.0,0.356716753,2.965317964,8.0,25.21052632,19.0,75.0,26.5,8.0,98.654362548,159.6555664,541.6388889,43.52236492,310.0,91.15177778
2025-11-21 06:00:00,2.786410401,1.348458793,1.437795814,1166.891736,3899.730719,0.0,2213.112194,1238.973661,204.8450231,106790.3195,3.003696992,0.971886709,12.35471456,0.47915087,86.67339873,4.970746071,27.169,7.05,1.025,0.385,87.14,11.835,5.758,69.96,11.34,17.21,1.49,14.35401897,5.2,79.57666667,66.61,29.22,0.046,5.48,2.21,9.05,2.47,0.034,0.15,54.56,10.87,0.069,1.983576642,0.14,100.626,0.1,95.47,1.69,0.7,1.28,0.0,0.0,1.94,1.0,59.44357872,3.593364416,3.595779289,0.063252939,0.025337353,0.071813083,0.39678172,4.76962911,5.538239267,0.086445582,0.080060296,0.023945734,42.789,0.0,0.0,0.0,0.0,0.0,0.0,0.0,0.0,0.0,0.0,0.0,0.0,0.0,1837.5640841885183,6.0,0.206508574,3.013838661,8.0,25.21052632,19.0,75.0,26.5,8.0,98.641702014,159.5600152,539.2561983,42.09488628,310.0,89.96
2025-11-21 07:00:00,2.759950273,1.348222979,1.411714103,1170.722727,3899.071574,0.0,2202.547694,1254.410442,205.2555934,105897.792,3.026610475,0.971978132,12.35736584,0.479230866,86.67065603,4.980231243,31.828,7.05,1.025,0.385,87.14,11.835,6.84,69.96,11.34,17.21,1.49,14.78206017,5.2,79.57666667,66.61,29.22,0.046,5.48,2.21,9.05,2.47,0.034,0.15,54.56,10.87,0.069,1.983576642,0.14,116.491,0.1,95.47,1.69,0.7,1.28,0.0,0.0,2.179,1.0,59.44790235,3.591762834,3.5951012,0.063240023,0.025337999,0.071783053,0.396532441,4.767962948,5.53581429,0.086410063,0.080069983,0.023937015,49.012,0.0,0.0,0.0,0.0,0.0,0.0,0.0,0.0,0.0,0.0,0.0,0.0,0.0,1837.5640841885183,6.0,0.222209738,3.164313616,8.0,25.21052632,19.0,75.0,26.5,8.0,100.90915804425,176.6728909,535.0,43.08610455,310.0,83.66909091
2025-11-21 08:00:00,2.774566664,1.348458606,1.426245533,1163.411111,3901.040681,0.0,2227.647861,1264.538036,207.4968917,108139.2361,2.965479642,0.983913697,12.18301275,0.49062831,86.83307355,4.399091222,31.911,7.1,1.03,0.465,87.18,11.79,6.784,70.19,10.98,17.22,1.61,13.88144432,5.2,79.57666667,66.61,29.22,0.047,5.55,2.29,8.76,2.5,0.028,0.16,54.52,10.9,0.062,1.963963964,0.14,116.173,0.1,96.48,1.01,0.77,1.28,0.0,0.0,1.711,1.0,59.18151954,4.159271688,4.11993708,0.053914831,0.017366562,0.066523348,0.464554315,4.264287418,5.685221352,0.097829663,0.121993708,0.028565933,48.633,0.0,0.0,0.0,0.0,0.0,0.0,0.0,0.0,0.0,0.0,0.0,0.0,0.0,1837.5640841885183,7.0,0.19655372,2.916731,8.0,25.21052632,19.0,75.0,26.5,8.0,98.22015555625,156.3785325,533.5972222,42.59147136,310.0,88.76822222
2025-11-21 09:00:00,2.731674308,1.348043844,1.383687503,1188.347222,3902.259394,0.0,2204.395567,1282.637583,210.0091997,106353.4556,3.018167906,0.983931208,12.18348359,0.490636092,86.8325852,4.400628239,31.835,7.1,1.03,0.465,87.18,11.79,6.857,70.19,10.98,17.22,1.61,15.28924545,5.2,79.57666667,66.61,29.22,0.047,5.55,2.29,8.76,2.5,0.028,0.16,54.52,10.9,0.062,1.963963964,0.14,116.162,0.1,96.48,1.01,0.77,1.28,0.0,0.0,1.736,1.0,59.68070866,3.954181362,4.03092862,0.051318751,0.017218214,0.064186876,0.435292784,4.081449207,5.408924258,0.092637503,0.113092862,0.027527501,48.599,0.0,0.0,0.0,0.0,0.0,0.0,0.0,0.0,0.0,0.0,0.0,0.0,0.0,1837.5640841885183,7.0,0.236731333,3.179655361,8.0,25.21052632,19.0,75.0,26.5,8.0,97.33158469225,149.6723373,543.9444444,42.22317611,310.0,89.47812111572165
2025-11-21 10:00:00,2.740740694,1.348196342,1.392384722,1177.140278,3901.765989,0.0,2187.811242,1290.249422,210.20187,107436.9822,2.987846947,0.983189767,12.16354706,0.490306563,86.85326317,4.3355462,27.792,7.1,1.03,0.465,87.18,11.79,5.897,70.19,10.98,17.22,1.61,15.58998461,5.2,79.57666667,66.61,29.22,0.047,5.55,2.29,8.76,2.5,0.028,0.16,54.52,10.9,0.062,1.963963964,0.14,99.286,0.1,96.48,1.01,0.77,1.28,0.0,0.0,1.434,1.0,59.24742617,4.13219415,4.108185526,0.053572078,0.017346976,0.06621487,0.460690992,4.240147768,5.648742571,0.097144156,0.120818553,0.028428831,42.905,0.0,0.0,0.0,0.0,0.0,0.0,0.0,0.0,0.0,0.0,0.0,0.0,0.0,1837.5640841885183,7.0,0.21871039,3.241689167,8.0,25.21052632,19.0,75.0,26.5,8.0,99.645418452,167.1352336,542.0138889,42.38433106,310.0,93.27766667
