Repository: saikumar-voptimai/evonith_bf_webapp

# Evonith BF2 — Blast Furnace Intelligence Platform

Monitoring, modelling and optimisation of **Blast Furnace 2 (BF2)** at Evonith Steel: live telemetry from InfluxDB,
manual plant reports from Neon PostgreSQL, a two-zone energy model of the furnace, blend and fuel optimisers, a
conversational assistant (FurnaceMind) and a live digital twin evaluated every hour.

The platform has three deployable parts that share one Python service layer, plus the shared data library:

| Part | Path | What it is |
|---|---|---|
| **Streamlit app** (legacy) | `src/app.py`, `src/custom_pages/` | The original 11-page dashboard; still the home of the model pages. Served under `/legacy` in production |

File: src/data/V13_df_filtered.csv (part 254 of 268)
NM3/HR.,STEAMKGS/HR.,RAFTOC,PERMEABILITYKGS/HR.,TUYEREVELOCITYM/S,HOT BLAST VOLUMENM3/HR.,O2 ENRICHMENT %,COKE_VM%,COKE_ASH%,COKE_IM%,COKE_FC%,COKE_MOIST%,COKE_CALC_MT,NUTCOKE_MOIST%,NUTCOKE_VM%,NUTCOKE_IM%,NUTCOKE_FC%,NUTCOKE_ASH%,NUTCOKE_CALC_MT,PCI_2_FC%,PCI_2_ASH%,PCI_2_VM%,PCI_2_IM%,PCI_2_CALC_MT,SINTER_SP_02_COLD_STRENGTH_AI,SINTER_SP_02_COLD_STRENGTH_TI,SINTER_SP_02_HOT_STRENGTH_RI,SINTER_SP_02_HOT_STRENGTH_RDI,SINTER_SP_02_P%,SINTER_SP_02_SIO2%,SINTER_SP_02_MGO%,SINTER_SP_02_FEO%,SINTER_SP_02_AL2O3%,SINTER_SP_02_NA2O%,SINTER_SP_02_TIO2%,SINTER_SP_02_FE(T)%,SINTER_SP_02_CAO%,SINTER_SP_02_K2O%,SINTER_SP_02_BASICITY,SINTER_SP_02_MNO%,SINTER_CALC_MT,FLUX_TM%,FLUX_SIO2%,FLUX_FE2O3%,FLUX_AL2O3%,FLUX_LOI%,FLUX_MGO%,FLUX_CAO%,FLUX_CALC_MT,GEOMIN TYPE,ORE_FE(T)%,ORE_LOI%,ORE_TM%,ORE_MGO%,ORE_NA2O%,ORE_P%,ORE_TIO2%,ORE_AL2O3%,ORE_SIO2%,ORE_MNO%,ORE_CAO%,ORE_K2O%,ORE_CALC_MT,LLOYDS_PELLET_PCT_SIO2,LLOYDS_PELLET_PCT_AL2O3,LLOYDS_PELLET_PCT_FE2O3,LLOYDS_PELLET_PCT_MGO,LLOYDS_PELLET_PCT_TIO2,LLOYDS_PELLET_PCT_NA2O,TOTAL_PELLET_CALC_MT,LLOYDS_PELLET_PCT_K2O,LLOYDS_PELLET_PCT_TM,LLOYDS_PELLET_PCT_LOI,LLOYDS_PELLET_PCT_MNO,LLOYDS_PELLET_PCT_CAO,LLOYDS_PELLET_PCT_P,DAILYPRODUCTION,CHARGES/HRS.,STOCKRODLEVEL,FURNACE TOP GAS ANALYSISH2%,COKE_DISCHARGE_TIME,WEIGHTED_COKE_ANGLE,TOTAL_COKE_PORTIONS,NON_COKE_DISCHARGE_TIME,WEIGHTED_NON_COKE_ANGLE,TOTAL_NON_COKE_PORTIONS,UNITCOST LAKHS/THM,ACTUALKG/THM.,ACT. FUEL RATEKG/THM.,FURNACETOPGASANALYSISCO2ETACO,COKE RATE KG/THM,PRODUCTIONTONNESPERHR
2025-11-21 11:00:00,2.765259256,1.347899158,1.417319833,1181.176389,3899.032056,0.0,2181.370925,1275.093383,210.9098522,108323.0061,2.96569155,0.988957896,12.31864564,0.492870176,86.69239646,4.841859736,31.897,7.1,1.03,0.465,87.18,11.79,6.917,70.19,10.98,17.22,1.61,15.97357977,5.2,79.57666667,66.61,29.22,0.047,5.55,2.29,8.76,2.5,0.028,0.16,54.52,10.9,0.062,1.963963964,0.14,115.132,0.1,96.48,1.01,0.77,1.28,0.0,0.0,1.648,1.0,59.29208788,4.113845025,4.100222072,0.05333981,0.017333703,0.066005829,0.458073006,4.223789507,5.624022683,0.096679621,0.120022207,0.028335924,50.434,0.0,0.0,0.0,0.0,0.0,0.0,0.0,0.0,0.0,0.0,0.0,0.0,0.0,1837.5640841885183,7.0,0.163302379,3.325641389,8.0,25.21052632,19.0,75.0,26.5,8.0,100.7915078625,175.784965,542.9027778,42.28538592,310.0,90.87
2025-11-21 12:00:00,2.817169761,1.348420586,1.468732453,1167.176944,3898.986142,0.0,2181.057269,1201.844017,201.3297606,105690.0208,3.038605631,0.984311029,12.19369655,0.490804902,86.82199243,4.433968061,27.991,7.1,1.03,0.465,87.18,11.79,5.986,70.19,10.98,17.22,1.61,15.39088318,5.2,79.57666667,66.61,29.22,0.047,5.55,2.29,8.76,2.5,0.028,0.16,54.52,10.9,0.062,1.963963964,0.14,99.685,0.1,96.48,1.01,0.77,1.28,0.0,0.0,1.217,1.0,59.30475887,4.108639185,4.097962757,0.053273914,0.017329938,0.065946522,0.457330256,4.219148496,5.61700939,0.096547827,0.119796276,0.028309565,43.981,0.0,0.0,0.0,0.0,0.0,0.0,0.0,0.0,0.0,0.0,0.0,0.0,0.0,1837.5640841885183,6.0,0.41153278,3.244172767,8.0,25.21052632,19.0,75.0,26.5,8.0,98.59841607925,159.2333289,538.4027778,42.79680631,310.0,96.65616667
2025-11-21 13:00:00,2.823234056,1.348355486,1.47478755,1151.68,3899.5938,0.0,2242.955514,1176.024775,195.4203403,103856.0375,3.093208,0.983833031,12.18084373,0.490592458,86.83532324,4.39201052,28.137,7.1,1.03,0.465,87.18,11.79,6.037,70.19,10.98,17.22,1.61,12.85032185,5.2,79.57666667,66.61,29.22,0.047,5.55,2.29,8.76,2.5,0.028,0.16,54.52,10.9,0.062,1.963963964,0.14,99.985,0.1,96.48,1.01,0.77,1.28,0.0,0.0,0.959,1.0,59.20238955,4.150697309,4.11621583,0.053806295,0.01736036,0.066425666,0.463330954,4.256643352,5.673669974,0.09761259,0.121621583,0.028522518,42.033,0.0,0.0,0.0,0.0,0.0,0.0,0.0,0.0,0.0,0.0,0.0,0.0,0.0,1837.5640841885183,6.0,0.269471765,2.903878953,8.0,25.21052632,19.0,75.0,26.5,8.0,98.72667258125,160.2013025,523.25,43.26486108,310.0,80.21359161
2025-11-21 14:00:00,2.807162981,1.3482385,1.458976644,1144.403333,3899.356314,0.0,2259.855692,1185.864972,194.6864575,103627.988,3.101525794,0.982646567,12.14894102,0.490065141,86.86841242,4.287865305,28.093,7.1,1.03,0.465,87.18,11.79,6.095,70.19,10.98,17.22,1.61,12.06324877,5.2,79.57666667,66.61,29.22,0.047,5.55,2.29,8.76,2.5,0.028,0.16,54.52,10.9,0.062,1.963963964,0.14,99.436,0.1,96.48,1.01,0.77,1.28,0.0,0.0,0.92,1.0,59.34220634,4.093254007,4.091285645,0.053079165,0.017318809,0.065771248,0.455135156,4.205432596,5.596282523,0.096158329,0.119128564,0.028231666,43.239,0.0,0.0,0.0,0.0,0.0,0.0,0.0,0.0,0.0,0.0,0.0,0.0,0.0,1837.5640841885183,7.0,0.249010927,2.830785433,8.0,25.21052632,19.0,75.0,26.5,8.0,95.6333405795,136.8554006,521.7222222,42.63033128,310.0,88.14594617
2025-11-21 15:00:00,2.817318447,1.348132422,1.469221911,1164.871667,3899.861772,0.0,2228.459436,1194.983831,199.7533506,105079.8175,3.059141964,0.987184202,12.27095298,0.492081867,86.74186282,4.686168813,32.687,7.1,1.03,0.465,87.18,11.79,7.149,70.19,10.98,17.22,1.61,13.71394151,5.2,79.57666667,66.61,29.22,0.047,5.55,2.29,8.76,2.5,0.028,0.16,54.52,10.9,0.062,1.963963964,0.14,113.926,0.1,96.48,1.01,0.77,1.28,0.0,0.0,1.032,1.0,59.25715493,4.128197122,4.106450831,0.053521483,0.017344085,0.066169334,0.460120711,4.236584415,5.643357787,0.097042965,0.120645083,0.028408593,49.482,0.0,0.0,0.0,0.0,0.0,0.0,0.0,0.0,0.0,0.0,0.0,0.0,0.0,1837.5640841885183,6.0,0.277372487,2.967439867,8.0,25.21052632,19.0,75.0,26.5,8.0,97.56844386525,151.4599537,533.6944444,43.08700733,310.0,90.545
2025-11-21 16:00:00,2.815397492,1.348027531,1.467578831,1162.725,3901.704311,0.0,2203.766714,1195.448842,199.4404208,105029.9257,3.0616961,0.974503354,12.16986124,0.478116328,86.8556354,4.705301821,28.179,7.1,1.03,0.465,87.18,11.79,6.104,70.57,10.64,17.22,1.57,14.44495085,5.2,79.57666667,66.61,29.22,0.045,5.44,2.21,9.02,2.52,0.034,0.16,54.61,10.83,0.067,1.990808824,0.14,100.565,0.1,96.48,1.01,0.77,1.28,0.0,0.0,0.786,1.0,59.21168393,4.146878742,4.114558586,0.053757959,0.017357598,0.066382163,0.462786135,4.253239095,5.668525611,0.097515918,0.121455859,0.028503184,42.092,4.32,2.11,63.83,0.14,0.145,0.046,0.0,0.033,3.4,0.58,0.02,0.91,0.045,1837.5640841885183,7.0,0.201898914,3.039400108,8.0,25.21052632,19.0,75.0,26.5,8.0,98.6381742545,159.5333906,539.3888889,42.91690092,310.0,90.545
2025-11-21 17:00:00,2.817752503,1.348101072,1.469774506,1168.233056,3898.8562,0.0,2232.254053,1195.574772,200.3558236,105183.8739,3.053073725,0.98043613,12.31752147,0.487345092,86.7020424,5.239251728,32.261,7.1,1.03,0.465,87.18,11.79,6.931,70.57,10.64,17.22,1.57,13.6750601,5.2,79.57666667,66.61,29.22,0.045,5.44,2.21,9.02,2.52,0.034,0.16,54.61,10.83,0.067,1.990808824,0.14,117.538,0.1,96.48,1.01,0.77,1.28,0.0,0.0,0.926,1.0,58.93888758,4.258956292,4.163199837,0.055176662,0.017438666,0.067658996,0.478776947,4.353156333,5.819516162,0.100353324,0.126319984,0.029070665,49.19,4.32,2.11,63.83,0.14,0.145,0.046,4.882,0.033,3.4,0.58,0.02,0.91,0.045,1837.5640841885183,6.0,0.257734961,2.970244981,8.0,25.21052632,19.0,75.0,26.5,8.0,97.511546338,151.0305384,534.5805556,43.08331031,310.0,90.545
2025-11-21 18:00:00,2.8134966,1.347906947,1.465591572,1168.608889,3900.383536,0.0,2200.481983,1206.939053,202.1712736,106003.2461,3.033648669,0.973457681,12.14383562,0.476489726,86.8827067,4.611191292,32.704,7.1,1.03,0.465,87.18,11.79,6.914,70.57,10.64,17.22,1.57,14.79963393,5.2,79.57666667,66.61,29.22,0.045,5.44,2.21,9.02,2.52,0.034,0.16,54.61,10.83,0.067,1.990808824,0.14,117.254,0.1,96.48,1.01,0.77,1.28,0.0,0.0,0.83,1.0,59.42090242,4.060921963,4.077253655,0.052669898,0.017295423,0.065402908,0.450522139,4.176608549,5.552724886,0.095339797,0.117725365,0.028067959,52.193,4.32,2.11,63.83,0.14,0.145,0.046,0.0,0.033,3.4,0.58,0.02,0.91,0.045,1837.5640841885183,7.0,0.075289619,3.223387692,8.0,25.21052632,19.0,75.0,26.5,8.0,99.0977696375,163.002035,540.0,42.18917444,310.0,90.79416667
2025-11-21 19:00:00,2.837492706,1.348136631,1.489384892,1168.828333,3896.691714,0.0,2216.562183,1187.665842,200.8822619,105913.8423,3.031630733,0.973957131,12.15626637,0.477266648,86.8697765,4.656141771,28.412,7.1,1.03,0.465,87.18,11.79,6.01,70.57,10.64,17.22,1.57,14.27567129,5.2,79.57666667,66.61,29.22,0.045,5.44,2.21,9.02,2.52,0.034,0.16,54.61,10.83,0.067,1.990808824,0.14,100.857,0.1,96.48,1.01,0.77,1.28,0.0,0.0,0.67,1.0,59.42162217,4.060626255,4.077125319,0.052666155,0.017295209,0.06539954,0.450479949,4.176344926,5.55232651,0.09533231,0.117712532,0.028066462,44.311,4.32,2.11,63.83,0.14,0.145,0.046,0.0,0.033,3.4,0.58,0.02,0.91,0.045,1837.5640841885183,6.0,0.287745894,3.176617167,8.0,25.21052632,19.0,75.0,26.5,8.0,97.06964061925,147.6954009,535.9138889,42.60349489,310.0,96.65616667
2025-11-21 20:00:00,2.82148995,1.348126981,1.473428728,1156.021389,3900.598378,0.0,2244.429864,1159.462714,192.9852544,102283.732,3.140461044,0.978992896,12.28160098,0.485100061,86.73940613,5.109360678,26.184,7.1,1.03,0.465,87.18,11.79,5.985,70.57,10.64,17.22,1.57,12.76664877,5.2,79.57666667,66.61,29.22,0.045,5.44,2.21,9.02,2.52,0.034,0.16,54.61,10.83,0.067,1.990808824,0.14,101.046,0.1,96.48,1.01,0.77,1.28,0.0,0.0,0.728,1.0,59.33402238,4.096616361,4.092744894,0.053121726,0.017321241,0.065809553,0.455614884,4.208430137,5.600812276,0.096243452,0.119274489,0.02824869,43.335,4.32,2.11,63.83,0.14,0.145,0.046,0.0,0.033,3.4,0.58,0.02,0.91,0.045,1837.5640841885183,7.0,0.371001853,2.990475486,8.0,25.21052632,19.0,75.0,26.5,8.0,97.1039715415,147.9545022,521.5,42.30078317,310.0,86.28766667
2025-11-21 21:00:00,2.799358539,1.348000436,1.451513408,1159.703333,3901.889461,0.0,2247.962222,1212.560664,200.4693519,105269.1522,3.050094964,0.973117768,12.13537557,0.475960973,86.89150666,4.580599162,31.978,7.1,1.03,0.465,87.18,11.79,7.088,70.57,10.64,17.22,1.57,12.9239566,5.2,79.57666667,66.61,29.22,0.045,5.44,2.21,9.02,2.52,0.034,0.16,54.61,10.83,0.067,1.990808824,0.14,118.648,0.1,96.48,1.01,0.77,1.28,0.0,0.0,0.841,1.0,56.56776907,5.233123109,4.585984713,0.067507887,0.018143308,0.078757099,0.617767474,5.221626931,7.13191088,0.125015775,0.168598471,0.034003155,30.745,4.32,2.11,63.83,0.14,0.145,0.046,19.304,0.033,3.4,0.58,0.02,0.91,0.045,1837.5640841885183,6.0,0.271892543,2.924366647,8.0,25.21052632,19.0,75.0,26.5,8.0,98.4498897185,154.0767358,522.1388889,44.10558519,312.1388889,83.88
2025-11-21 22:00:00,2.792289472,1.348530922,1.443482874,1163.834444,3899.588994,0.0,2240.059269,1217.012556,201.0367114,105268.5567,3.053387867,0.973885508,12.15448375,0.477155234,86.87163075,4.64969569,27.932,7.1,1.03,0.465,87.18,11.79,6.034,70.57,10.64,17.22,1.57,13.28513253,5.2,79.57666667,66.61,29.22,0.045,5.44,2.21,9.02,2.52,0.034,0.16,54.61,10.83,0.067,1.990808824,0.14,102.038,0.1,96.48,1.01,0.77,1.28,0.0,0.0,0.723,1.0,59.26703251,4.124138946,4.104689597,0.053470113,0.017341149,0.066123102,0.459541705,4.232966547,5.637890623,0.096940226,0.12046896,0.028388045,42.477,4.32,2.11,63.83,0.14,0.145,0.046,0.0,0.033,3.4,0.58,0.02,0.91,0.045,1837.5640841885183,6.0,0.281774159,2.90842015,8.0,25.21052632,19.0,75.0,26.5,8.0,98.381485617,148.1621556,530.8888889,44.43925392,315.0,89.66616667
2025-11-21 23:00:00,2.768602828,1.348052225,1.420566189,1159.560556,3898.38995,0.0,2239.009075,1239.666203,202.4281336,105601.6397,3.040443719,0.973628757,12.14809351,0.476755844,86.87827773,4.626588142,27.847,7.1,1.03,0.465,87.18,11.79,5.741,70.57,10.64,17.22,1.57,13.22353893,5.2,79.57666667,66.61,29.22,0.045,5.44,2.21,9.02,2.52,0.034,0.16,54.61,10.83,0.067,1.990808824,0.14,101.759,0.1,96.48,1.01,0.77,1.28,0.0,0.0,0.746,1.0,59.46048953,4.044657717,4.070195031,0.052464022,0.017283658,0.06521762,0.448201616,4.162108959,5.530813742,0.094928043,0.117019503,0.027985609,43.429,4.32,2.11,63.83,0.14,0.145,0.046,0.0,0.033,3.4,0.58,0.02,0.91,0.045,1837.5640841885183,6.0,0.369636622,2.954145786,8.0,25.21052632,19.0,75.0,26.5,8.0,98.03159908125,145.5215025,532.3472222,43.85412783,315.0,90.87
2025-11-22 00:00:00,2.78187285,1.347999825,1.433927853,1173.445556,3901.498378,0.0,2252.471567,1212.829961,201.0267989,104245.7147,3.082803797,0.971354874,12.12395263,0.452032311,86.90469249,4.602423352,32.682,7.0,1.035,0.45,87.605,11.36,6.993,71.28,10.97,16.37,1.38,13.08108486,5.223333333,79.17666667,70.55,33.29,0.049,5.56,2.31,8.73,2.54,0.035,0.16,54.35,10.88,0.068,1.956834532,0.15,118.331,0.1,95.13,0.88,0.58,1.32,0.0,0.0,1.04,1.0,59.16344465,3.985869137,3.522510005,0.046531375,0.025673431,0.064186381,0.359762346,4.462456579,5.717770329,0.122048063,0.112656875,0.035103338,49.227,4.32,2.11,63.83,0.14,0.145,0.046,0.0,0.033,3.4,0.58,0.02,0.91,0.045,1837.5640841885183,7.0,0.278863393,2.923972789,8.0,25.21052632,19.0,75.0,26.5,8.0,99.12101145775,153.7434827,530.0,43.13658872,315.0,85.08383333
2025-11-22 01:00:00,2.717467956,1.348157158,1.369437952,1175.337222,3901.949539,0.0,2232.916931,1270.865628,204.7220017,104231.1026,3.083440497,0.970926979,12.11165066,0.451390469,86.91742236,4.554285181,32.169,7.0,1.035,0.45,87.605,11.36,6.967,71.28,10.97,16.37,1.38,13.78136373,5.223333333,79.17666667,70.55,33.29,0.049,5.56,2.31,8.73,2.54,0.035,0.16,54.35,10.88,0.068,1.956834532,0.15,117.434,0.1,95.13,0.88,0.58,1.32,0.0,0.0,1.042,1.0,59.18423489,3.978432276,3.519579222,0.04649474,0.025675263,0.064056328,0.358434335,4.452290426,5.707237829,0.121700033,0.112473701,0.035041058,49.052,4.32,2.11,63.83,0.14,0.145,0.046,0.0,0.033,3.4,0.58,0.02,0.91,0.045,1837.5640841885183,6.0,0.217474481,3.051737697,8.0,25.21052632,19.0,75.0,26.5,8.0,99.11476813725,153.6963633,539.6111111,43.05230167,315.0,89.66616667
2025-11-22 02:00:00,2.727522917,1.348355472,1.379145478,1173.769167,3897.912864,0.0,2190.030544,1300.868108,210.5811581,107643.0828,2.9826155,0.971999652,12.14249001,0.452999479,86.88551034,4.674960904,28.775,7.0,1.035,0.45,87.605,11.36,5.591,71.28,10.97,16.37,1.38,15.42037107,5.223333333,79.17666667,70.55,33.29,0.049,5.56,2.31,8.73,2.54,0.035,0.16,54.35,10.88,0.068,1.956834532,0.15,91.369,0.1,95.13,0.88,0.58,1.32,0.0,0.0,0.801,1.0,59.09447198,4.0105413,3.532233025,0.046652913,0.025667354,0.06461784,0.364168089,4.496183305,5.752712433,0.123202672,0.113264564,0.035309952,38.777,4.32,2.11,63.83,0.14,0.145,0.046,0.0,0.033,3.4,0.58,0.02,0.91,0.045,1837.5640841885183,7.0,0.277570131,3.238385736,8.0,25.21052632,19.0,75.0,26.5,8.0,99.888839219,159.5384092,550.0,41.9820055,315.0,96.65616667
2025-11-22 03:00:00,2.711684917,1.347991386,1.363671183,1189.811111,3900.250856,0.0,2208.968739,1331.082606,216.1492592,108724.2308,2.951171206,0.974880308,12.22530885,0.457320462,86.79981084,4.999034621,40.813,7.0,1.035,0.45,87.605,11.36,6.869,71.28,10.97,16.37,1.38,15.35561134,5.223333333,79.17666667,70.55,33.29,0.049,5.56,2.31,8.73,2.54,0.035,0.16,54.35,10.88,0.068,1.956834532,0.15,116.613,0.1,95.13,0.88,0.58,1.32,0.0,0.0,0.849,1.0,58.61747276,4.181168334,3.599475206,0.04749344,0.025625328,0.067601712,0.394637203,4.72942962,5.99436402,0.131187681,0.1174672,0.036738848,44.97,4.32,2.11,63.83,0.14,0.145,0.046,4.851,0.033,3.4,0.58,0.02,0.91,0.045,1837.5640841885183,7.0,0.205598348,3.356867297,8.0,25.21052632,19.0,75.0,26.5,8.0,100.84768432,166.774976,550.2361111,40.23796183,315.0,92.07383333
2025-11-22 04:00:00,2.734804939,1.347980564,1.386849855,1189.628333,3899.914417,0.0,2201.939842,1310.269014,214.7554467,108755.9297,2.951175,0.971116762,12.11710692,0.451675144,86.91177632,4.575635767,36.57,7.0,1.035,0.45,87.605,11.36,6.037,71.28,10.97,16.37,1.38,15.64227835,5.223333333,79.17666667,70.55,33.29,0.049,5.56,2.31,8.73,2.54,0.035,0.16,54.35,10.88,0.068,1.956834532,0.15,102.164,0.1,95.13,0.88,0.58,1.32,0.0,0.0,0.591,1.0,59.1486804,3.991150446,3.524591309,0.046557391,0.02567213,0.064278739,0.360705437,4.469676103,5.725250016,0.122295218,0.112786957,0.035147565,45.817,4.32,2.11,63.83,0.14,0.145,0.046,0.0,0.033,3.4,0.58,0.02,0.91,0.045,1837.5640841885183,7.0,0.119742253,3.393406003,8.0,25.21052632,19.0,75.0,26.5,8.0,100.766400022,166.1615096,555.0,41.69903425,315.0,94.139
2025-11-22 05:00:00,2.749598092,1.3483006,1.401388008,1195.426944,3899.97955,0.0,2205.452964,1283.841325,212.8779983,107799.7156,2.974696992,0.974703835,12.22023525,0.457055752,86.80506092,4.979181405,35.622,7.0,1.035,0.45,87.605,11.36,6.063,71.28,10.97,16.37,1.38,15.51999911,5.223333333,79.17666667,70.55,33.29,0.049,5.56,2.31,8.73,2.54,0.035,0.16,54.35,10.88,0.068,1.956834532,0.15,102.214,0.1,95.13,0.88,0.58,1.32,0.0,0.0,0.562,1.0,59.14382688,3.992886598,3.525275507,0.046565944,0.025671703,0.064309101,0.361015464,4.472049413,5.727708852,0.122376466,0.112829719,0.035162105,45.008,4.32,2.11,63.83,0.14,0.145,0.046,0.0,0.033,3.4,0.58,0.02,0.91,0.045,1837.5640841885183,7.0,0.35918672,3.390295461,8.0,25.21052632,19.0,75.0,26.5,8.0,101.41005379175,171.0192739,549.2083333,41.40591081,315.0,90.75
2025-11-22 06:00:00,2.767097005,1.348207623,1.418985317,1192.562295,3874.790557,0.0,2260.700443,1266.778071,211.6290164,107884.8563,2.955733131,0.975761609,12.25064625,0.458642413,86.77359214,5.09818099,30.731,7.0,1.035,0.45,87.605,11.36,5.276,71.28,10.97,16.37,1.38,13.55494828,5.223333333,79.17666667,70.55,33.29,0.049,5.56,2.31,8.73,2.54,0.035,0.16,54.35,10.88,0.068,1.956834532,0.15,88.195,0.1,95.13,0.88,0.58,1.32,0.0,0.0,0.5,1.0,59.22192253,3.964951061,3.514266428,0.04642833,0.025678583,0.063820573,0.356026975,4.433861671,5.688144975,0.121069138,0.112141652,0.034928162,38.517,4.32,2.11,63.83,0.14,0.145,0.046,0.0,0.033,3.4,0.58,0.02,0.91,0.045,1837.5640841885183,6.0,0.365831759,3.230542262,8.0,25.21052632,19.0,75.0,26.5,8.0,115.89159966225,163.8071033,587.8688525,40.47665404,376.7486339,82.74945355
2025-11-22 07:00:00,2.757438335,1.348022142,1.409396155,1137.123013,1485.572603,0.0,2325.856611,1235.047268,197.2627644,104127.3442,1.212652301,0.971186414,12.1191094,0.451779621,86.90970419,4.583471547,31.473,7.0,1.035,0.45,87.605,11.36,5.29,71.28,10.97,16.37,1.38,5.765606106,5.223333333,79.17666667,70.55,33.29,0.049,5.56,2.31,8.73,2.54,0.035,0.16,54.35,10.88,0.068,1.956834532,0.15,87.865,0.1,95.13,0.88,0.58,1.32,0.0,0.0,0.487,1.0,59.1293631,3.998060423,3.527314452,0.046591431,0.025670428,0.064399579,0.361939361,4.479122007,5.735036313,0.122618591,0.112957153,0.035205432,37.039,4.32,2.11,63.83,0.14,0.145,0.046,0.0,0.033,3.4,0.58,0.02,0.91,0.045,1837.5640841885183,6.0,0.312179153,2.225176285,8.0,25.21052632,19.0,75.0,26.5,8.0,114.196138449375,78.83878075,535.376569,41.13967954,415.0,73.13159908
2025-11-22 14:00:00,2.738228917,1.348056472,1.389958789,1145.432222,2570.816881,0.0,2348.281183,1266.854247,201.7853158,105323.7506,2.052723069,0.954274277,11.94619406,0.483154271,87.09953166,4.184684973,37.473,7.0,1.035,0.45,87.605,11.36,7.047,70.12,10.74,17.62,1.52,5.950268278,5.223333333,79.17666667,70.55,33.29,0.047,5.51,2.27,8.59,2.54,0.035,0.16,54.37,11.0,0.066,1.996370236,0.14,116.662,0.1,95.13,0.88,0.58,1.32,0.0,0.0,0.957,1.0,59.0130824,4.039655108,3.543706446,0.046796331,0.025660183,0.065126974,0.369366984,4.535981736,5.793945042,0.124565141,0.113981653,0.035553762,48.073,4.32,2.11,63.83,0.14,0.145,0.046,0.0,0.033,3.4,0.58,0.02,0.91,0.045,1837.5640841885183,7.0,0.141797798,2.510553269,8.0,25.21052632,19.0,75.0,26.5,8.0,110.7596598196,70.25110128,544.0555556,41.92996061,405.8055556,84.7
2025-11-22 15:00:00,2.748416522,1.348182486,1.400123289,1153.704444,3001.118803,0.0,2380.223178,1260.135133,202.7505942,105678.7406,2.365102672,0.954927775,11.96412895,0.484316045,87.08094328,4.243499782,32.122,7.0,1.035,0.45,87.605,11.36,6.282,70.12,10.74,17.62,1.52,6.947041419,5.223333333,79.17666667,70.55,33.29,0.047,5.51,2.27,8.59,2.54,0.035,0.16,54.37,11.0,0.066,1.996370236,0.14,102.632,0.1,95.13,0.88,0.58,1.32,0.0,0.0,0.834,1.0,58.98706984,4.048960038,3.547373414,0.046842168,0.025657892,0.065289695,0.371028578,4.54870153,5.807123206,0.125000593,0.114210838,0.035631685,42.165,4.32,2.11,63.83,0.14,0.145,0.046,0.0,0.033,3.4,0.58,0.02,0.91,0.045,1837.5640841885183,8.0,0.243166686,2.137522506,8.0,25.21052632,19.0,75.0,26.5,8.0,111.5127958475,77.455063,559.0833333,42.91746758,405.0,89.69125
2025-11-22 16:00:00,2.810840153,1.34782685,1.463003711,1156.371944,3393.203636,0.0,2324.231092,1229.362761,203.8967419,107788.1428,2.606705792,0.97475127,12.08553416,0.493001694,86.93971457,4.390107271,31.882,7.3,1.02,0.49,87.39,11.59,6.368,69.77,10.91,17.65,1.67,9.59629798,5.223333333,79.17666667,70.55,33.29,0.048,5.59,2.27,9.17,2.55,0.036,0.15,54.28,11.05,0.068,1.976744186,0.15,101.811,0.1,95.75,1.35,0.67,1.23,0.0,0.0,0.901,1.0,58.65303102,4.226092824,3.820532622,0.073462811,0.018910101,0.07624417,0.371534905,4.926348103,5.872274675,0.079744721,0.135516074,0.024859045,38.977,4.32,2.11,63.83,0.14,0.145,0.046,4.069,0.033,3.4,0.58,0.02,0.91,0.045,1837.5640841885183,7.0,0.146059196,2.504267903,8.0,25.21052632,19.0,75.0,26.5,8.0,108.2947698095,111.9206946,542.25,42.39101575,373.8611111,85.74194444
2025-11-22 17:00:00,2.835262308,1.348467661,1.486823536,1154.364444,3590.609631,0.0,2334.711828,1212.867308,202.6533122,107833.9572,2.746377183,0.97515628,12.09642442,0.493541707,86.9284193,4.424308099,36.313,7.3,1.02,0.49,87.39,11.59,7.036,69.77,10.91,17.65,1.67,9.539151034,5.223333333,79.17666667,70.55,33.29,0.048,5.59,2.27,9.17,2.55,0.036,0.15,54.28,11.05,0.068,1.976744186,0.15,107.696,0.1,95.75,1.35,0.67,1.23,0.0,0.0,1.063,1.0,59.14388704,4.03668859,3.764708216,0.0698741,0.019348721,0.074609312,0.345417058,4.740133834,5.603918781,0.076554755,0.126344921,0.024659672,47.895,4.32,2.11,63.83,0.14,0.145,0.046,0.0,0.033,3.4,0.58,0.02,0.91,0.045,1837.5640841885183,7.0,0.234615687,2.568785331,8.0,25.21052632,19.0,75.0,26.5,8.0,101.92563251205,99.43873594,522.8333333,42.02366903,355.0,95.92993056
2025-11-22 18:00:00,2.823925306,1.348090842,1.47578575,1153.578333,3740.584756,0.0,2331.325017,1216.419322,202.4447492,107459.2792,2.869195111,0.974335427,12.07435259,0.492447236,86.95131199,4.354991592,29.139,7.3,1.02,0.49,87.39,11.59,5.917,69.77,10.91,17.65,1.67,9.855104104,5.223333333,79.17666667,70.55,33.29,0.048,5.59,2.27,9.17,2.55,0.036,0.15,54.28,11.05,0.068,1.976744186,0.15,101.227,0.1,95.75,1.35,0.67,1.23,0.0,0.0,0.972,1.0,58.35359302,4.341635511,3.854587309,0.075652041,0.018642528,0.077241485,0.387467634,5.039944808,6.035980419,0.081690703,0.141110772,0.024980669,36.056,4.32,2.11,63.83,0.14,0.145,0.046,4.087,0.033,3.4,0.58,0.02,0.91,0.045,1837.5640841885183,6.0,0.240304181,2.695786706,8.0,25.21052632,19.0,75.0,26.5,8.0,102.81952586925,106.1851009,529.7361111,41.31101611,355.0,92.81061111
2025-11-22 19:00:00,2.838200031,1.348080614,1.490070328,1147.111944,3791.583283,0.0,2307.466906,1211.711717,201.8791522,108079.4706,2.890107197,0.973468265,12.05103558,0.491291021,86.97549615,4.281764635,33.276,7.3,1.02,0.49,87.39,11.59,7.254,69.77,10.91,17.65,1.67,10.54695971,5.223333333,79.17666667,70.55,33.29,0.048,5.59,2.27,9.17,2.55,0.036,0.15,54.28,11.05,0.068,1.976744186,0.15,118.475,0.1,95.75,1.35,0.67,1.23,0.0,0.0,1.153,1.0,59.06338037,4.067753309,3.773864133,0.070462694,0.019276782,0.07487745,0.349700719,4.770675359,5.647932583,0.07707795,0.127849108,0.024692372,50.314,4.32,2.11,63.83,0.14,0.145,0.046,0.0,0.033,3.4,0.58,0.02,0.91,0.045,1837.5640841885183,7.0,0.13904827,2.683416928,8.0,25.21052632,19.0,75.0,26.5,8.0,103.255949639,109.4788652,536.0416667,42.57636442,355.0,96.33786111
2025-11-22 20:00:00,2.819512736,1.348163792,1.471405928,1147.620556,3850.517189,0.0,2311.006058,1179.816403,195.1884836,104020.6417,3.054137928,0.973951484,12.06402878,0.491935312,86.96201973,4.322569729,28.073,7.3,1.02,0.49,87.39,11.59,6.141,69.77,10.91,17.65,1.67,9.987933651,5.223333333,79.17666667,70.55,33.29,0.048,5.59,2.27,9.17,2.55,0.036,0.15,54.28,11.05,0.068,1.976744186,0.15,100.751,0.1,95.75,1.35,0.67,1.23,0.0,0.0,0.997,1.0,59.1119085,4.049027994,3.768345093,0.070107899,0.019320146,0.074715821,0.347118597,4.752265417,5.621401769,0.076762577,0.126942408,0.024672661,43.652,4.32,2.11,63.83,0.14,0.145,0.046,0.0,0.033,3.4,0.58,0.02,0.91,0.045,1837.5640841885183,6.0,0.315022759,2.669206519,8.0,25.21052632,19.0,75.0,26.5,8.0,99.83819869175,108.7107239,519.9583333,43.52401433,341.7361111,91.87625
2025-11-22 21:00:00,2.82744175,1.348136633,1.479380167,1151.541944,3900.514519,0.0,2255.4007,1190.101731,198.0372425,105455.0511,3.0720371,0.977672059,12.16407093,0.496896079,86.85825701,4.636751668,32.823,7.3,1.02,0.49,87.39,11.59,7.148,69.77,10.91,17.65,1.67,10.70345481,5.223333333,79.17666667,70.55,33.29,0.048,5.59,2.27,9.17,2.55,0.036,0.15,54.28,11.05,0.068,1.976744186,0.15,117.462,0.1,95.75,1.35,0.67,1.23,0.0,0.0,1.159,1.0,59.22935722,4.003708628,3.754987806,0.069249216,0.019425096,0.074324643,0.340869295,4.707709325,5.557191383,0.075999303,0.124747997,0.024624956,51.666,4.32,2.11,63.83,0.14,0.145,0.046,0.0,0.033,3.4,0.58,0.02,0.91,0.045,1837.5640841885183,6.0,0.11267304,3.110202872,8.0,25.21052632,19.0,75.0,26.5,8.0,99.204203556,126.0694608,515.0,43.18874317,330.0,84.90125
2025-11-22 22:00:00,2.787430789,1.348267467,1.439265544,1152.963889,3898.300006,0.0,2253.204331,1217.317211,199.3118683,104885.8717,3.063119028,0.97394076,12.06374043,0.491921013,86.96231881,4.321664163,27.954,7.3,1.02,0.49,87.39,11.59,6.253,69.77,10.91,17.65,1.67,11.965807,5.223333333,79.17666667,70.55,33.29,0.048,5.59,2.27,9.17,2.55,0.036,0.15,54.28,11.05,0.068,1.976744186,0.15,100.894,0.1,95.75,1.35,0.67,1.23,0.0,0.0,0.985,1.0,59.13508146,4.040086358,3.765709663,0.069938478,0.019340853,0.07463864,0.345885593,4.743474377,5.608732882,0.076611981,0.126509445,0.024663249,43.887,4.32,2.11,63.83,0.14,0.145,0.046,0.0,0.033,3.4,0.58,0.02,0.91,0.045,1837.5640841885183,7.0,0.232436245,3.026933844,8.0,25.21052632,19.0,75.0,26.5,8.0,99.01160607525,133.7353917,527.8611111,42.28801853,325.1666667,89.47375
2025-11-22 23:00:00,2.782700689,1.348301258,1.434197908,1161.661667,3904.782108,0.0,2237.920714,1222.500661,200.8094356,104896.8883,3.057634397,0.973593192,12.05439471,0.491457589,86.9720121,4.292313962,31.902,7.3,1.02,0.49,87.39,11.59,7.238,69.77,10.91,17.65,1.67,13.2804018,5.223333333,79.17666667,70.55,33.29,0.048,5.59,2.27,9.17,2.55,0.036,0.15,54.28,11.05,0.068,1.976744186,0.15,117.641,0.1,95.75,1.35,0.67,1.23,0.0,0.0,1.216,1.0,59.1222176,4.045050073,3.767172653,0.070032528,0.019329358,0.074681485,0.346570063,4.748354493,5.615765682,0.07669558,0.126749793,0.024668474,50.726,4.32,2.11,63.83,0.14,0.145,0.046,0.0,0.033,3.4,0.58,0.02,0.91,0.045,1837.5640841885183,6.0,0.312951739,2.978965758,8.0,25.21052632,19.0,75.0,26.5,8.0,99.40615647475,146.4615583,539.4166667,43.38213367,320.0,90.675
2025-11-23 00:00:00,2.762341581,1.348333167,1.414160908,1167.935556,3913.129628,0.0,2203.029622,1226.597572,200.6979586,103802.6367,3.09739745,0.953892124,11.90668438,0.404949774,87.1394235,4.544103945,27.476,7.3,1.02,0.49,87.39,11.59,6.11,70.3,11.35,17.2,1.15,14.52381448,5.0,80.28888889,70.55,33.29,0.047,5.64,2.23,8.8,2.47,0.029,0.15,54.56,10.84,0.065,1.921985816,0.15,100.414,0.1,95.75,1.35,0.67,1.23,0.0,0.0,1.173,1.0,59.10277274,4.052553167,3.769384091,0.070174692,0.019311982,0.074746248,0.3476047,4.755731219,5.626396382,0.076821948,0.127113101,0.024676372,43.448,0.0,0.0,0.0,0.0,0.0,0.0,0.0,0.0,0.0,0.0,0.0,0.0,0.0,1837.5640841885183,6.0,0.383632059,3.138310197,8.0,25.21052632,19.0,75.0,26.5,8.0,102.6663967655,171.0671454,540.0,43.34871253,320.0,84.90125
2025-11-23 01:00:00,2.773304867,1.348336808,1.424951653,1166.584167,3891.426783,0.0,2227.509517,1206.119125,198.2467428,102947.3323,3.107309175,0.954391509,11.91894706,0.406725366,87.12666143,4.586829126,27.371,7.3,1.02,0.49,87.39,11.59,6.067,70.3,11.35,17.2,1.15,13.59375651,5.0,80.28888889,70.55,33.29,0.047,5.64,2.23,8.8,2.47,0.029,0.15,54.56,10.84,0.065,1.921985816,0.15,100.629,0.1,95.75,1.35,0.67,1.23,0.0,0.0,1.136,1.0,59.08799219,4.058256467,3.771065064,0.070282754,0.019298774,0.074795477,0.348391155,4.761338463,5.634477057,0.076918004,0.12738926,0.024682375,42.758,0.0,0.0,0.0,0.0,0.0,0.0,0.0,0.0,0.0,0.0,0.0,0.0,0.0,1837.5640841885183,7.0,0.276994553,3.026451575,8.0,25.21052632,19.0,75.0,26.5,8.0,100.13073932325,151.9301081,539.5972222,43.21239156,320.0,89.47375
2025-11-23 02:00:00,2.736938911,1.348213239,1.388637628,1177.080833,3901.182886,0.0,2245.249242,1249.676575,203.4694986,104039.4732,3.084850892,0.954004827,11.90945186,0.405350495,87.13654331,4.553746298,27.347,7.3,1.02,0.49,87.39,11.59,6.091,70.3,11.35,17.2,1.15,13.39550472,5.0,80.28888889,70.55,33.29,0.047,5.64,2.23,8.8,2.47,0.029,0.15,54.56,10.84,0.065,1.921985816,0.15,100.757,0.1,95.75,1.35,0.67,1.23,0.0,0.0,0.926,1.0,59.02014038,4.084438114,3.77878176,0.070778827,0.019238143,0.075021466,0.352001466,4.787079157,5.671572318,0.077358958,0.128657003,0.024709935,41.601,0.0,0.0,0.0,0.0,0.0,0.0,0.0,0.0,0.0,0.0,0.0,0.0,0.0,1837.5640841885183,6.0,0.29664025,3.025583564,8.0,25.21052632,19.0,75.0,26.5,8.0,99.72380421675,158.1094239,536.25,42.65843311,315.0972222,84.723
2025-11-24 01:00:00,2.77575225,1.348291011,1.427281567,1181.366944,3900.345789,0.0,2223.668683,1259.202239,209.1391917,107617.2653,2.982517106,0.945079291,11.9723798,0.422380884,87.08254091,5.101582198,27.683,8.05,1.035,0.485,87.285,11.68,5.939,70.31,11.16,17.19,1.34,14.49022923,5.043333333,80.26555556,70.55,31.42,0.043,5.87,2.28,8.83,2.39,0.035,0.14,53.96,11.36,0.066,1.935264055,0.14,100.722,0.1,96.06,1.04,0.63,1.26,0.0,0.0,1.393,1.0,59.13849961,3.930368046,3.672720863,0.060389198,0.018662342,0.065921808,0.368439329,4.515820348,5.837499824,0.060259466,0.104154974,0.018714235,42.549,0.0,0.0,0.0,0.0,0.0,0.0,0.0,0.0,0.0,0.0,0.0,0.0,0.0,1837.5640841885183,7.0,0.263172127,3.18410015,8.0,25.21052632,19.0,75.0,26.5,8.0,99.893718664,159.5752352,541.8888889,42.44628036,315.0,90.805
2025-11-24 02:00:00,2.782994089,1.348090839,1.434984369,1181.915278,3899.914586,0.0,2197.116283,1256.520286,209.5094861,108136.6675,2.972178764,0.95427729,12.11459503,0.430871345,86.93112768,5.731291408,28.829,8.05,1.035,0.485,87.285,11.68,6.857,70.31,11.16,17.19,1.34,15.43226198,5.043333333,80.26555556,70.55,31.42,0.043,5.87,2.28,8.83,2.39,0.035,0.14,53.96,11.36,0.066,1.935264055,0.14,115.794,0.1,96.06,1.04,0.63,1.26,0.0,0.0,1.585,1.0,59.11751106,3.938164267,3.675038211,0.060538171,0.018660687,0.066019467,0.369245435,4.524427641,5.849301746,0.06035878,0.104469471,0.018732443,49.724,0.0,0.0,0.0,0.0,0.0,0.0,0.0,0.0,0.0,0.0,0.0,0.0,0.0,1837.5640841885183,7.0,0.221543706,3.342906036,8.0,25.21052632,19.0,75.0,26.5,8.0,101.26830529175,169.9494739,545.2222222,42.69382253,315.0,90.805
2025-11-24 03:00:00,2.806933989,1.348004033,1.458973442,1181.143056,3898.558247,0.0,2196.033731,1226.797339,206.6172267,107134.242,2.992394244,0.944700542,11.96652377,0.42203127,87.08877569,5.075652503,31.724,8.05,1.035,0.485,87.285,11.68,6.697,70.31,11.16,17.19,1.34,15.3244578,5.043333333,80.26555556,70.55,31.42,0.043,5.87,2.28,8.83,2.39,0.035,0.14,53.96,11.36,0.066,1.935264055,0.14,117.985,0.1,96.06,1.04,0.63,1.26,0.0,0.0,1.299,1.0,59.12991768,3.933555816,3.673668395,0.060450111,0.018661665,0.06596174,0.368768935,4.519339755,5.842325471,0.060300074,0.104283568,0.01872168,48.588,0.0,0.0,0.0,0.0,0.0,0.0,0.0,0.0,0.0,0.0,0.0,0.0,0.0,1837.5640841885183,6.0,0.278249537,3.369598772,8.0,25.21052632,19.0,75.0,26.5,8.0,99.772395092,158.6595856,549.5694444,42.27764956,315.0,96.58702778
2025-11-24 04:00:00,2.796673972,1.347919042,1.448758306,1179.926389,3899.592353,0.0,2209.705994,1231.740261,206.3929214,106915.8772,2.998915825,0.944635946,11.96552501,0.421971642,87.08983904,5.071230152,27.647,8.05,1.035,0.485,87.285,11.68,5.836,70.31,11.16,17.19,1.34,14.86861262,5.043333333,80.26555556,70.55,31.42,0.043,5.87,2.28,8.83,2.39,0.035,0.14,53.96,11.36,0.066,1.935264055,0.14,101.221,0.1,96.06,1.04,0.63,1.26,0.0,0.0,1.117,1.0,59.15359502,3.924760841,3.671054178,0.060282054,0.018663533,0.065851569,0.36785956,4.509629804,5.829011635,0.060188036,0.103928781,0.01870114,42.545,0.0,0.0,0.0,0.0,0.0,0.0,0.0,0.0,0.0,0.0,0.0,0.0,0.0,1837.5640841885183,7.0,0.271947194,3.345767419,8.0,25.21052632,19.0,75.0,26.5,8.0,100.1621790075,161.601351,549.125,42.16642622,315.0,92.00797222
2025-11-24 05:00:00,2.792739631,1.348014311,1.444875367,1182.718889,3899.180939,0.0,2216.088639,1236.759936,207.1876675,106929.8925,2.996264717,0.944484671,11.96318607,0.421832004,87.09232926,5.060873629,32.096,8.05,1.035,0.485,87.285,11.68,6.806,70.31,11.16,17.19,1.34,14.727653,5.043333333,80.26555556,70.55,31.42,0.043,5.87,2.28,8.83,2.39,0.035,0.14,53.96,11.36,0.066,1.935264055,0.14,117.443,0.1,96.06,1.04,0.63,1.26,0.0,0.0,1.3,1.0,59.26006284,3.885213251,3.659299055,0.059526368,0.018671929,0.065356174,0.363770457,4.46596792,5.769144475,0.059684245,0.102333443,0.018608778,51.559,0.0,0.0,0.0,0.0,0.0,0.0,0.0,0.0,0.0,0.0,0.0,0.0,0.0,1837.5640841885183,6.0,0.280173029,3.295508583,8.0,25.21052632,19.0,75.0,26.5,8.0,100.240160478,162.1898904,549.3472222,42.55882947,315.0,90.805
2025-11-24 06:00:00,2.787366983,1.347804169,1.439466492,1178.867769,3901.073083,0.0,2218.026868,1245.670132,207.6956128,107321.4731,2.986868818,0.944686247,11.96630275,0.422018074,87.08901101,5.074673858,27.442,8.05,1.035,0.485,87.285,11.68,5.81,70.31,11.16,17.19,1.34,14.58532881,5.043333333,80.26555556,70.55,31.42,0.043,5.87,2.28,8.83,2.39,0.035,0.14,53.96,11.36,0.066,1.935264055,0.14,100.768,0.1,96.06,1.04,0.63,1.26,0.0,0.0,1.102,1.0,59.15389682,3.924648738,3.671020856,0.060279912,0.018663557,0.065850165,0.367847969,4.509506037,5.828841932,0.060186608,0.103924259,0.018700878,43.728,0.0,0.0,0.0,0.0,0.0,0.0,0.0,0.0,0.0,0.0,0.0,0.0,0.0,1837.5640841885183,7.0,0.273399261,3.282888095,8.0,25.21052632,19.0,75.0,26.5,8.0,100.0996777505,161.1296434,540.3099174,41.91139938,315.0,90.51921488
2025-11-24 07:00:00,2.804040545,1.347622149,1.456731934,1182.315702,3906.226897,0.0,2275.161913,1247.138479,209.7260847,108589.3405,2.957533074,0.944298447,11.96030676,0.421660105,87.09539479,5.048124469,31.751,8.05,1.035,0.485,87.285,11.68,6.834,70.31,11.16,17.19,1.34,12.84299132,5.043333333,80.26555556,70.55,31.42,0.043,5.87,2.28,8.83,2.39,0.035,0.14,53.96,11.36,0.066,1.935264055,0.14,117.98,0.1,96.06,1.04,0.63,1.26,0.0,0.0,1.279,1.0,59.16081663,3.922078364,3.670256838,0.060230797,0.018664102,0.065817967,0.3675822,4.506668257,5.824950899,0.060153865,0.103820571,0.018694875,50.304,0.0,0.0,0.0,0.0,0.0,0.0,0.0,0.0,0.0,0.0,0.0,0.0,0.0,1837.5640841885183,7.0,0.157106059,2.88630862,8.0,25.21052632,19.0,75.0,26.5,8.0,97.63648341875,142.5394975,532.7892562,43.45487934,315.0,90.10128099
2025-11-24 08:00:00,2.799527322,1.348388072,1.450731531,1179.088056,3897.493725,0.0,2255.940344,1259.643381,210.9999136,109438.1011,2.928075189,0.964056957,11.95271297,0.452075943,87.08323008,4.672045966,32.024,8.05,1.035,0.485,87.285,11.68,6.887,70.34,10.75,16.93,1.98,13.46523318,5.043333333,80.26555556,70.55,31.42,0.045,6.02,2.21,9.45,2.31,0.036,0.14,53.87,11.56,0.068,1.920265781,0.14,118.475,0.1,96.06,1.04,0.63,1.26,0.0,0.0,1.166,1.0,58.71081809,4.08923082,3.71994122,0.063424793,0.018628613,0.067911809,0.384865267,4.691210247,6.077986358,0.062283195,0.110563451,0.019085252,45.594,0.0,0.0,0.0,0.0,0.0,0.0,0.0,0.0,0.0,0.0,0.0,0.0,0.0,1837.5640841885183,7.0,0.183031873,3.001945072,8.0,25.21052632,19.0,75.0,26.5,8.0,97.412612227,140.8499036,530.2805556,42.31774653,315.0,95.599875
2025-11-24 09:00:00,2.68813485,1.348029422,1.340213165,1193.566944,3905.678103,0.0,2248.343669,1341.719836,215.7327425,107538.6572,2.986426694,0.964161579,11.95524714,0.452215439,87.08059128,4.681926927,32.269,8.05,1.035,0.485,87.285,11.68,6.964,70.34,10.75,16.93,1.98,13.99218829,5.043333333,80.26555556,70.55,31.42,0.045,6.02,2.21,9.45,2.31,0.036,0.14,53.87,11.56,0.068,1.920265781,0.14,118.03,0.1,96.06,1.04,0.63,1.26,0.0,0.0,1.163,1.0,59.1188358,3.937672192,3.674891947,0.060528768,0.018660791,0.066013303,0.369194556,4.523884373,5.848556842,0.060352512,0.104449621,0.018731294,50.438,0.0,0.0,0.0,0.0,0.0,0.0,0.0,0.0,0.0,0.0,0.0,0.0,0.0,1837.5640841885183,7.0,0.082542794,3.115668403,8.0,25.21052632,19.0,75.0,26.5,8.0,97.9005520895,144.5324686,545.875,41.88526642,315.0,96.81
2025-11-24 10:00:00,2.665846778,1.347979972,1.317764304,1195.222778,3903.111747,0.0,2204.623939,1302.052383,207.4656494,102658.8106,3.127660406,0.964058199,11.95274303,0.452077598,87.08319877,4.672163202,32.475,8.05,1.035,0.485,87.285,11.68,6.992,70.34,10.75,16.93,1.98,15.10169191,5.043333333,80.26555556,70.55,31.42,0.045,6.02,2.21,9.45,2.31,0.036,0.14,53.87,11.56,0.068,1.920265781,0.14,118.165,0.1,96.06,1.04,0.63,1.26,0.0,0.0,1.075,1.0,59.34565355,3.853420486,3.649848977,0.058918863,0.018678679,0.064957921,0.36048318,4.430867628,5.721016575,0.059279242,0.101050933,0.018534528,52.972,0.0,0.0,0.0,0.0,0.0,0.0,0.0,0.0,0.0,0.0,0.0,0.0,0.0,1837.5640841885183,7.0,0.269916219,3.302027036,8.0,25.21052632,19.0,75.0,26.5,8.0,98.215147502,146.9067736,550.0,42.78866936,315.0,88.18426571583096
2025-11-24 11:00:00,2.714457831,1.348095653,1.366476706,1191.831389,3900.935903,0.0,2188.753333,1283.164206,208.9797992,105083.0747,3.055947694,0.967700865,12.04097651,0.456934487,86.99132262,5.016192831,28.315,8.05,1.035,0.485,87.285,11.68,6.025,70.34,10.75,16.93,1.98,15.77539616,5.043333333,80.26555556,70.55,31.42,0.045,6.02,2.21,9.45,2.31,0.036,0.14,53.87,11.56,0.068,1.920265781,0.14,97.92,0.1,96.06,1.04,0.63,1.26,0.0,0.0,0.736,1.0,59.17331949,3.917434163,3.668876397,0.060142054,0.018665088,0.065759791,0.367102004,4.501540902,5.817920506,0.060094703,0.103633225,0.018684029,42.871,0.0,0.0,0.0,0.0,0.0,0.0,0.0,0.0,0.0,0.0,0.0,0.0,0.0,1837.5640841885183,6.0,0.357206742,3.380947781,8.0,25.21052632,19.0,75.0,26.5,8.0,101.27838618325,170.0255561,551.8611111,42.34551539,315.0,92.7825
2025-11-24 12:00:00,2.748669739,1.342029514,1.406464914,1194.073056,3899.320781,0.0,2220.727339,1267.43045,210.7801358,106711.7622,3.008595036,0.964252655,11.9574532,0.452336873,87.07829415,4.690528513,32.582,8.05,1.035,0.485,87.285,11.68,7.109,70.34,10.75,16.93,1.98,14.91890096,5.043333333,80.26555556,70.55,31.42,0.045,6.02,2.21,9.45,2.31,0.036,0.14,53.87,11.56,0.068,1.920265781,0.14,112.647,0.1,96.06,1.04,0.63,1.26,0.0,0.0,0.878,1.0,58.88702135,4.023779926,3.700486602,0.062174139,0.01864251,0.067091935,0.378097839,4.618950237,5.978906767,0.061449426,0.107923182,0.018932395,46.239,0.0,0.0,0.0,0.0,0.0,0.0,0.0,0.0,0.0,0.0,0.0,0.0,0.0,1837.5640841885183,7.0,0.214464452,3.271211097,8.0,25.21052632,19.0,75.0,26.5,8.0,102.11140599825,176.3124981,552.4305556,42.51363097,315.0,84.61624175
2025-11-24 13:00:00,2.796247042,1.34803644,1.448172493,1188.576045,3899.424019,0.0,2205.644964,1255.127521,211.4746666,108898.4379,2.949810106,0.963900428,11.94892149,0.451867238,87.08717808,4.65726268,27.779,8.05,1.035,0.485,87.285,11.68,6.186,70.34,10.75,16.93,1.98,15.43569407,5.043333333,80.26555556,70.55,31.42,0.045,6.02,2.21,9.45,2.31,0.036,0.14,53.87,11.56,0.068,1.920265781,0.14,101.599,0.1,96.06,1.04,0.63,1.26,0.0,0.0,0.735,1.0,58.86598524,4.031593812,3.702809201,0.062323449,0.018640851,0.067189816,0.378905772,4.627577033,5.990735431,0.061548966,0.108238392,0.018950644,39.691,0.0,0.0,0.0,0.0,0.0,0.0,0.0,0.0,0.0,0.0,0.0,0.0,0.0,1837.5640841885183,6.0,0.288284375,3.316891075,8.0,25.21052632,19.0,75.0,26.5,8.0,101.69649608125,173.1811025,550.8495822,42.22008972,315.0,89.13036036
2025-11-24 14:00:00,2.725139781,1.347912414,1.377104344,1192.014444,3901.514436,0.0,2182.098092,1287.389653,210.7590661,106148.6275,3.027185372,0.96368858,11.94379005,0.451584773,87.09252137,4.637254781,32.522,8.05,1.035,0.485,87.285,11.68,7.27,70.34,10.75,16.93,1.98,16.09443895,5.043333333,80.26555556,70.55,31.42,0.045,6.02,2.21,9.45,2.31,0.036,0.14,53.87,11.56,0.068,1.920265781,0.14,119.184,0.1,96.06,1.04,0.63,1.26,0.0,0.0,0.869,1.0,59.18887225,3.911657075,3.667159215,0.060031664,0.018666315,0.065687424,0.36650467,4.4951628,5.809175147,0.060021109,0.103400179,0.018670537,50.215,0.0,0.0,0.0,0.0,0.0,0.0,0.0,0.0,0.0,0.0,0.0,0.0,0.0,1837.5640841885183,7.0,0.152200358,3.426062578,8.0,25.21052632,19.0,75.0,26.5,8.0,102.35280199775,178.1343547,557.8611111,42.19875319,315.0,90.35
2025-11-24 15:00:00,2.736532972,1.348237292,1.388501569,1192.544722,3898.657953,0.0,2192.591731,1254.564903,206.3927647,104266.6392,3.081217492,0.963293893,11.93422986,0.451058524,87.10247625,4.599978808,28.313,8.05,1.035,0.485,87.285,11.68,6.319,70.34,10.75,16.93,1.98,15.58630025,5.043333333,80.26555556,70.55,31.42,0.045,6.02,2.21,9.45,2.31,0.036,0.14,53.87,11.56,0.068,1.920265781,0.14,101.624,0.1,96.06,1.04,0.63,1.26,0.0,0.0,0.695,1.0,59.18374595,3.913561244,3.667725211,0.060068049,0.018665911,0.065711277,0.366701555,4.497265068,5.81205768,0.060045366,0.103476993,0.018674984,43.204,0.0,0.0,0.0,0.0,0.0,0.0,0.0,0.0,0.0,0.0,0.0,0.0,0.0,1837.5640841885183,6.0,0.417215852,3.4506173,8.0,25.21052632,19.0,75.0,26.5,8.0,100.24791001875,162.2483775,558.6527778,42.36107619,315.0,96.06444444
2025-11-24 16:00:00,2.790175642,1.347829767,1.442121698,1182.918333,3899.777817,0.0,2241.944719,1214.45845,203.0161272,104719.0967,3.069702,0.958539112,11.89808669,0.433728042,87.1433742,4.586907579,27.894,7.75,1.02,0.455,87.33,11.65,6.044,70.31,10.81,16.99,1.89,13.70490352,5.043333333,80.26555556,70.55,31.42,0.044,5.83,2.18,9.3,2.35,0.028,0.14,54.14,11.41,0.062,1.957118353,0.14,101.786,0.1,96.24,0.97,0.78,0.98,0.0,0.0,0.527,1.0,58.93724572,4.318728159,3.298703329,0.066508185,0.019668107,0.068603274,0.412273864,4.386533015,5.898555269,0.103275704,0.119697443,0.024655141,43.496,0.0,0.0,0.0,0.0,0.0,0.0,0.0,0.0,0.0,0.0,0.0,0.0,0.0,1837.5640841885183,6.0,0.330990896,3.236601428,8.0,25.21052632,19.0,75.0,26.5,8.0,99.906320633,159.6703444,540.9722222,41.79471594,315.0,85.83249175
