Repository: saikumar-voptimai/evonith_bf_webapp

# Evonith BF2 — Blast Furnace Intelligence Platform

Monitoring, modelling and optimisation of **Blast Furnace 2 (BF2)** at Evonith Steel: live telemetry from InfluxDB,
manual plant reports from Neon PostgreSQL, a two-zone energy model of the furnace, blend and fuel optimisers, a
conversational assistant (FurnaceMind) and a live digital twin evaluated every hour.

The platform has three deployable parts that share one Python service layer, plus the shared data library:

| Part | Path | What it is |
|---|---|---|
| **Streamlit app** (legacy) | `src/app.py`, `src/custom_pages/` | The original 11-page dashboard; still the home of the model pages. Served under `/legacy` in production |

File: src/data/V13_df_filtered.csv (part 255 of 268)
NM3/HR.,STEAMKGS/HR.,RAFTOC,PERMEABILITYKGS/HR.,TUYEREVELOCITYM/S,HOT BLAST VOLUMENM3/HR.,O2 ENRICHMENT %,COKE_VM%,COKE_ASH%,COKE_IM%,COKE_FC%,COKE_MOIST%,COKE_CALC_MT,NUTCOKE_MOIST%,NUTCOKE_VM%,NUTCOKE_IM%,NUTCOKE_FC%,NUTCOKE_ASH%,NUTCOKE_CALC_MT,PCI_2_FC%,PCI_2_ASH%,PCI_2_VM%,PCI_2_IM%,PCI_2_CALC_MT,SINTER_SP_02_COLD_STRENGTH_AI,SINTER_SP_02_COLD_STRENGTH_TI,SINTER_SP_02_HOT_STRENGTH_RI,SINTER_SP_02_HOT_STRENGTH_RDI,SINTER_SP_02_P%,SINTER_SP_02_SIO2%,SINTER_SP_02_MGO%,SINTER_SP_02_FEO%,SINTER_SP_02_AL2O3%,SINTER_SP_02_NA2O%,SINTER_SP_02_TIO2%,SINTER_SP_02_FE(T)%,SINTER_SP_02_CAO%,SINTER_SP_02_K2O%,SINTER_SP_02_BASICITY,SINTER_SP_02_MNO%,SINTER_CALC_MT,FLUX_TM%,FLUX_SIO2%,FLUX_FE2O3%,FLUX_AL2O3%,FLUX_LOI%,FLUX_MGO%,FLUX_CAO%,FLUX_CALC_MT,GEOMIN TYPE,ORE_FE(T)%,ORE_LOI%,ORE_TM%,ORE_MGO%,ORE_NA2O%,ORE_P%,ORE_TIO2%,ORE_AL2O3%,ORE_SIO2%,ORE_MNO%,ORE_CAO%,ORE_K2O%,ORE_CALC_MT,LLOYDS_PELLET_PCT_SIO2,LLOYDS_PELLET_PCT_AL2O3,LLOYDS_PELLET_PCT_FE2O3,LLOYDS_PELLET_PCT_MGO,LLOYDS_PELLET_PCT_TIO2,LLOYDS_PELLET_PCT_NA2O,TOTAL_PELLET_CALC_MT,LLOYDS_PELLET_PCT_K2O,LLOYDS_PELLET_PCT_TM,LLOYDS_PELLET_PCT_LOI,LLOYDS_PELLET_PCT_MNO,LLOYDS_PELLET_PCT_CAO,LLOYDS_PELLET_PCT_P,DAILYPRODUCTION,CHARGES/HRS.,STOCKRODLEVEL,FURNACE TOP GAS ANALYSISH2%,COKE_DISCHARGE_TIME,WEIGHTED_COKE_ANGLE,TOTAL_COKE_PORTIONS,NON_COKE_DISCHARGE_TIME,WEIGHTED_NON_COKE_ANGLE,TOTAL_NON_COKE_PORTIONS,UNITCOST LAKHS/THM,ACTUALKG/THM.,ACT. FUEL RATEKG/THM.,FURNACETOPGASANALYSISCO2ETACO,COKE RATE KG/THM,PRODUCTIONTONNESPERHR
2025-11-24 17:00:00,2.816112808,1.347925028,1.468121361,1162.477778,3897.48765,0.0,2233.909419,1202.133564,200.5659317,105689.9739,3.038983756,0.95908188,11.90622821,0.434369495,87.13468991,4.632302729,27.589,7.75,1.02,0.455,87.33,11.65,5.813,70.31,10.81,16.99,1.89,13.48999005,5.043333333,80.26555556,70.55,31.42,0.044,5.83,2.18,9.3,2.35,0.028,0.14,54.14,11.41,0.062,1.957118353,0.14,101.932,0.1,96.24,0.97,0.78,0.98,0.0,0.0,0.52,1.0,58.94847848,4.313557523,3.297858761,0.06640496,0.019669046,0.068561984,0.411800906,4.382103722,5.893272024,0.103238167,0.119500377,0.024647633,43.713,0.0,0.0,0.0,0.0,0.0,0.0,0.0,0.0,0.0,0.0,0.0,0.0,0.0,1837.5640841885183,6.0,0.312718579,3.142047664,8.0,25.21052632,19.0,75.0,26.5,8.0,101.76416279775,173.6917947,523.0555556,41.77674906,315.0,77.66624825
2025-11-24 18:00:00,2.803357206,1.348255997,1.455144525,1147.359167,3898.943303,0.0,2249.920442,1235.950667,202.9461631,107615.3661,2.984428808,0.959046181,11.90569271,0.434327304,87.13526111,4.629316933,27.479,7.75,1.02,0.455,87.33,11.65,5.896,70.31,10.81,16.99,1.89,12.69888419,5.043333333,80.26555556,70.55,31.42,0.044,5.83,2.18,9.3,2.35,0.028,0.14,54.14,11.41,0.062,1.957118353,0.14,102.256,0.1,96.24,0.97,0.78,0.98,0.0,0.0,0.598,1.0,58.80358241,4.380255717,3.308753202,0.067736503,0.019656941,0.069094601,0.417901793,4.439239017,5.961422811,0.103722365,0.122042414,0.024744473,42.156,0.0,0.0,0.0,0.0,0.0,0.0,0.0,0.0,0.0,0.0,0.0,0.0,0.0,1837.5640841885183,6.0,0.351111113,3.023172283,8.0,25.21052632,19.0,75.0,26.5,8.0,98.742587992,144.4409156,523.4166667,41.79169694,318.4166667,87.9175
2025-11-24 19:00:00,2.821333211,1.348082422,1.473289522,1152.132778,3898.780181,0.0,2297.032167,1229.602642,204.2410961,108459.6858,2.959436922,0.959104711,11.90657066,0.434396476,87.13432463,4.63421217,32.012,7.75,1.02,0.455,87.33,11.65,6.807,70.31,10.81,16.99,1.89,11.23386663,5.043333333,80.26555556,70.55,31.42,0.044,5.83,2.18,9.3,2.35,0.028,0.14,54.14,11.41,0.062,1.957118353,0.14,119.303,0.1,96.24,0.97,0.78,0.98,0.0,0.0,0.715,1.0,58.88928688,4.340804451,3.302309257,0.066948909,0.019664101,0.068779564,0.414293184,4.405444103,5.921112352,0.103435967,0.120538827,0.024687193,50.146,0.0,0.0,0.0,0.0,0.0,0.0,0.0,0.0,0.0,0.0,0.0,0.0,0.0,1837.5640841885183,7.0,0.187843336,2.761075714,8.0,25.21052632,19.0,75.0,26.5,8.0,97.39829098775,124.3372067,516.125,43.08424844,323.6944444,90.35
2025-11-24 20:00:00,2.797883603,1.348084858,1.449884164,1150.536944,3902.822925,0.0,2269.313897,1247.880933,204.9215161,108322.5044,2.966978558,0.959473554,11.9121033,0.434832381,87.12842314,4.665060839,32.216,7.75,1.02,0.455,87.33,11.65,6.923,70.31,10.81,16.99,1.89,12.12736869,5.043333333,80.26555556,70.55,31.42,0.044,5.83,2.18,9.3,2.35,0.028,0.14,54.14,11.41,0.062,1.957118353,0.14,119.23,0.1,96.24,0.97,0.78,0.98,0.0,0.0,0.701,1.0,58.88055458,4.34482408,3.302965821,0.067029156,0.019663371,0.068811662,0.41466086,4.408887415,5.925219523,0.103465148,0.120692025,0.02469303,49.767,0.0,0.0,0.0,0.0,0.0,0.0,0.0,0.0,0.0,0.0,0.0,0.0,0.0,1837.5640841885183,7.0,0.184500003,2.824829633,8.0,25.21052632,19.0,75.0,26.5,8.0,97.22598995425,134.2265489,514.9305556,42.05792539,317.7638889,90.35
2025-11-24 21:00:00,2.789480333,1.348079992,1.441487761,1166.110278,3899.264406,0.0,2213.752281,1260.338575,208.3809736,108833.5281,2.951472633,0.959444841,11.91167261,0.434798448,87.12888254,4.662659426,32.225,7.75,1.02,0.455,87.33,11.65,6.987,70.31,10.81,16.99,1.89,14.48710817,5.043333333,80.26555556,70.55,31.42,0.044,5.83,2.18,9.3,2.35,0.028,0.14,54.14,11.41,0.062,1.957118353,0.14,119.38,0.1,96.24,0.97,0.78,0.98,0.0,0.0,0.695,1.0,58.85703255,4.355651684,3.304734395,0.067245315,0.019661406,0.068898126,0.415651261,4.418162604,5.936282936,0.103543751,0.121104692,0.02470875,49.679,0.0,0.0,0.0,0.0,0.0,0.0,0.0,0.0,0.0,0.0,0.0,0.0,0.0,1837.5640841885183,7.0,0.22231329,3.177075286,8.0,25.21052632,19.0,75.0,26.5,8.0,98.7277988795,150.7758406,530.2777778,41.28687844,315.0,96.08375
2025-11-24 22:00:00,2.774992703,1.348282519,1.426824425,1181.775833,3901.90415,0.0,2197.996078,1278.664433,212.3327994,109098.9036,2.942322047,0.958974769,11.90462153,0.434242909,87.1364037,4.623344303,31.905,7.75,1.02,0.455,87.33,11.65,7.007,70.31,10.81,16.99,1.89,15.51696574,5.043333333,80.26555556,70.55,31.42,0.044,5.83,2.18,9.3,2.35,0.028,0.14,54.14,11.41,0.062,1.957118353,0.14,118.984,0.1,96.24,0.97,0.78,0.98,0.0,0.0,0.703,1.0,58.88018543,4.344994009,3.302993577,0.067032548,0.01966334,0.068813019,0.414676403,4.40903298,5.925393152,0.103466381,0.120698501,0.024693276,50.909,0.0,0.0,0.0,0.0,0.0,0.0,0.0,0.0,0.0,0.0,0.0,0.0,0.0,1837.5640841885183,7.0,0.242626593,3.279586228,8.0,25.21052632,19.0,75.0,26.5,8.0,99.8805031935,159.4754958,544.4305556,42.12402486,315.0,97.3
2025-11-24 23:00:00,2.791063753,1.348115572,1.442982171,1179.411667,3899.507636,0.0,2220.138581,1261.277378,210.6401422,108971.2219,2.946260131,0.95900326,11.9050489,0.43427658,87.13594784,4.625727182,31.904,7.75,1.02,0.455,87.33,11.65,7.136,70.31,10.81,16.99,1.89,14.6736781,5.043333333,80.26555556,70.55,31.42,0.044,5.83,2.18,9.3,2.35,0.028,0.14,54.14,11.41,0.062,1.957118353,0.14,119.225,0.1,96.24,0.97,0.78,0.98,0.0,0.0,0.683,1.0,58.8281829,4.36893168,3.306903541,0.067510433,0.019658996,0.069004173,0.416865983,4.429538572,5.949852152,0.103640157,0.121610826,0.024728031,50.322,0.0,0.0,0.0,0.0,0.0,0.0,0.0,0.0,0.0,0.0,0.0,0.0,0.0,1837.5640841885183,6.0,0.20035518,3.142425397,8.0,25.21052632,19.0,75.0,26.5,8.0,99.983394929,160.2520372,541.7916667,43.12327719,315.0,91.56625
2025-11-25 00:00:00,2.75837505,1.34801365,1.410355878,1187.161111,3899.847714,0.0,2211.504403,1251.435978,207.2970058,105801.7117,3.034900564,0.954146991,11.93695148,0.421520299,87.10890153,4.790289375,27.784,7.75,1.02,0.455,87.33,11.65,5.94,70.4,11.26,17.02,1.32,14.93930144,5.0,80.13222222,70.55,31.42,0.044,5.72,2.14,9.74,2.34,0.029,0.14,54.15,11.45,0.063,2.001748252,0.14,102.521,0.1,96.24,0.97,0.78,0.98,0.0,0.0,0.832,1.0,58.68122575,4.436578622,3.317952951,0.068860916,0.019646719,0.069544366,0.423053652,4.487486587,6.018972348,0.104131242,0.124189022,0.024826248,41.191,0.0,0.0,0.0,0.0,0.0,0.0,0.0,0.0,0.0,0.0,0.0,0.0,0.0,1837.5640841885183,7.0,0.356510935,3.242878747,8.0,25.21052632,19.0,75.0,26.5,8.0,99.3513757855,155.4820814,548.5277778,43.24315914,315.0,96.08375
2025-11-25 01:00:00,2.718962889,1.347942572,1.371183672,1196.12,3901.055783,0.0,2229.832856,1284.015036,210.1066083,105343.6636,3.046193778,0.954430912,11.94116662,0.42178238,87.10440247,4.810163833,32.35,7.75,1.02,0.455,87.33,11.65,6.886,70.4,11.26,17.02,1.32,14.52276176,5.0,80.13222222,70.55,31.42,0.044,5.72,2.14,9.74,2.34,0.029,0.14,54.15,11.45,0.063,2.001748252,0.14,120.42,0.1,96.24,0.97,0.78,0.98,0.0,0.0,0.983,1.0,58.94984532,4.312928344,3.297755991,0.066392399,0.01966916,0.06855696,0.411743355,4.381564752,5.892629143,0.1032336,0.119476398,0.02464672,51.203,0.0,0.0,0.0,0.0,0.0,0.0,0.0,0.0,0.0,0.0,0.0,0.0,0.0,1837.5640841885183,7.0,0.122622041,3.266364467,8.0,25.21052632,19.0,75.0,26.5,8.0,98.52662830325,149.2575721,548.4444444,42.61946128,315.0,97.3
2025-11-25 02:00:00,2.685474486,1.34788105,1.337490065,1197.085556,3898.814961,0.0,2189.370169,1281.882342,206.5518975,102591.7555,3.124952419,0.949098538,11.86200137,0.416860189,87.18890009,4.436897645,27.766,7.75,1.02,0.455,87.33,11.65,5.933,70.4,11.26,17.02,1.32,15.64331773,5.0,80.13222222,70.55,31.42,0.044,5.72,2.14,9.74,2.34,0.029,0.14,54.15,11.45,0.063,2.001748252,0.14,101.512,0.1,96.24,0.97,0.78,0.98,0.0,0.0,0.842,1.0,58.84138351,4.362855207,3.305911014,0.067389124,0.019660099,0.06895565,0.416310168,4.424333317,5.943643343,0.103596045,0.121379237,0.024719209,42.074,0.0,0.0,0.0,0.0,0.0,0.0,0.0,0.0,0.0,0.0,0.0,0.0,0.0,1837.5640841885183,6.0,0.409377057,3.412631803,8.0,25.21052632,19.0,75.0,26.5,8.0,101.2997952815,170.1871342,548.3194444,42.0827905,315.0,91.91833333
2025-11-25 03:00:00,2.744606733,1.348050461,1.396418767,1181.336111,3901.003447,0.0,2219.932847,1257.024025,206.0917333,105072.8681,3.052352283,0.953790425,11.93165785,0.421191161,87.11455173,4.765329743,32.313,7.75,1.02,0.455,87.33,11.65,6.84,70.4,11.26,17.02,1.32,14.45735654,5.0,80.13222222,70.55,31.42,0.044,5.72,2.14,9.74,2.34,0.029,0.14,54.15,11.45,0.063,2.001748252,0.14,118.505,0.1,96.24,0.97,0.78,0.98,0.0,0.0,0.92,1.0,58.76655804,4.397298682,3.31153699,0.068076743,0.019653848,0.069230697,0.419460714,4.453838435,5.978836947,0.103846088,0.122691964,0.024769218,47.04,0.0,0.0,0.0,0.0,0.0,0.0,0.0,0.0,0.0,0.0,0.0,0.0,0.0,1837.5640841885183,7.0,0.322404389,3.213364811,8.0,25.21052632,19.0,75.0,26.5,8.0,101.291373608,170.1235744,540.0,41.71505761,315.0,84.9815
2025-11-25 04:00:00,2.770551978,1.347966075,1.422619194,1171.9975,3901.392808,0.0,2213.311867,1231.710164,202.9464442,104937.7608,3.057617417,0.954256246,11.9385735,0.42162115,87.10717025,4.797937246,27.536,7.75,1.02,0.455,87.33,11.65,5.967,70.4,11.26,17.02,1.32,14.3869467,5.0,80.13222222,70.55,31.42,0.044,5.72,2.14,9.74,2.34,0.029,0.14,54.15,11.45,0.063,2.001748252,0.14,101.595,0.1,96.24,0.97,0.78,0.98,0.0,0.0,0.779,1.0,58.76629182,4.397421224,3.311557006,0.06807919,0.019653826,0.069231676,0.419471923,4.453943408,5.978962158,0.103846978,0.122696635,0.024769396,41.066,0.0,0.0,0.0,0.0,0.0,0.0,0.0,0.0,0.0,0.0,0.0,0.0,0.0,1837.5640841885183,6.0,0.254383429,3.181809408,8.0,25.21052632,19.0,75.0,26.5,8.0,100.04470934375,160.7147875,540.0,42.13015475,315.0,89.5185
2025-11-25 05:00:00,2.777878178,1.347754511,1.430240995,1171.094444,3900.014061,0.0,2218.562792,1240.907203,204.9222094,106271.4575,3.018555411,0.954599753,11.94367326,0.421938233,87.10172699,4.821982705,32.38,7.75,1.02,0.455,87.33,11.65,6.865,70.4,11.26,17.02,1.32,14.26978607,5.0,80.13222222,70.55,31.42,0.044,5.72,2.14,9.74,2.34,0.029,0.14,54.15,11.45,0.063,2.001748252,0.14,118.785,0.1,96.24,0.97,0.78,0.98,0.0,0.0,0.905,1.0,58.63566364,4.457551658,3.321378674,0.069279616,0.019642913,0.069711846,0.424972057,4.5054526,6.040402148,0.104283497,0.124988357,0.024856699,47.669,0.0,0.0,0.0,0.0,0.0,0.0,0.0,0.0,0.0,0.0,0.0,0.0,0.0,1837.5640841885183,7.0,0.254511834,3.240740717,8.0,25.21052632,19.0,75.0,26.5,8.0,99.6141212185,157.4650658,540.0,42.05862997,315.0,90.62191667
2025-11-25 06:00:00,2.79141518,1.348357107,1.442940676,1148.057377,3897.449648,0.0,2204.705873,1215.759594,198.7187061,104947.7684,3.052833238,0.954941042,11.94874008,0.422253269,87.09631887,4.845872936,27.986,7.75,1.02,0.455,87.33,11.65,5.991,70.4,11.26,17.02,1.32,14.00398373,5.0,80.13222222,70.55,31.42,0.044,5.72,2.14,9.74,2.34,0.029,0.14,54.15,11.45,0.063,2.001748252,0.14,101.574,0.1,96.24,0.97,0.78,0.98,0.0,0.0,0.765,1.0,58.77769757,4.392170961,3.310699431,0.067974375,0.019654778,0.06918975,0.418991681,4.449445905,5.973597552,0.103808864,0.122496534,0.024761773,41.834,0.0,0.0,0.0,0.0,0.0,0.0,0.0,0.0,0.0,0.0,0.0,0.0,0.0,1837.5640841885183,6.0,0.383155062,3.213489484,8.0,25.21052632,19.0,75.0,26.5,8.0,99.28710950925,154.9970529,533.8729508,43.38719447,315.0,90.35
2025-11-25 07:00:00,2.80308405,1.342319628,1.460889902,1154.383471,3906.835504,0.0,2203.038686,1172.830798,194.0044231,102599.9594,3.138396814,0.954556546,11.9430318,0.42189835,87.10241165,4.818958236,27.703,7.75,1.02,0.455,87.33,11.65,5.831,70.4,11.26,17.02,1.32,14.0343989,5.0,80.13222222,70.55,31.42,0.044,5.72,2.14,9.74,2.34,0.029,0.14,54.15,11.45,0.063,2.001748252,0.14,101.325,0.1,96.24,0.97,0.78,0.98,0.0,0.0,0.761,1.0,58.76695733,4.397114878,3.311506967,0.068073074,0.019653881,0.06922923,0.419443902,4.453680985,5.97864914,0.103844754,0.122684959,0.024768951,41.766,0.0,0.0,0.0,0.0,0.0,0.0,0.0,0.0,0.0,0.0,0.0,0.0,0.0,1837.5640841885183,6.0,0.490457925,3.21107624,8.0,25.21052632,19.0,75.0,26.5,8.0,99.33171393825,155.3336901,532.4380165,43.2799324,315.0,90.35
2025-11-25 08:00:00,2.822852317,1.3403465,1.482498572,1160.196389,3898.581725,0.0,2215.009975,1188.424333,199.6908294,105622.675,3.037654125,0.980057974,11.9576127,0.38552306,87.06232932,4.404058147,23.114,7.05,1.03,0.405,87.485,11.485,4.822,70.46,10.96,16.62,1.96,14.21077135,5.0,80.13222222,70.55,31.42,0.044,5.73,2.17,9.46,2.45,0.033,0.15,54.11,11.38,0.069,1.986038394,0.14,84.384,0.1,95.13,0.43,0.61,1.28,0.0,0.0,0.784,1.0,58.54483892,4.128982456,4.132822967,0.046979266,0.023744817,0.089005423,0.453138118,4.406998405,6.351336523,0.122813397,0.056979266,0.02937512,34.485,4.32,2.11,63.83,0.14,0.145,0.046,0.0,0.033,3.4,0.58,0.02,0.91,0.045,1837.5640841885183,6.0,0.291944427,3.2970679,8.0,25.21052632,19.0,75.0,26.5,8.0,104.4910715085,194.2722378,532.9722222,41.39000867,315.0,73.14875
2025-11-25 09:00:00,2.808372636,1.348249436,1.459897944,1184.069167,3899.031067,0.0,2231.853667,1239.941239,209.2667419,108470.15,2.95819135,0.980432511,11.96568227,0.385965694,87.05388522,4.430275737,32.531,7.05,1.03,0.405,87.485,11.485,6.844,70.46,10.96,16.62,1.96,14.48650157,5.0,80.13222222,70.55,31.42,0.044,5.73,2.17,9.46,2.45,0.033,0.15,54.11,11.38,0.069,1.986038394,0.14,118.646,0.1,95.13,0.43,0.61,1.28,0.0,0.0,1.112,1.0,58.43347194,4.176181771,4.153302008,0.047174305,0.023793576,0.089424755,0.458423661,4.444640834,6.418722322,0.124568744,0.057174305,0.029609166,46.608,4.32,2.11,63.83,0.14,0.145,0.046,4.914,0.033,3.4,0.58,0.02,0.91,0.045,1837.5640841885183,6.0,0.036614762,3.284288203,8.0,25.21052632,19.0,75.0,26.5,8.0,100.8887979835,167.0852678,537.125,41.59044286,315.0,86.70125
2025-11-25 10:00:00,2.826356692,1.348016725,1.478297111,1180.880278,3902.1798,0.0,2250.263425,1228.457519,208.47707,108721.6239,2.952819669,0.984308757,12.04919777,0.390546713,86.96649347,4.701613002,32.796,7.05,1.03,0.405,87.485,11.485,6.845,70.46,10.96,16.62,1.96,13.66651884,5.0,80.13222222,70.55,31.42,0.044,5.73,2.17,9.46,2.45,0.033,0.15,54.11,11.38,0.069,1.986038394,0.14,118.504,0.1,95.13,0.43,0.61,1.28,0.0,0.0,1.112,1.0,58.84206049,4.003014642,4.07816751,0.046458738,0.023614685,0.087886287,0.439031805,4.306536471,6.171494045,0.118128644,0.056458738,0.028750486,51.973,4.32,2.11,63.83,0.14,0.145,0.046,0.0,0.033,3.4,0.58,0.02,0.91,0.045,1837.5640841885183,7.0,0.203539146,3.140858083,8.0,25.21052632,19.0,75.0,26.5,8.0,98.81169518975,151.4090203,528.0277778,42.24230561,315.0,90.26225
2025-11-25 11:00:00,2.821188553,1.347956422,1.473249342,1181.870556,3903.248697,0.0,2262.366092,1218.513617,206.6853719,107523.3039,2.987392461,0.97947339,11.94501757,0.384832188,87.07550904,4.363137267,32.149,7.05,1.03,0.405,87.485,11.485,6.934,70.46,10.96,16.62,1.96,13.23390357,5.0,80.13222222,70.55,31.42,0.044,5.73,2.17,9.46,2.45,0.033,0.15,54.11,11.38,0.069,1.986038394,0.14,117.733,0.1,95.13,0.43,0.61,1.28,0.0,0.0,1.114,1.0,58.35913248,4.207688159,4.166972135,0.047304497,0.023826124,0.089704668,0.461951856,4.469767829,6.463703549,0.125740469,0.057304497,0.029765396,45.613,4.32,2.11,63.83,0.14,0.145,0.046,4.867,0.033,3.4,0.58,0.02,0.91,0.045,1837.5640841885183,6.0,0.210070134,2.983539111,8.0,25.21052632,19.0,75.0,26.5,8.0,97.02591939075,137.9314671,528.7361111,43.44733514,315.0,95.9455
2025-11-25 12:00:00,2.795842092,1.348261431,1.447542656,1181.2375,3899.798833,0.0,2231.223019,1248.139403,209.2666914,108254.3758,2.966963889,0.97866968,11.92770128,0.383882349,87.09362904,4.306877574,27.437,7.05,1.03,0.405,87.485,11.485,6.021,70.46,10.96,16.62,1.96,14.30685822,5.0,80.13222222,70.55,31.42,0.044,5.73,2.17,9.46,2.45,0.033,0.15,54.11,11.38,0.069,1.986038394,0.14,102.559,0.1,95.13,0.43,0.61,1.28,0.0,0.0,1.013,1.0,58.78442615,4.027441104,4.088765768,0.046559674,0.023639918,0.088103299,0.441767165,4.326017079,6.206367362,0.119037066,0.056559674,0.028871609,43.679,4.32,2.11,63.83,0.14,0.145,0.046,0.0,0.033,3.4,0.58,0.02,0.91,0.045,1837.5640841885183,7.0,0.319516373,3.153043047,8.0,25.21052632,19.0,75.0,26.5,8.0,99.48315976875,156.4766775,531.8666667,41.92940136,315.0,91.43125
2025-11-25 13:00:00,2.794708758,1.348288525,1.446574722,1180.267778,3899.513925,0.0,2231.454297,1250.423458,209.2876664,108286.0636,2.966308664,0.978413538,11.9221826,0.383579636,87.09940386,4.288947682,31.939,7.05,1.03,0.405,87.485,11.485,7.102,70.46,10.96,16.62,1.96,14.25407816,5.0,80.13222222,70.55,31.42,0.044,5.73,2.17,9.46,2.45,0.033,0.15,54.11,11.38,0.069,1.986038394,0.14,119.292,0.1,95.13,0.43,0.61,1.28,0.0,0.0,1.332,1.0,58.66639004,4.077466918,4.110471183,0.046766392,0.023691598,0.088547743,0.447369229,4.365913699,6.277788513,0.12089753,0.056766392,0.029119671,50.405,4.32,2.11,63.83,0.14,0.145,0.046,0.0,0.033,3.4,0.58,0.02,0.91,0.045,1837.5640841885183,6.0,0.306727687,3.184542189,8.0,25.21052632,19.0,75.0,26.5,8.0,99.69909162675,158.1063519,533.1333333,41.88275783,315.0,90.155
2025-11-25 14:00:00,2.789058386,1.348220439,1.440824058,1179.922778,3899.799333,0.0,2232.823494,1252.292122,208.9124031,107914.4383,2.976786317,0.974388603,11.83546354,0.378822895,87.19014786,4.007202216,27.797,7.05,1.03,0.405,87.485,11.485,6.256,70.46,10.96,16.62,1.96,14.17847119,5.0,80.13222222,70.55,31.42,0.044,5.73,2.17,9.46,2.45,0.033,0.15,54.11,11.38,0.069,1.986038394,0.14,101.906,0.1,95.13,0.43,0.61,1.28,0.0,0.0,1.126,1.0,58.53423878,4.133474984,4.134772204,0.046997831,0.023749458,0.089045336,0.453641207,4.410581289,6.357750442,0.122980475,0.056997831,0.029397397,44.711,4.32,2.11,63.83,0.14,0.145,0.046,0.0,0.033,3.4,0.58,0.02,0.91,0.045,1837.5640841885183,7.0,0.305175765,3.223652922,8.0,25.21052632,19.0,75.0,26.5,8.0,100.999991427,167.9244636,535.0,41.48505394,315.0,84.433625
2025-11-25 15:00:00,2.801657278,1.347941911,1.453602539,1180.063611,3896.784433,0.0,2247.212303,1236.463175,207.6343925,107730.4964,2.982866844,0.979320923,11.94173262,0.384652,87.07894646,4.352464624,27.773,7.05,1.03,0.405,87.485,11.485,6.289,70.46,10.96,16.62,1.96,13.67567738,5.0,80.13222222,70.55,31.42,0.044,5.73,2.17,9.46,2.45,0.033,0.15,54.11,11.38,0.069,1.986038394,0.14,102.134,0.1,95.13,0.43,0.61,1.28,0.0,0.0,1.132,1.0,58.52386379,4.137872088,4.136680038,0.047016,0.023754,0.089084401,0.45413361,4.41408807,6.364028126,0.123144003,0.057016,0.0294192,43.874,4.32,2.11,63.83,0.14,0.145,0.046,0.0,0.033,3.4,0.58,0.02,0.91,0.045,1837.5640841885183,6.0,0.329317855,3.1006221,8.0,25.21052632,19.0,75.0,26.5,8.0,99.12327681025,153.7605797,535.0,42.63587672,315.0,88.941375
2025-11-25 16:00:00,2.828052603,1.348020886,1.480158625,1180.920278,3900.864992,0.0,2263.758889,1199.681819,203.9647581,106446.3947,3.018916625,0.986712463,12.01067276,0.47185694,87.00261478,3.648413424,31.735,7.05,1.03,0.405,87.485,11.485,6.947,70.88,11.38,16.19,1.55,13.0706274,5.0,80.13222222,70.55,31.42,0.046,5.56,2.2,9.28,2.46,0.03,0.15,54.56,10.93,0.065,1.965827338,0.14,118.688,0.1,95.13,0.43,0.61,1.28,0.0,0.0,1.641,1.0,58.67328316,4.074545489,4.109203621,0.04675432,0.02368858,0.088521788,0.447042078,4.363583799,6.273617631,0.120788882,0.05675432,0.029105184,52.023,4.32,2.11,63.83,0.14,0.145,0.046,0.0,0.033,3.4,0.58,0.02,0.91,0.045,1837.5640841885183,7.0,0.281794167,3.040155606,8.0,25.21052632,19.0,75.0,26.5,8.0,97.959784598,144.9795064,529.9027778,42.711368,315.0,90.155
2025-11-25 17:00:00,2.804611039,1.348075128,1.45659775,1182.818056,3899.006928,0.0,2276.160572,1235.220453,208.0509047,107744.6686,2.981371022,1.004333764,12.41204684,0.473814863,86.5836194,5.175592845,27.115,7.05,1.03,0.405,87.485,11.485,5.866,70.88,11.38,16.19,1.55,12.77565992,5.0,80.13222222,70.55,31.42,0.046,5.56,2.2,9.28,2.46,0.03,0.15,54.56,10.93,0.065,1.965827338,0.14,101.874,0.1,95.13,0.43,0.61,1.28,0.0,0.0,1.45,1.0,58.63627366,4.090230778,4.116009222,0.046819135,0.023704784,0.088661141,0.448798571,4.376093141,6.296011297,0.121372219,0.056819135,0.029182963,43.375,4.32,2.11,63.83,0.14,0.145,0.046,0.0,0.033,3.4,0.58,0.02,0.91,0.045,1837.5640841885183,6.0,0.258986325,2.918547422,8.0,25.21052632,19.0,75.0,26.5,8.0,97.52627352275,141.7077247,521.5833333,42.37634144,315.0,90.155
2025-11-25 18:00:00,2.807432233,1.347946753,1.4594609,1179.822778,3898.316567,0.0,2266.781225,1240.957125,208.7842586,108455.7575,2.960622275,0.992956943,12.15290815,0.472550771,86.8541349,4.189601749,31.563,7.05,1.03,0.405,87.485,11.485,6.742,70.88,11.38,16.19,1.55,13.04783361,5.0,80.13222222,70.55,31.42,0.046,5.56,2.2,9.28,2.46,0.03,0.15,54.56,10.93,0.065,1.965827338,0.14,118.353,0.1,95.13,0.43,0.61,1.28,0.0,0.0,1.961,1.0,58.57829914,4.114801415,4.126670035,0.046920667,0.023730167,0.088879434,0.451550076,4.395688732,6.33109045,0.122286003,0.056920667,0.0293048,49.475,4.32,2.11,63.83,0.14,0.145,0.046,0.0,0.033,3.4,0.58,0.02,0.91,0.045,1837.5640841885183,7.0,0.220532791,2.990724703,8.0,25.21052632,19.0,75.0,26.5,8.0,97.9262847555,144.7266774,526.0138889,42.59562022,315.0,90.155
2025-11-25 19:00:00,2.803819411,1.3374409,1.466527717,1180.941667,3898.484447,0.0,2239.349458,1234.163136,209.1570658,108416.4456,2.959003878,0.992822156,12.14983801,0.472535795,86.85733984,4.177920214,31.359,7.05,1.03,0.405,87.485,11.485,6.716,70.88,11.38,16.19,1.55,14.01300899,5.0,80.13222222,70.55,31.42,0.046,5.56,2.2,9.28,2.46,0.03,0.15,54.56,10.93,0.065,1.965827338,0.14,118.264,0.1,95.13,0.43,0.61,1.28,0.0,0.0,1.97,1.0,58.60176037,4.104858126,4.122355798,0.046879579,0.023719895,0.088791095,0.450436592,4.387758753,6.316894556,0.121916211,0.056879579,0.029255495,49.41,4.32,2.11,63.83,0.14,0.145,0.046,0.0,0.033,3.4,0.58,0.02,0.91,0.045,1837.5640841885183,6.0,0.270635701,3.120587397,8.0,25.21052632,19.0,75.0,26.5,8.0,98.11581030425,146.1570589,537.3055556,41.93403206,315.0,95.876375
2025-11-25 20:00:00,2.771424036,1.348066728,1.423464917,1191.423056,3903.608064,0.0,2206.972317,1264.281231,211.1737536,107833.5228,2.981761728,0.992656186,12.14605756,0.472517354,86.86128626,4.163536077,26.651,7.05,1.03,0.405,87.485,11.485,5.843,70.88,11.38,16.19,1.55,15.38033919,5.0,80.13222222,70.55,31.42,0.046,5.56,2.2,9.28,2.46,0.03,0.15,54.56,10.93,0.065,1.965827338,0.14,102.004,0.1,95.13,0.43,0.61,1.28,0.0,0.0,1.697,1.0,58.54833522,4.127500661,4.132180039,0.046973143,0.023743286,0.088992258,0.452972181,4.405816643,6.349220985,0.122758289,0.056973143,0.029367772,41.591,4.32,2.11,63.83,0.14,0.145,0.046,0.0,0.033,3.4,0.58,0.02,0.91,0.045,1837.5640841885183,6.0,0.282687617,3.255047617,8.0,25.21052632,19.0,75.0,26.5,8.0,101.05409993525,168.3328297,556.9583333,42.67016558,315.0,91.368625
2025-11-25 21:00:00,2.777906283,1.348291603,1.429596964,1189.464167,3898.047997,0.0,2208.855144,1262.276367,210.7509828,107780.2753,2.975552269,0.993424539,12.16355895,0.472602727,86.84301651,4.230126752,31.321,7.05,1.03,0.405,87.485,11.485,6.878,70.88,11.38,16.19,1.55,15.25286984,5.0,80.13222222,70.55,31.42,0.046,5.56,2.2,9.28,2.46,0.03,0.15,54.56,10.93,0.065,1.965827338,0.14,118.373,0.1,95.13,0.43,0.61,1.28,0.0,0.0,1.981,1.0,57.92268045,4.392664327,4.24723039,0.048068861,0.024017215,0.091348051,0.482666129,4.617290145,6.727791426,0.132619748,0.058068861,0.030682633,42.172,4.32,2.11,63.83,0.14,0.145,0.046,4.872,0.033,3.4,0.58,0.02,0.91,0.045,1837.5640841885183,7.0,0.180339709,3.209603292,8.0,25.21052632,19.0,75.0,26.5,8.0,101.16700686875,169.1849575,552.125,43.12724372,315.0,90.155
2025-11-25 22:00:00,2.734752692,1.348230108,1.386690133,1194.973333,3899.297681,0.0,2179.659842,1247.570767,205.4784044,103617.1544,3.097355256,0.993353514,12.16194116,0.472594835,86.84470533,4.223971242,31.713,7.05,1.03,0.405,87.485,11.485,6.89,70.88,11.38,16.19,1.55,16.02599008,5.0,80.13222222,70.55,31.42,0.046,5.56,2.2,9.28,2.46,0.03,0.15,54.56,10.93,0.065,1.965827338,0.14,117.922,0.1,95.13,0.43,0.61,1.28,0.0,0.0,1.988,1.0,58.29891593,4.233209011,4.178045232,0.047409955,0.023852489,0.089931402,0.464809769,4.490121236,6.500139311,0.126689591,0.057409955,0.029891946,45.366,4.32,2.11,63.83,0.14,0.145,0.046,0.0,0.033,3.4,0.58,0.02,0.91,0.045,1837.5640841885183,6.0,0.249385246,3.373079036,8.0,25.21052632,19.0,75.0,26.5,8.0,99.65049913325,157.7396161,560.0,44.39579842,315.0,89.83865255212653
2025-11-25 23:00:00,2.742147222,1.348287994,1.393862229,1194.373333,3898.247125,0.0,2216.730936,1238.691256,204.5118856,103332.0632,3.104444714,0.993125413,12.15674551,0.47256949,86.85012908,4.20420242,27.27,7.05,1.03,0.405,87.485,11.485,5.983,70.88,11.38,16.19,1.55,14.8631667,5.0,80.13222222,70.55,31.42,0.046,5.56,2.2,9.28,2.46,0.03,0.15,54.56,10.93,0.065,1.965827338,0.14,101.041,0.1,95.13,0.43,0.61,1.28,0.0,0.0,1.497,1.0,56.94817723,4.805676198,4.426429755,0.049775521,0.02444388,0.095017371,0.528916632,4.946675646,7.317442672,0.147979693,0.059775521,0.032730626,28.956,4.32,2.11,63.83,0.14,0.145,0.046,4.843,0.033,3.4,0.58,0.02,0.91,0.045,1837.5640841885183,7.0,0.231606553,3.268799839,8.0,25.21052632,19.0,75.0,26.5,8.0,101.42094878975,171.1015003,556.4722222,44.10947244,315.0,86.86754167
2025-11-26 00:00:00,2.805627817,1.348178247,1.457468211,1184.327222,3900.569933,0.0,2240.127642,1210.010406,204.1579706,105657.2408,3.037413158,0.942514558,11.69590257,0.444912654,87.36158287,3.656114207,31.942,7.6,1.035,0.435,87.295,11.67,6.762,70.34,11.42,16.57,1.67,13.90279143,4.978888889,80.22111111,71.35,33.06,0.044,5.73,2.28,9.14,2.39,0.029,0.14,53.98,11.64,0.064,2.031413613,0.15,118.519,0.1,96.39,1.06,0.56,1.24,0.0,0.0,1.282,1.0,59.16344699,4.168853777,3.76030492,0.033183645,0.016,0.060457103,0.326716979,4.06802772,6.167586972,0.066479556,0.036591823,0.022307138,50.505,0.0,0.0,0.0,0.0,0.0,0.0,0.0,0.0,0.0,0.0,0.0,0.0,0.0,1837.5640841885183,7.0,0.31884608,3.113442008,8.0,25.21052632,19.0,75.0,26.5,8.0,99.3428426,155.41768,553.0666667,44.38010961,315.0,89.454375
2025-11-26 02:00:00,2.779598211,1.348071558,1.431442461,1175.598333,3898.177369,0.0,2178.118042,1247.465658,206.7263892,106928.6189,3.028638056,0.942638689,11.70359872,0.444167865,87.35376259,3.708249421,31.978,7.6,1.035,0.435,87.295,11.67,6.639,70.34,11.42,16.57,1.67,14.08680824,4.978888889,80.22111111,71.35,33.06,0.044,5.73,2.28,9.14,2.39,0.029,0.14,53.98,11.64,0.064,2.031413613,0.15,117.627,0.1,96.39,1.06,0.56,1.24,0.0,0.0,1.708,1.0,58.97502462,4.246105323,3.787894758,0.033832818,0.016,0.061365945,0.335172452,4.134405624,6.279244669,0.067291022,0.036916409,0.022420743,49.144,0.0,0.0,0.0,0.0,0.0,0.0,0.0,0.0,0.0,0.0,0.0,0.0,0.0,1837.5640841885183,7.0,0.273256838,3.740571961,8.0,25.21052632,19.0,75.0,26.5,8.0,101.04907296475,168.2948903,540.0,41.81805019,315.0,83.703125
2025-11-26 03:00:00,2.820525408,1.348135464,1.472349108,1157.361667,3899.319592,0.0,2203.168583,1204.900933,200.8705794,106319.2706,3.050970561,0.942580562,11.69999483,0.44451663,87.35742461,3.68383592,27.06,7.6,1.035,0.435,87.295,11.67,5.675,70.34,11.42,16.57,1.67,12.44820553,4.978888889,80.22111111,71.35,33.06,0.044,5.73,2.28,9.14,2.39,0.029,0.14,53.98,11.64,0.064,2.031413613,0.15,100.906,0.1,96.39,1.06,0.56,1.24,0.0,0.0,1.566,1.0,59.01863036,4.228227345,3.781509766,0.033682583,0.016,0.061155616,0.33321564,4.119044084,6.25340423,0.067103228,0.036841291,0.022394452,42.033,0.0,0.0,0.0,0.0,0.0,0.0,0.0,0.0,0.0,0.0,0.0,0.0,0.0,1837.5640841885183,6.0,0.335777784,3.626044886,8.0,25.21052632,19.0,75.0,26.5,8.0,98.74257251025,150.8873397,533.6666667,40.9114425,315.0,82.5
2025-11-26 04:00:00,2.823873033,1.348108956,1.476125586,1139.559167,3910.220806,0.0,2179.192025,1203.032614,198.1807361,106199.0561,3.057109853,0.942547508,11.6979455,0.444714952,87.359507,3.669953364,31.521,7.6,1.035,0.435,87.295,11.67,6.725,70.34,11.42,16.57,1.67,12.9339849,4.978888889,80.22111111,71.35,33.06,0.044,5.73,2.28,9.14,2.39,0.029,0.14,53.98,11.64,0.064,2.031413613,0.15,117.78,0.1,96.39,1.06,0.56,1.24,0.0,0.0,1.845,1.0,59.04066366,4.219193885,3.77828353,0.033606671,0.016,0.06104934,0.332226894,4.11128214,6.240347464,0.067008339,0.036803336,0.022381167,48.926,0.0,0.0,0.0,0.0,0.0,0.0,0.0,0.0,0.0,0.0,0.0,0.0,0.0,1837.5640841885183,7.0,0.270119319,3.569990997,8.0,25.21052632,19.0,75.0,26.5,8.0,98.18650398325,146.6905961,530.0,41.83630036,315.0,88.171875
2025-11-26 05:00:00,2.813372006,1.348354872,1.464589869,1127.822778,3897.656831,0.0,2155.200731,1202.66725,195.3444156,105353.7553,3.077978725,0.942566883,11.69914672,0.444598705,87.3582864,3.678090657,27.025,7.6,1.035,0.435,87.295,11.67,5.785,70.34,11.42,16.57,1.67,13.20117451,4.978888889,80.22111111,71.35,33.06,0.044,5.73,2.28,9.14,2.39,0.029,0.14,53.98,11.64,0.064,2.031413613,0.15,101.148,0.1,96.39,1.06,0.56,1.24,0.0,0.0,1.468,1.0,59.05147939,4.214759525,3.77669983,0.033569408,0.016,0.060997171,0.331741536,4.107471945,6.233938137,0.06696176,0.036784704,0.022374646,42.416,0.0,0.0,0.0,0.0,0.0,0.0,0.0,0.0,0.0,0.0,0.0,0.0,0.0,1837.5640841885183,6.0,0.335277758,3.551866303,8.0,25.21052632,19.0,75.0,26.5,8.0,98.106679875,146.08815,527.375,42.99300825,315.0,90.36444444
2025-11-26 06:00:00,2.78965544,1.348209922,1.441468074,1136.89465,3886.644765,0.0,2186.416177,1213.905473,196.8339329,104914.4663,3.072536654,0.94259015,11.70058931,0.444459099,87.35682054,3.687863078,26.234,7.6,1.035,0.435,87.295,11.67,5.788,70.34,11.42,16.57,1.67,12.95453438,4.978888889,80.22111111,71.35,33.06,0.044,5.73,2.28,9.14,2.39,0.029,0.14,53.98,11.64,0.064,2.031413613,0.15,100.44,0.1,96.39,1.06,0.56,1.24,0.0,0.0,1.44,1.0,59.01268262,4.230665869,3.782380668,0.033703075,0.016,0.061184304,0.333482546,4.121139371,6.256928819,0.067128843,0.036851537,0.022398038,41.795,0.0,0.0,0.0,0.0,0.0,0.0,0.0,0.0,0.0,0.0,0.0,0.0,0.0,1837.5640841885183,6.0,0.256091201,3.402349086,8.0,25.21052632,19.0,75.0,26.5,8.0,99.000378171,152.8330428,527.1604938,43.62579691,315.0,84.76265432
2025-11-26 07:00:00,2.765259066,1.347831066,1.417315578,1166.409091,3904.150934,0.0,2239.055343,1250.38781,204.4483855,105980.8041,3.030112744,0.942620756,11.70248685,0.444275466,87.3548924,3.70071736,27.183,7.6,1.035,0.435,87.295,11.67,5.816,70.34,11.42,16.57,1.67,13.45456434,4.978888889,80.22111111,71.35,33.06,0.044,5.73,2.28,9.14,2.39,0.029,0.14,53.98,11.64,0.064,2.031413613,0.15,100.155,0.1,96.39,1.06,0.56,1.24,0.0,0.0,1.43,1.0,59.09509101,4.196879138,3.770313978,0.033419152,0.016,0.060786813,0.32978446,4.092108335,6.208094216,0.066773941,0.036709576,0.022348352,43.347,0.0,0.0,0.0,0.0,0.0,0.0,0.0,0.0,0.0,0.0,0.0,0.0,0.0,1837.5640841885183,6.0,0.226782283,3.093446256,8.0,25.21052632,19.0,75.0,26.5,8.0,98.77299729275,151.1169607,531.1363636,42.88165934,315.0,89.03411157
2025-11-26 08:00:00,2.765202992,1.348101683,1.417037117,1167.207222,3901.985533,0.0,2243.906231,1247.599692,204.4243494,105825.5461,3.030882267,0.949351446,11.78471297,0.363959246,87.26593558,3.31809816,27.384,7.6,1.035,0.435,87.295,11.67,5.906,70.98,11.01,16.24,1.77,13.29885353,4.978888889,80.22111111,71.35,33.06,0.044,5.71,2.02,9.68,2.49,0.031,0.15,54.19,11.39,0.064,1.99474606,0.15,99.932,0.1,96.39,1.06,0.56,1.24,0.0,0.0,1.438,1.0,59.05390685,4.213764291,3.77634439,0.033561044,0.016,0.060985462,0.331632604,4.106616796,6.232499647,0.066951306,0.036780522,0.022373183,42.51,0.0,0.0,0.0,0.0,0.0,0.0,0.0,0.0,0.0,0.0,0.0,0.0,0.0,1837.5640841885183,7.0,0.220800555,3.100815044,8.0,25.21052632,19.0,75.0,26.5,8.0,98.365919994,148.0446792,530.6472222,42.47571772,315.0,89.83
2025-11-26 09:00:00,2.757298039,1.347888881,1.409195683,1167.466944,3903.116453,0.0,2229.394106,1255.846867,205.1005839,106055.5061,3.028263994,0.96,11.42,0.34,87.62,2.2,26.814,7.6,1.035,0.435,87.295,11.67,5.727,70.98,11.01,16.24,1.77,13.78055274,4.978888889,80.22111111,71.35,33.06,0.044,5.71,2.02,9.68,2.49,0.031,0.15,54.19,11.39,0.064,1.99474606,0.15,100.204,0.1,96.39,1.06,0.56,1.24,0.0,0.0,1.431,1.0,59.02886668,4.224030544,3.780010909,0.033647315,0.016,0.061106242,0.332756284,4.11543801,6.247338266,0.067059144,0.036823658,0.02238828,42.168,0.0,0.0,0.0,0.0,0.0,0.0,0.0,0.0,0.0,0.0,0.0,0.0,0.0,1837.5640841885183,6.0,0.23800821,3.173619117,8.0,25.21052632,19.0,75.0,26.5,8.0,99.07643034875,153.4070215,535.0,42.59223531,315.0,89.83
2025-11-26 10:00:00,2.750458083,1.347932922,1.402775252,1167.5675,3899.307661,0.0,2230.880608,1281.054183,208.4476208,107629.1456,2.98475875,0.949341846,11.78504176,0.363980846,87.26561639,3.319106124,31.011,7.6,1.035,0.435,87.295,11.67,6.719,70.98,11.01,16.24,1.77,13.86540513,4.978888889,80.22111111,71.35,33.06,0.044,5.71,2.02,9.68,2.49,0.031,0.15,54.19,11.39,0.064,1.99474606,0.15,108.547,0.1,96.39,1.06,0.56,1.24,0.0,0.0,1.688,1.0,59.09693747,4.196122107,3.77004361,0.033412791,0.016,0.060777907,0.3297016,4.091457861,6.20700002,0.066765989,0.036706395,0.022347238,50.677,0.0,0.0,0.0,0.0,0.0,0.0,0.0,0.0,0.0,0.0,0.0,0.0,0.0,1837.5640841885183,7.0,-0.23681785,3.247604831,8.0,25.21052632,19.0,75.0,26.5,8.0,99.201588325,154.35161,535.0,41.31888878,315.0,89.83
2025-11-26 11:00:00,2.810546794,1.348011292,1.462469781,1165.237778,3901.045889,0.0,2217.147231,1225.667028,204.2819872,107167.0564,2.996907639,0.950421226,11.74807301,0.361552241,87.30150577,3.205771267,33.996,7.6,1.035,0.435,87.295,11.67,7.225,70.98,11.01,16.24,1.77,14.27004809,4.978888889,80.22111111,71.35,33.06,0.044,5.71,2.02,9.68,2.49,0.031,0.15,54.19,11.39,0.064,1.99474606,0.15,121.845,0.1,96.39,1.06,0.56,1.24,0.0,0.0,1.703,1.0,58.7263515,4.34805916,3.824306843,0.034689573,0.016,0.062565402,0.346331685,4.222008816,6.426606518,0.068361966,0.037344786,0.022570675,48.546,0.0,0.0,0.0,0.0,0.0,0.0,0.0,0.0,0.0,0.0,0.0,0.0,0.0,1837.5640841885183,6.0,0.282305107,3.221305928,8.0,25.21052632,19.0,75.0,26.5,8.0,97.42779666075,140.9645031,539.5388889,42.00950781,315.0,90.6416990754852
2025-11-26 12:00:00,2.827534186,1.348300011,1.479153733,1167.886944,3899.2384,0.0,2215.527569,1189.725369,200.148545,105364.8639,3.048846089,0.949777303,11.77012736,0.363001067,87.28009534,3.273383149,27.167,7.6,1.035,0.435,87.295,11.67,5.866,70.98,11.01,16.24,1.77,14.29873471,4.978888889,80.22111111,71.35,33.06,0.044,5.71,2.02,9.68,2.49,0.031,0.15,54.19,11.39,0.064,1.99474606,0.15,97.439,0.1,96.39,1.06,0.56,1.24,0.0,0.0,1.459,1.0,59.22040713,4.14550061,3.751964503,0.0329874,0.016,0.06018236,0.324160886,4.047961658,6.133832814,0.06623425,0.0364937,0.022272795,44.286,0.0,0.0,0.0,0.0,0.0,0.0,0.0,0.0,0.0,0.0,0.0,0.0,0.0,1837.5640841885183,7.0,0.294449917,3.281097311,8.0,25.21052632,19.0,75.0,26.5,8.0,100.48778886675,164.0587839,539.1527778,41.20198364,315.0,87.15616667
2025-11-26 13:00:00,2.824737156,1.348392836,1.476408461,1159.825278,3900.789233,0.0,2225.957408,1178.585281,197.024875,104286.4669,3.085664247,0.949712486,11.77234736,0.363146907,87.27794015,3.28018899,27.303,7.6,1.035,0.435,87.295,11.67,5.908,70.98,11.01,16.24,1.77,13.57526943,4.978888889,80.22111111,71.35,33.06,0.044,5.71,2.02,9.68,2.49,0.031,0.15,54.19,11.39,0.064,1.99474606,0.15,100.754,0.1,96.39,1.06,0.56,1.24,0.0,0.0,1.462,1.0,59.2519964,4.132549281,3.747339029,0.032878565,0.016,0.060029992,0.322743314,4.036833311,6.115113247,0.066098207,0.036439283,0.022253749,44.946,0.0,0.0,0.0,0.0,0.0,0.0,0.0,0.0,0.0,0.0,0.0,0.0,0.0,1837.5640841885183,6.0,0.332949012,3.170934597,8.0,25.21052632,19.0,75.0,26.5,8.0,98.88578139875,151.9681615,536.9583333,41.57182206,315.0,89.32969444
2025-11-26 14:00:00,2.804562878,1.348283128,1.456268583,1137.766111,3898.059344,0.0,2223.30395,1199.483369,195.6956328,104671.3902,3.071318383,0.949564901,11.77740213,0.363478972,87.27303297,3.295685362,27.511,7.6,1.035,0.435,87.295,11.67,5.961,70.98,11.01,16.24,1.77,13.07099328,4.978888889,80.22111111,71.35,33.06,0.044,5.71,2.02,9.68,2.49,0.031,0.15,54.19,11.39,0.064,1.99474606,0.15,101.11,0.1,96.39,1.06,0.56,1.24,0.0,0.0,1.467,1.0,58.93645677,4.261917808,3.793542074,0.033965696,0.016,0.061551974,0.336903189,4.147992402,6.302099689,0.06745712,0.036982848,0.022443997,43.435,0.0,0.0,0.0,0.0,0.0,0.0,0.0,0.0,0.0,0.0,0.0,0.0,0.0,1837.5640841885183,6.0,0.330462662,3.097399031,8.0,25.21052632,19.0,75.0,26.5,8.0,99.340957867,155.4034556,531.6277778,41.69712783,315.0,84.11005556
2025-11-26 15:00:00,2.8002025,1.347961797,1.452234131,1166.616667,3897.230817,0.0,2268.442328,1214.764681,201.8162211,105623.3192,3.04104,0.949575425,11.77704171,0.363455295,87.27338287,3.29458042,32.032,7.6,1.035,0.435,87.295,11.67,7.066,70.98,11.01,16.24,1.77,12.44731406,4.978888889,80.22111111,71.35,33.06,0.044,5.71,2.02,9.68,2.49,0.031,0.15,54.19,11.39,0.064,1.99474606,0.15,118.469,0.1,96.39,1.06,0.56,1.24,0.0,0.0,1.617,1.0,58.87371447,4.287641612,3.802729147,0.034181862,0.016,0.061854607,0.339718756,4.170095419,6.339280314,0.067727328,0.037090931,0.022481826,49.466,0.0,0.0,0.0,0.0,0.0,0.0,0.0,0.0,0.0,0.0,0.0,0.0,0.0,1837.5640841885183,6.0,0.308240438,2.996801036,8.0,25.21052632,19.0,75.0,26.5,8.0,98.6398831685,150.1123258,526.375,42.62222375,315.0,82.92
2025-11-26 16:00:00,2.80242905,1.348200223,1.454276666,1160.180223,3899.074825,0.0,2276.483315,1196.668741,198.2368329,104273.9753,3.081438538,0.94480902,11.84657154,0.43259549,87.20861944,3.293925371,27.228,7.05,1.035,0.43,86.925,12.04,6.074,70.46,11.32,16.42,1.8,11.93775734,4.978888889,80.22111111,71.35,33.06,0.046,5.74,2.15,9.02,2.57,0.029,0.15,54.17,11.24,0.064,1.958188153,0.15,101.666,0.1,96.21,1.48,0.75,0.96,0.0,0.0,1.273,1.0,59.08748922,4.165245097,3.750144175,0.08,0.024351905,0.067096704,0.473529967,3.856593189,6.359788862,0.13815242,0.08,0.027407621,41.963,0.0,0.0,0.0,0.0,0.0,0.0,0.0,0.0,0.0,0.0,0.0,0.0,0.0,1837.5640841885183,6.0,0.272414252,2.977688474,8.0,25.21052632,19.0,75.0,26.5,8.0,97.825649389,143.9671652,518.454039,41.66026919,315.0,82.92
2025-11-26 17:00:00,2.828068683,1.347838858,1.480273147,1164.635833,3906.301536,0.0,2309.218156,1221.165922,205.1568472,108284.2444,2.972373747,0.944909502,11.84179868,0.432545249,87.21329182,3.270814643,31.879,7.05,1.035,0.43,86.925,12.04,6.957,70.46,11.32,16.42,1.8,11.1745671,4.978888889,80.22111111,71.35,33.06,0.046,5.74,2.15,9.02,2.57,0.029,0.15,54.17,11.24,0.064,1.958188153,0.15,115.669,0.1,96.21,1.48,0.75,0.96,0.0,0.0,1.484,1.0,59.19791721,4.12417018,3.725982459,0.08,0.024342956,0.066407648,0.465404471,3.806837952,6.302069207,0.137436517,0.08,0.027371826,50.053,0.0,0.0,0.0,0.0,0.0,0.0,0.0,0.0,0.0,0.0,0.0,0.0,0.0,1837.5640841885183,7.0,0.106253187,2.829989714,8.0,25.21052632,19.0,75.0,26.5,8.0,94.4540865865,118.5214082,530.4861111,42.68727175,315.0,94.28311111
2025-11-26 18:00:00,2.809939983,1.347972056,1.46212715,1166.931944,3894.542744,0.0,2241.411442,1195.658125,199.5118247,104513.3416,3.066220825,0.944738878,11.84990329,0.432630561,87.20535783,3.310058027,27.401,7.05,1.035,0.43,86.925,12.04,5.799,70.46,11.32,16.42,1.8,13.26373162,4.978888889,80.22111111,71.35,33.06,0.046,5.74,2.15,9.02,2.57,0.029,0.15,54.17,11.24,0.064,1.958188153,0.15,98.957,0.1,96.21,1.48,0.75,0.96,0.0,0.0,1.267,1.0,59.19353384,4.125800621,3.726941542,0.08,0.024343312,0.066435,0.465727007,3.808812953,6.30436035,0.137464935,0.08,0.027373247,42.492,0.0,0.0,0.0,0.0,0.0,0.0,0.0,0.0,0.0,0.0,0.0,0.0,0.0,1837.5640841885183,6.0,0.34336246,3.052067256,8.0,25.21052632,19.0,75.0,26.5,8.0,96.91667809625,137.1070045,529.0416667,42.31771772,315.0,96.74
2025-11-26 19:00:00,2.803437583,1.348253044,1.455018758,1171.896389,3897.460181,0.0,2262.838761,1218.951975,203.5703211,106201.0872,3.022561403,0.944788222,11.84755947,0.432605889,87.20765231,3.298709004,36.406,7.05,1.035,0.43,86.925,12.04,7.474,70.46,11.32,16.42,1.8,12.82075676,4.978888889,80.22111111,71.35,33.06,0.046,5.74,2.15,9.02,2.57,0.029,0.15,54.17,11.24,0.064,1.958188153,0.15,135.954,0.1,96.21,1.48,0.75,0.96,0.0,0.0,1.696,1.0,59.23608952,4.109971564,3.717630332,0.08,0.024339863,0.066169458,0.462595682,3.789638757,6.282116904,0.137189047,0.08,0.027359452,56.97,0.0,0.0,0.0,0.0,0.0,0.0,0.0,0.0,0.0,0.0,0.0,0.0,0.0,1837.5640841885183,7.0,-0.015689436,2.966555725,8.0,25.21052632,19.0,75.0,26.5,8.0,97.40560389125,140.7970105,525.0,43.57135894,315.0,91.05844444
2025-11-26 20:00:00,2.802059147,1.348224675,1.453783378,1175.709167,3899.361933,0.0,2251.275725,1231.894031,206.1435644,107192.3339,2.994549544,0.944818208,11.8461351,0.432590896,87.20904669,3.291812051,27.284,7.05,1.035,0.43,86.925,12.04,5.75,70.46,11.32,16.42,1.8,13.37213277,4.978888889,80.22111111,71.35,33.06,0.046,5.74,2.15,9.02,2.57,0.029,0.15,54.17,11.24,0.064,1.958188153,0.15,102.714,0.1,96.21,1.48,0.75,0.96,0.0,0.0,1.216,1.0,59.24191581,4.107804412,3.716355537,0.08,0.024339391,0.066133102,0.462166973,3.787013624,6.27907156,0.137151275,0.08,0.027357564,42.426,0.0,0.0,0.0,0.0,0.0,0.0,0.0,0.0,0.0,0.0,0.0,0.0,0.0,1837.5640841885183,7.0,0.212284151,3.011558008,8.0,25.21052632,19.0,75.0,26.5,8.0,97.30071442675,140.0053919,525.0,43.54901911,315.0,95.51155556
