Repository: saikumar-voptimai/evonith_bf_webapp

# Evonith BF2 — Blast Furnace Intelligence Platform

Monitoring, modelling and optimisation of **Blast Furnace 2 (BF2)** at Evonith Steel: live telemetry from InfluxDB,
manual plant reports from Neon PostgreSQL, a two-zone energy model of the furnace, blend and fuel optimisers, a
conversational assistant (FurnaceMind) and a live digital twin evaluated every hour.

The platform has three deployable parts that share one Python service layer, plus the shared data library:

| Part | Path | What it is |
|---|---|---|
| **Streamlit app** (legacy) | `src/app.py`, `src/custom_pages/` | The original 11-page dashboard; still the home of the model pages. Served under `/legacy` in production |

File: src/data/V13_df_filtered.csv (part 256 of 268)
NM3/HR.,STEAMKGS/HR.,RAFTOC,PERMEABILITYKGS/HR.,TUYEREVELOCITYM/S,HOT BLAST VOLUMENM3/HR.,O2 ENRICHMENT %,COKE_VM%,COKE_ASH%,COKE_IM%,COKE_FC%,COKE_MOIST%,COKE_CALC_MT,NUTCOKE_MOIST%,NUTCOKE_VM%,NUTCOKE_IM%,NUTCOKE_FC%,NUTCOKE_ASH%,NUTCOKE_CALC_MT,PCI_2_FC%,PCI_2_ASH%,PCI_2_VM%,PCI_2_IM%,PCI_2_CALC_MT,SINTER_SP_02_COLD_STRENGTH_AI,SINTER_SP_02_COLD_STRENGTH_TI,SINTER_SP_02_HOT_STRENGTH_RI,SINTER_SP_02_HOT_STRENGTH_RDI,SINTER_SP_02_P%,SINTER_SP_02_SIO2%,SINTER_SP_02_MGO%,SINTER_SP_02_FEO%,SINTER_SP_02_AL2O3%,SINTER_SP_02_NA2O%,SINTER_SP_02_TIO2%,SINTER_SP_02_FE(T)%,SINTER_SP_02_CAO%,SINTER_SP_02_K2O%,SINTER_SP_02_BASICITY,SINTER_SP_02_MNO%,SINTER_CALC_MT,FLUX_TM%,FLUX_SIO2%,FLUX_FE2O3%,FLUX_AL2O3%,FLUX_LOI%,FLUX_MGO%,FLUX_CAO%,FLUX_CALC_MT,GEOMIN TYPE,ORE_FE(T)%,ORE_LOI%,ORE_TM%,ORE_MGO%,ORE_NA2O%,ORE_P%,ORE_TIO2%,ORE_AL2O3%,ORE_SIO2%,ORE_MNO%,ORE_CAO%,ORE_K2O%,ORE_CALC_MT,LLOYDS_PELLET_PCT_SIO2,LLOYDS_PELLET_PCT_AL2O3,LLOYDS_PELLET_PCT_FE2O3,LLOYDS_PELLET_PCT_MGO,LLOYDS_PELLET_PCT_TIO2,LLOYDS_PELLET_PCT_NA2O,TOTAL_PELLET_CALC_MT,LLOYDS_PELLET_PCT_K2O,LLOYDS_PELLET_PCT_TM,LLOYDS_PELLET_PCT_LOI,LLOYDS_PELLET_PCT_MNO,LLOYDS_PELLET_PCT_CAO,LLOYDS_PELLET_PCT_P,DAILYPRODUCTION,CHARGES/HRS.,STOCKRODLEVEL,FURNACE TOP GAS ANALYSISH2%,COKE_DISCHARGE_TIME,WEIGHTED_COKE_ANGLE,TOTAL_COKE_PORTIONS,NON_COKE_DISCHARGE_TIME,WEIGHTED_NON_COKE_ANGLE,TOTAL_NON_COKE_PORTIONS,UNITCOST LAKHS/THM,ACTUALKG/THM.,ACT. FUEL RATEKG/THM.,FURNACETOPGASANALYSISCO2ETACO,COKE RATE KG/THM,PRODUCTIONTONNESPERHR
2025-11-26 21:00:00,2.822233436,1.348171036,1.474002464,1178.294444,3900.933278,0.0,2256.416728,1216.916142,205.8986533,107438.7389,2.988681172,0.944790946,11.84743005,0.432604527,87.207779,3.298082364,31.81,7.05,1.035,0.43,86.925,12.04,6.747,70.46,11.32,16.42,1.8,13.30232314,4.978888889,80.22111111,71.35,33.06,0.046,5.74,2.15,9.02,2.57,0.029,0.15,54.17,11.24,0.064,1.958188153,0.15,118.55,0.1,96.21,1.48,0.75,0.96,0.0,0.0,1.395,1.0,59.32865889,4.075539359,3.697376093,0.08,0.024332362,0.065591837,0.455784257,3.747930029,6.233731778,0.136588921,0.08,0.027329446,50.421,0.0,0.0,0.0,0.0,0.0,0.0,0.0,0.0,0.0,0.0,0.0,0.0,0.0,1837.5640841885183,7.0,0.233836945,2.936141667,8.0,25.21052632,19.0,75.0,26.5,8.0,98.1063356665,146.0855522,529.3055556,43.25186825,315.0,91.05844444
2025-11-26 22:00:00,2.818399486,1.348364525,1.4701589,1182.311389,3897.858042,0.0,2232.070661,1208.895633,204.7859044,106504.8722,3.010258128,0.944807983,11.8466208,0.432596008,87.20857122,3.294163869,27.107,7.05,1.035,0.43,86.925,12.04,5.89,70.46,11.32,16.42,1.8,14.15241127,4.978888889,80.22111111,71.35,33.06,0.046,5.74,2.15,9.02,2.57,0.029,0.15,54.17,11.24,0.064,1.958188153,0.15,101.241,0.1,96.21,1.48,0.75,0.96,0.0,0.0,1.216,1.0,59.35587299,4.065416773,3.691421631,0.08,0.024330156,0.065422024,0.453781793,3.735668248,6.21950723,0.136412493,0.08,0.027320625,43.225,0.0,0.0,0.0,0.0,0.0,0.0,0.0,0.0,0.0,0.0,0.0,0.0,0.0,1837.5640841885183,6.0,0.31250091,3.082883231,8.0,25.21052632,19.0,75.0,26.5,8.0,98.38316880425,148.1748589,535.5138889,42.65063925,315.0,95.51155556
2025-11-26 23:00:00,2.782122019,1.348189739,1.434020236,1185.778611,3905.5677,0.0,2240.477761,1239.326608,207.0459531,106295.0703,3.020657336,0.944825675,11.84578042,0.432587162,87.2093939,3.290094683,31.579,7.05,1.035,0.43,86.925,12.04,6.835,70.46,11.32,16.42,1.8,13.98737414,4.978888889,80.22111111,71.35,33.06,0.046,5.74,2.15,9.02,2.57,0.029,0.15,54.17,11.24,0.064,1.958188153,0.15,117.63,0.1,96.21,1.48,0.75,0.96,0.0,0.0,1.364,1.0,59.33562212,4.072949309,3.695852535,0.08,0.024331797,0.065548387,0.455271889,3.744792627,6.230092166,0.136543779,0.08,0.027327189,49.91,0.0,0.0,0.0,0.0,0.0,0.0,0.0,0.0,0.0,0.0,0.0,0.0,0.0,1837.5640841885183,7.0,0.15464846,3.133961878,8.0,25.21052632,19.0,75.0,26.5,8.0,99.053279644,153.2322992,540.9444444,42.08893067,315.0,91.28215278
2025-11-27 00:00:00,2.689211931,1.344627053,1.344735889,1181.138056,3902.3818,0.0,2199.676778,1277.568664,204.7137964,102936.2811,3.117645494,0.925140424,11.73902974,0.407710637,87.33582984,3.279489135,31.476,7.05,1.035,0.43,86.925,12.04,6.713,70.43,11.48,16.37,1.72,14.91455674,5.176666667,80.2,71.35,33.06,0.044,5.86,2.23,9.36,2.5,0.029,0.15,53.84,11.64,0.066,1.986348123,0.15,116.976,0.1,96.21,1.48,0.75,0.96,0.0,0.0,1.261,1.0,59.28451157,4.091960444,3.707035555,0.08,0.024335939,0.06586731,0.459032698,3.767821366,6.25680716,0.136875128,0.08,0.027343756,48.994,4.32,2.11,63.83,0.14,0.145,0.046,0.0,0.033,3.4,0.58,0.02,0.91,0.045,1837.5640841885183,6.0,0.349526424,3.318584464,8.0,25.21052632,19.0,75.0,26.5,8.0,100.6382291415,165.1941822,550.0,42.28337122,315.0,90.285
2025-11-27 01:00:00,2.669069836,1.348373583,1.320691194,1184.4825,3898.795958,0.0,2229.877536,1314.740383,208.4127692,103962.3396,3.084212236,0.925233583,11.7433616,0.407850374,87.33140482,3.299052395,27.121,7.05,1.035,0.43,86.925,12.04,5.724,70.43,11.48,16.37,1.72,14.10075865,5.176666667,80.2,71.35,33.06,0.044,5.86,2.23,9.36,2.5,0.029,0.15,53.84,11.64,0.066,1.986348123,0.15,100.061,0.1,96.21,1.48,0.75,0.96,0.0,0.0,1.075,1.0,59.29975184,4.086291657,3.703700975,0.08,0.024334704,0.065772213,0.457911291,3.760954599,6.248841217,0.136776325,0.08,0.027338816,42.07,4.32,2.11,63.83,0.14,0.145,0.046,0.0,0.033,3.4,0.58,0.02,0.91,0.045,1837.5640841885183,6.0,0.267891605,3.243135944,8.0,25.21052632,19.0,75.0,26.5,8.0,98.21293071075,146.8900431,550.0,42.43123736,315.0,95.99533333
2025-11-27 02:00:00,2.702461839,1.348259664,1.354097658,1182.160556,3898.671614,0.0,2223.384119,1297.427653,208.25209,104930.6353,3.054917583,0.925166958,11.74026357,0.407750438,87.33456947,3.285061276,31.415,7.05,1.035,0.43,86.925,12.04,6.611,70.43,11.48,16.37,1.72,14.31269861,5.176666667,80.2,71.35,33.06,0.044,5.86,2.23,9.36,2.5,0.029,0.15,53.84,11.64,0.066,1.986348123,0.15,117.363,0.1,96.21,1.48,0.75,0.96,0.0,0.0,1.197,1.0,59.44085652,4.033806204,3.672827179,0.08,0.024323269,0.064891738,0.447528548,3.69737745,6.175087149,0.135861546,0.08,0.027293077,50.775,4.32,2.11,63.83,0.14,0.145,0.046,0.0,0.033,3.4,0.58,0.02,0.91,0.045,1837.5640841885183,7.0,0.242318775,3.305869011,8.0,25.21052632,19.0,75.0,26.5,8.0,99.47158515175,156.3893219,548.1388889,43.03295853,315.0,91.51966667
2025-11-27 03:00:00,2.726904025,1.348133097,1.378782583,1183.702778,3898.963436,0.0,2203.537953,1293.019014,210.4964947,106819.7097,3.003500439,0.925162298,11.74004685,0.407743447,87.33479085,3.284082543,26.895,7.05,1.035,0.43,86.925,12.04,5.635,70.43,11.48,16.37,1.72,15.15808491,5.176666667,80.2,71.35,33.06,0.044,5.86,2.23,9.36,2.5,0.029,0.15,53.84,11.64,0.066,1.986348123,0.15,98.265,0.1,96.21,1.48,0.75,0.96,0.0,0.0,0.872,1.0,59.34443796,4.06967016,3.693923623,0.08,0.024331083,0.065493377,0.454623204,3.740820498,6.225484211,0.136486626,0.08,0.027324331,42.657,4.32,2.11,63.83,0.14,0.145,0.046,0.0,0.033,3.4,0.58,0.02,0.91,0.045,1837.5640841885183,6.0,0.193707632,3.388012819,8.0,25.21052632,19.0,75.0,26.5,8.0,100.995624969,167.8915092,546.5972222,42.81651614,315.0,90.285
2025-11-27 04:00:00,2.759419942,1.348020378,1.411240253,1196.896944,3897.429731,0.0,2236.199706,1266.071353,210.9811994,107032.5872,2.996762469,0.92512506,11.7383153,0.40768759,87.33655964,3.276262642,31.145,7.05,1.035,0.43,86.925,12.04,6.588,70.43,11.48,16.37,1.72,14.46169911,5.176666667,80.2,71.35,33.06,0.044,5.86,2.23,9.36,2.5,0.029,0.15,53.84,11.64,0.066,1.986348123,0.15,117.805,0.1,96.21,1.48,0.75,0.96,0.0,0.0,0.859,1.0,59.10929874,4.157132804,3.745372238,0.08,0.024350138,0.066960616,0.471925182,3.846766534,6.348389234,0.138011029,0.08,0.027400551,48.598,4.32,2.11,63.83,0.14,0.145,0.046,0.0,0.033,3.4,0.58,0.02,0.91,0.045,1837.5640841885183,7.0,0.191751376,3.229777522,8.0,25.21052632,19.0,75.0,26.5,8.0,99.9885348955,160.2908294,550.0,42.47527428,315.0,90.221625
2025-11-27 05:00:00,2.772971244,1.347359069,1.425562139,1188.428611,3901.143183,0.0,2209.923022,1248.520575,208.4560417,106591.475,3.007065158,0.925259599,11.74457134,0.407889398,87.33016906,3.304515721,31.645,7.05,1.035,0.43,86.925,12.04,6.632,70.43,11.48,16.37,1.72,15.07684857,5.176666667,80.2,71.35,33.06,0.044,5.86,2.23,9.36,2.5,0.029,0.15,53.84,11.64,0.066,1.986348123,0.15,118.018,0.1,96.21,1.48,0.75,0.96,0.0,0.0,0.825,1.0,59.04667262,4.180427285,3.759074873,0.08,0.024355213,0.067351395,0.476533328,3.874983813,6.381123309,0.138417033,0.08,0.027420852,48.188,4.32,2.11,63.83,0.14,0.145,0.046,0.0,0.033,3.4,0.58,0.02,0.91,0.045,1837.5640841885183,7.0,0.273031889,3.326549611,8.0,25.21052632,19.0,75.0,26.5,8.0,100.892345777,167.1120436,550.0,41.80010969,315.0,90.22
2025-11-27 06:00:00,2.748486746,1.342480902,1.405961164,1187.65082,3901.601275,0.0,2208.894549,1260.703885,208.4867836,106008.3488,3.025479336,0.925256287,11.74441736,0.407884431,87.33032635,3.303820341,27.118,7.05,1.035,0.43,86.925,12.04,5.82,70.43,11.48,16.37,1.72,15.06283851,5.176666667,80.2,71.35,33.06,0.044,5.86,2.23,9.36,2.5,0.029,0.15,53.84,11.64,0.066,1.986348123,0.15,101.228,0.1,96.21,1.48,0.75,0.96,0.0,0.0,0.855,1.0,59.06083607,4.175159029,3.7559759,0.08,0.024354065,0.067263016,0.475491154,3.868602223,6.373720205,0.138325212,0.08,0.027416261,41.659,4.32,2.11,63.83,0.14,0.145,0.046,0.0,0.033,3.4,0.58,0.02,0.91,0.045,1837.5640841885183,6.0,0.270204241,3.368387627,8.0,25.21052632,19.0,75.0,26.5,8.0,99.68384691875,157.9912975,550.0,41.67389283,315.0,95.33967213
2025-11-27 07:00:00,2.750935008,1.348111839,1.402916988,1195.554545,3898.81181,0.0,2210.338,1260.311781,209.3345579,105992.2847,3.022424302,0.92527524,11.74529864,0.407912859,87.32942612,3.307800297,31.627,7.05,1.035,0.43,86.925,12.04,6.857,70.43,11.48,16.37,1.72,15.21964473,5.176666667,80.2,71.35,33.06,0.044,5.86,2.23,9.36,2.5,0.029,0.15,53.84,11.64,0.066,1.986348123,0.15,117.764,0.1,96.21,1.48,0.75,0.96,0.0,0.0,1.024,1.0,58.96481976,4.210873362,3.776984331,0.08,0.024361846,0.067862146,0.482556212,3.911864029,6.423907013,0.138947684,0.08,0.027447384,46.716,4.32,2.11,63.83,0.14,0.145,0.046,0.0,0.033,3.4,0.58,0.02,0.91,0.045,1837.5640841885183,7.0,0.201330455,3.36164681,8.0,25.21052632,19.0,75.0,26.5,8.0,100.95307417075,167.5703711,552.4545455,41.74797665,315.0,90.82539256
2025-11-27 08:00:00,2.707336594,1.348025181,1.359597528,1179.915,3909.125497,0.0,2176.376761,1307.520117,210.5251714,106449.1364,3.020413008,0.942117831,11.75230901,0.403646507,87.30557316,3.308599271,26.886,6.65,1.03,0.395,87.31,11.66,5.864,71.1,11.25,16.19,1.46,15.95341619,5.176666667,80.2,71.35,33.06,0.044,5.65,2.18,9.8,2.46,0.033,0.15,54.16,11.4,0.068,2.017699115,0.14,100.479,0.1,96.51,0.68,0.86,1.22,0.0,0.0,1.138,1.0,57.87797033,4.564305614,3.973418142,0.044303801,0.023582281,0.069246358,0.396278721,4.396837191,7.218989545,0.098734212,0.068480994,0.022734181,33.094,4.32,2.11,63.83,0.14,0.145,0.046,4.855,0.033,3.4,0.58,0.02,0.91,0.045,1837.5640841885183,7.0,-0.020918033,3.525165586,8.0,25.21052632,19.0,75.0,26.5,8.0,102.2644073125,177.467225,552.95,41.40988933,315.0,89.895
2025-11-27 09:00:00,2.706725742,1.348168075,1.358314364,1190.159167,3901.251539,0.0,2187.744361,1309.694044,211.8332669,106392.4372,3.016766231,0.942157157,11.75129965,0.40352853,87.30654319,3.302569334,31.37,6.65,1.03,0.395,87.31,11.66,6.367,71.1,11.25,16.19,1.46,15.83669675,5.176666667,80.2,71.35,33.06,0.044,5.65,2.18,9.8,2.46,0.033,0.15,54.16,11.4,0.068,2.017699115,0.14,117.702,0.1,96.51,0.68,0.86,1.22,0.0,0.0,1.445,1.0,58.08587923,4.477600847,3.953339143,0.044121265,0.023472759,0.06784426,0.384815438,4.313418078,7.113848606,0.097091384,0.069393675,0.022533391,40.16,4.32,2.11,63.83,0.14,0.145,0.046,9.622,0.033,3.4,0.58,0.02,0.91,0.045,1837.5640841885183,6.0,0.199571034,3.464048039,8.0,25.21052632,19.0,75.0,26.5,8.0,102.09236964375,176.1688275,552.1944444,41.37113542,315.0,89.895
2025-11-27 10:00:00,2.75602405,1.348272344,1.407521258,1188.813056,3897.59615,0.0,2165.200994,1283.8027,212.6252575,108386.8767,2.962395339,0.942296803,11.7477154,0.403109592,87.3099878,3.281156908,31.152,6.65,1.03,0.395,87.31,11.66,6.543,71.1,11.25,16.19,1.46,16.73974888,5.176666667,80.2,71.35,33.06,0.044,5.65,2.18,9.8,2.46,0.033,0.15,54.16,11.4,0.068,2.017699115,0.14,117.872,0.1,96.51,0.68,0.86,1.22,0.0,0.0,1.457,1.0,58.66794737,4.234859525,3.897125364,0.043610231,0.023166138,0.063918903,0.35272248,4.079875375,6.819492813,0.092492075,0.071948847,0.021971254,46.058,4.32,2.11,63.83,0.14,0.145,0.046,4.736,0.033,3.4,0.58,0.02,0.91,0.045,1837.5640841885183,7.0,0.268144802,3.43655155,8.0,25.21052632,19.0,75.0,26.5,8.0,103.42341595,186.21446,550.2055556,42.59719192,315.0,89.895
2025-11-27 11:00:00,2.779421381,1.347724406,1.431702603,1188.850833,3902.490742,0.0,2218.056825,1275.724642,213.4305125,109418.2253,2.937009431,0.942277445,11.74821226,0.403167666,87.3095103,3.284125171,31.509,6.65,1.03,0.395,87.31,11.66,6.665,71.1,11.25,16.19,1.46,15.03291787,5.176666667,80.2,71.35,33.06,0.044,5.65,2.18,9.8,2.46,0.033,0.15,54.16,11.4,0.068,2.017699115,0.14,113.108,0.1,96.51,0.68,0.86,1.22,0.0,0.0,0.824,1.0,59.45706138,3.905773349,3.820915933,0.042917418,0.022750451,0.058597268,0.309213824,3.763259833,6.420432524,0.086256758,0.075412912,0.021209159,56.598,4.32,2.11,63.83,0.14,0.145,0.046,0.0,0.033,3.4,0.58,0.02,0.91,0.045,1837.5640841885183,7.0,0.213040967,3.157415433,8.0,25.21052632,19.0,75.0,26.5,8.0,99.392024533,155.7888644,547.4444444,42.62315444,315.0,96.49545833
2025-11-27 12:00:00,2.786711414,1.348072194,1.438721017,1189.603889,3898.664953,0.0,2177.632906,1260.065744,211.4873389,108645.8664,2.958037825,0.942412466,11.74474671,0.402762602,87.31284083,3.263421884,31.959,6.65,1.03,0.395,87.31,11.66,6.843,71.1,11.25,16.19,1.46,16.38663207,5.176666667,80.2,71.35,33.06,0.044,5.65,2.18,9.8,2.46,0.033,0.15,54.16,11.4,0.068,2.017699115,0.14,111.947,0.1,96.51,0.68,0.86,1.22,0.0,0.0,0.612,1.0,59.4046379,3.927635643,3.825978781,0.042963443,0.022778066,0.058950802,0.312104249,3.784293661,6.446943432,0.086670991,0.075182783,0.021259788,56.269,4.32,2.11,63.83,0.14,0.145,0.046,0.0,0.033,3.4,0.58,0.02,0.91,0.045,1837.5640841885183,7.0,0.201717665,3.406876933,8.0,25.21052632,19.0,75.0,26.5,8.0,100.93709125225,167.4497453,552.5916667,42.09302611,315.0,97.86
2025-11-27 13:00:00,2.7603925,1.348400708,1.412069481,1183.159167,3899.672036,0.0,2182.775906,1278.002397,211.2611603,108148.3583,2.969836861,0.942387007,11.74540015,0.402838979,87.31221284,3.267325599,32.325,6.65,1.03,0.395,87.31,11.66,6.542,71.1,11.25,16.19,1.46,15.9739689,5.176666667,80.2,71.35,33.06,0.044,5.65,2.18,9.8,2.46,0.033,0.15,54.16,11.4,0.068,2.017699115,0.14,111.737,0.1,96.51,0.68,0.86,1.22,0.0,0.0,0.611,1.0,59.25226627,3.991179562,3.840694214,0.04309722,0.022858332,0.059978367,0.320505424,3.845429599,6.523998795,0.087874981,0.074513899,0.021406942,53.096,4.32,2.11,63.83,0.14,0.145,0.046,0.0,0.033,3.4,0.58,0.02,0.91,0.045,1837.5640841885183,6.0,0.272435336,3.362356947,8.0,25.21052632,19.0,75.0,26.5,8.0,100.37835560625,163.2328725,553.0,42.08067378,315.0,97.86
2025-11-27 14:00:00,2.792775775,1.348093275,1.444576572,1188.426667,3897.232094,0.0,2195.432461,1243.157325,209.0716325,107573.5511,2.984947789,0.942284853,11.74802212,0.403145442,87.30969303,3.282989265,27.853,6.65,1.03,0.395,87.31,11.66,5.2,71.1,11.25,16.19,1.46,15.67343063,5.176666667,80.2,71.35,33.06,0.044,5.65,2.18,9.8,2.46,0.033,0.15,54.16,11.4,0.068,2.017699115,0.14,94.822,0.1,96.51,0.68,0.86,1.22,0.0,0.0,0.349,1.0,59.47737047,3.8973038,3.818954564,0.042899587,0.022739752,0.058460307,0.30809406,3.755111235,6.410162081,0.086096283,0.075502065,0.021189546,41.399,4.32,2.11,63.83,0.14,0.145,0.046,0.0,0.033,3.4,0.58,0.02,0.91,0.045,1837.5640841885183,7.0,0.171334232,3.335350742,8.0,25.21052632,19.0,75.0,26.5,8.0,102.77375571675,181.3113639,553.0,41.9002725,315.0,86.44483333
2025-11-27 15:00:00,2.790742258,1.348300025,1.442310769,1187.363056,3900.870244,0.0,2226.056289,1243.046442,208.6801622,107375.3197,2.993206206,0.942273459,11.74831456,0.403179624,87.30941198,3.284736321,32.312,6.65,1.03,0.395,87.31,11.66,6.842,71.1,11.25,16.19,1.46,14.65789592,5.176666667,80.2,71.35,33.06,0.044,5.65,2.18,9.8,2.46,0.033,0.15,54.16,11.4,0.068,2.017699115,0.14,109.73,0.0,0.0,0.0,0.0,0.0,0.0,0.0,0.0,1.0,59.15785891,4.0305505,3.849811695,0.043180106,0.022908064,0.060615033,0.325710677,3.883308586,6.571741238,0.088620957,0.074099468,0.021498117,55.495,4.32,2.11,63.83,0.14,0.145,0.046,0.0,0.033,3.4,0.58,0.02,0.91,0.045,1837.5640841885183,6.0,0.358109264,3.221739969,8.0,25.21052632,19.0,75.0,26.5,8.0,99.06999116675,153.3584239,547.2666667,41.90075967,315.0,95.57933333
2025-11-27 16:00:00,2.814758481,1.3482018,1.466545817,1176.296667,3898.987522,0.0,2210.951592,1230.506228,207.0259092,107982.6364,2.974326658,0.964984516,11.82654771,0.454953547,87.20846778,3.1972128,27.124,6.65,1.03,0.395,87.31,11.66,6.059,70.07,11.41,16.56,1.96,14.83154233,5.176666667,80.2,71.35,33.06,0.045,5.68,2.22,9.32,2.4,0.028,0.15,54.19,11.38,0.062,2.003521127,0.15,94.572,0.0,0.0,0.0,0.0,0.0,0.0,0.0,0.0,1.0,59.09037373,4.058694009,3.856329139,0.043239356,0.022943613,0.06107014,0.329431545,3.910385605,6.605868946,0.089154202,0.073803221,0.021563291,50.544,0.0,0.0,0.0,0.0,0.0,0.0,0.0,0.0,0.0,0.0,0.0,0.0,0.0,1837.5640841885183,7.0,0.1756348,3.205455878,8.0,25.21052632,19.0,75.0,26.5,8.0,100.59441551475,160.9064903,545.1944444,42.57250111,317.0972222,92.17491667
2025-11-27 17:00:00,2.816060558,1.348518281,1.467613831,1176.501944,3894.082353,0.0,2219.196122,1238.021933,208.5155706,108768.0044,2.947892031,0.965227428,11.84148682,0.455682284,87.19328575,3.240937039,27.811,6.65,1.03,0.395,87.31,11.66,5.911,70.07,11.41,16.56,1.96,14.59951735,5.176666667,80.2,71.35,33.06,0.045,5.68,2.22,9.32,2.4,0.028,0.15,54.19,11.38,0.062,2.003521127,0.15,94.35,0.0,0.0,0.0,0.0,0.0,0.0,0.0,0.0,1.0,59.20401649,4.011301287,3.845353982,0.043139582,0.022883749,0.060303755,0.323165728,3.864788817,6.548399035,0.088256235,0.074302092,0.02145354,49.72,0.0,0.0,0.0,0.0,0.0,0.0,0.0,0.0,0.0,0.0,0.0,0.0,0.0,1837.5640841885183,6.0,0.294825133,3.200376192,8.0,25.21052632,19.0,75.0,26.5,8.0,101.318448852,160.8939536,541.6527778,42.08442517,320.0,90.74
2025-11-27 18:00:00,2.813886436,1.343621578,1.470241072,1167.460278,3902.895117,0.0,2232.551069,1237.284625,207.7361078,108994.2148,2.946815753,0.964678735,11.80774221,0.454036205,87.22757906,3.142172316,30.769,6.65,1.03,0.395,87.31,11.66,6.986,70.07,11.41,16.56,1.96,13.89432879,5.176666667,80.2,71.35,33.06,0.045,5.68,2.22,9.32,2.4,0.028,0.15,54.19,11.38,0.062,2.003521127,0.15,109.975,0.0,0.0,0.0,0.0,0.0,0.0,0.0,0.0,1.0,59.2313695,3.999894193,3.84271234,0.043115567,0.02286934,0.060119291,0.32165759,3.853813992,6.534566432,0.088040101,0.074422166,0.021427123,58.503,0.0,0.0,0.0,0.0,0.0,0.0,0.0,0.0,0.0,0.0,0.0,0.0,0.0,1837.5640841885183,7.0,0.243847916,3.176408217,8.0,25.21052632,19.0,75.0,26.5,8.0,100.288721233,153.1224244,534.4027778,41.71282819,320.0,90.74
2025-11-27 19:00:00,2.82077055,1.348593006,1.472148208,1175.804167,3900.168467,0.0,2271.689025,1241.735622,209.4937369,109326.2356,2.934381008,0.965244901,11.84256142,0.455734703,87.19219368,3.244082205,32.115,6.65,1.03,0.395,87.31,11.66,6.904,70.07,11.41,16.56,1.96,12.82899729,5.176666667,80.2,71.35,33.06,0.045,5.68,2.22,9.32,2.4,0.028,0.15,54.19,11.38,0.062,2.003521127,0.15,110.292,0.0,0.0,0.0,0.0,0.0,0.0,0.0,0.0,1.0,59.29293058,3.974221225,3.836767021,0.043061518,0.022836911,0.059704135,0.318263354,3.829113894,6.50343458,0.087553665,0.074692408,0.02136767,59.722,0.0,0.0,0.0,0.0,0.0,0.0,0.0,0.0,0.0,0.0,0.0,0.0,0.0,1837.5640841885183,7.0,0.211238631,2.978306653,8.0,25.21052632,19.0,75.0,26.5,8.0,98.7331071295,141.3819406,528.9444444,42.75987808,320.0,90.74
2025-11-27 20:00:00,2.831822228,1.348264467,1.483418642,1165.693889,3893.794489,0.0,2249.655472,1218.986628,205.1419739,108308.5772,2.961807997,0.965193103,11.83937585,0.45557931,87.19543105,3.234758575,27.317,6.65,1.03,0.395,87.31,11.66,5.941,70.07,11.41,16.56,1.96,13.19819052,5.176666667,80.2,71.35,33.06,0.045,5.68,2.22,9.32,2.4,0.028,0.15,54.19,11.38,0.062,2.003521127,0.15,94.63,0.0,0.0,0.0,0.0,0.0,0.0,0.0,0.0,1.0,59.13034896,4.042023042,3.852468494,0.043204259,0.022922555,0.060800555,0.327227467,3.894346379,6.585653205,0.088838331,0.073978705,0.021524685,48.086,0.0,0.0,0.0,0.0,0.0,0.0,0.0,0.0,0.0,0.0,0.0,0.0,0.0,1837.5640841885183,6.0,0.282132971,2.915911106,8.0,25.21052632,19.0,75.0,26.5,8.0,99.27220899175,145.4506339,529.9305556,43.85028222,320.0,90.74
2025-11-27 21:00:00,2.828526825,1.348199375,1.480382669,1163.899722,3902.795878,0.0,2254.421644,1230.095917,206.6500144,109094.9586,2.944771617,0.965157233,11.83716981,0.455471698,87.19767296,3.228301887,31.8,6.65,1.03,0.395,87.31,11.66,6.945,70.07,11.41,16.56,1.96,13.05041882,5.176666667,80.2,71.35,33.06,0.045,5.68,2.22,9.32,2.4,0.028,0.15,54.19,11.38,0.062,2.003521127,0.15,110.77,0.0,0.0,0.0,0.0,0.0,0.0,0.0,0.0,1.0,59.16961917,4.02564609,3.848675937,0.043169781,0.022901869,0.060535724,0.325062262,3.878590027,6.565793995,0.088528031,0.074151094,0.021486759,56.455,0.0,0.0,0.0,0.0,0.0,0.0,0.0,0.0,0.0,0.0,0.0,0.0,0.0,1837.5640841885183,7.0,0.228390727,2.915388711,8.0,25.21052632,19.0,75.0,26.5,8.0,98.44809705825,143.8221161,522.6361111,43.36718411,317.5666667,90.74
2025-11-27 22:00:00,2.829977583,1.348338617,1.481700808,1165.071111,3899.757758,0.0,2257.866603,1238.588269,208.2439592,109882.4547,2.919952922,0.965177919,11.838442,0.455533756,87.19638008,3.232025368,32.009,6.65,1.03,0.395,87.31,11.66,6.916,70.07,11.41,16.56,1.96,13.01609379,5.176666667,80.2,71.35,33.06,0.045,5.68,2.22,9.32,2.4,0.028,0.15,54.19,11.38,0.062,2.003521127,0.15,110.418,0.0,0.0,0.0,0.0,0.0,0.0,0.0,0.0,1.0,59.22200477,4.003799592,3.843616748,0.043123789,0.022874273,0.060182445,0.322173925,3.857571397,6.539302242,0.088114098,0.074381057,0.021436167,58.301,0.0,0.0,0.0,0.0,0.0,0.0,0.0,0.0,0.0,0.0,0.0,0.0,0.0,1837.5640841885183,7.0,0.246725867,2.922927908,8.0,25.21052632,19.0,75.0,26.5,8.0,96.718763633,134.9110044,521.4277778,43.74524681,315.3722222,96.47911111
2025-11-27 23:00:00,2.7914134,1.347776233,1.443874111,1168.335556,3905.597981,0.0,2249.871083,1269.850953,210.3547564,109633.0108,2.930529711,0.965259457,11.84345663,0.455778372,87.19128391,3.246702339,32.144,6.65,1.03,0.395,87.31,11.66,7.034,70.07,11.41,16.56,1.96,13.37835703,5.176666667,80.2,71.35,33.06,0.045,5.68,2.22,9.32,2.4,0.028,0.15,54.19,11.38,0.062,2.003521127,0.15,110.534,0.0,0.0,0.0,0.0,0.0,0.0,0.0,0.0,1.0,58.97341659,4.107468938,3.867624386,0.04334204,0.023005224,0.061858877,0.335880104,3.95731222,6.665014964,0.090078359,0.073289801,0.021676244,55.131,0.0,0.0,0.0,0.0,0.0,0.0,0.0,0.0,0.0,0.0,0.0,0.0,0.0,1837.5640841885183,7.0,-0.068560102,2.960728517,8.0,25.21052632,19.0,75.0,26.5,8.0,96.88385114175,136.8592539,523.5833333,43.69854583,315.0,97.75266667
2025-11-28 00:00:00,2.8107116,1.348266303,1.46214525,1168.424444,3889.443206,0.0,2237.504583,1249.450208,208.9165789,109486.6506,2.920929578,0.944779085,11.70976079,0.442168627,87.34546012,3.483137283,27.884,7.4,1.035,0.435,87.27,11.695,5.965,70.71,11.1,16.3,1.89,13.77022062,4.955555556,80.24444444,71.35,33.06,0.046,5.52,2.22,9.4,2.5,0.028,0.15,54.62,10.89,0.061,1.972826087,0.14,94.936,0.0,0.0,0.0,0.0,0.0,0.0,0.0,0.0,1.0,59.5101567,4.068597852,4.125567661,0.046872162,0.019061649,0.06633549,0.430042119,4.003257255,5.941109205,0.090661898,0.046255677,0.026189487,51.307,0.0,0.0,0.0,0.0,0.0,0.0,0.0,0.0,0.0,0.0,0.0,0.0,0.0,1837.5640841885183,6.0,0.406404362,3.040645886,8.0,25.21052632,19.0,75.0,26.5,8.0,97.36790032725,140.5124553,527.2722222,43.46903683,315.0,98.0
2025-11-28 01:00:00,2.830692944,1.347979375,1.482836333,1145.890556,3902.347564,0.0,2242.2662,1230.697858,204.1270144,109240.0614,2.936112811,0.944718742,11.7131098,0.442078113,87.34217146,3.492188651,32.568,7.4,1.035,0.435,87.27,11.695,6.436,70.71,11.1,16.3,1.89,12.97549238,4.955555556,80.24444444,71.35,33.06,0.046,5.52,2.22,9.4,2.5,0.028,0.15,54.62,10.89,0.061,1.972826087,0.14,110.7,0.0,0.0,0.0,0.0,0.0,0.0,0.0,0.0,1.0,59.12087557,4.255243703,4.187065471,0.046564673,0.018969402,0.068826152,0.454917983,4.153004421,6.128985013,0.094659256,0.046870655,0.026404729,54.513,0.0,0.0,0.0,0.0,0.0,0.0,0.0,0.0,0.0,0.0,0.0,0.0,0.0,1837.5640841885183,7.0,0.088941721,2.989607428,8.0,25.21052632,19.0,75.0,26.5,8.0,98.62830763725,150.0249633,521.5277778,42.29858742,315.0,86.48888889
2025-11-28 02:00:00,2.817185856,1.348238028,1.469099544,1158.348611,3897.212661,0.0,2249.910778,1229.435081,204.8022519,108439.9006,2.958979789,0.944784688,11.70944984,0.442177031,87.34576547,3.482296874,32.209,7.4,1.035,0.435,87.27,11.695,6.586,70.71,11.1,16.3,1.89,13.06526571,4.955555556,80.24444444,71.35,33.06,0.046,5.52,2.22,9.4,2.5,0.028,0.15,54.62,10.89,0.061,1.972826087,0.14,110.558,0.0,0.0,0.0,0.0,0.0,0.0,0.0,0.0,1.0,59.85807494,3.901783974,4.070604275,0.047146979,0.019144094,0.064109473,0.407809429,3.869421409,5.773196059,0.087089278,0.045706043,0.025997115,56.845,0.0,0.0,0.0,0.0,0.0,0.0,0.0,0.0,0.0,0.0,0.0,0.0,0.0,1837.5640841885183,7.0,0.204698539,2.883029492,8.0,25.21052632,19.0,75.0,26.5,8.0,95.84494114025,129.0184237,522.6805556,43.04146492,315.0,90.09714733208436
2025-11-28 03:00:00,2.828454469,1.348057736,1.480308325,1143.424167,3900.737839,0.0,2223.542658,1225.077347,202.7199236,108672.0572,2.949569314,0.944664584,11.7161156,0.441996876,87.33921981,3.500312443,32.646,7.4,1.035,0.435,87.27,11.695,6.618,70.71,11.1,16.3,1.89,13.50869019,4.955555556,80.24444444,71.35,33.06,0.046,5.52,2.22,9.4,2.5,0.028,0.15,54.62,10.89,0.061,1.972826087,0.14,112.745,0.0,0.0,0.0,0.0,0.0,0.0,0.0,0.0,1.0,59.10855827,4.26114939,4.189011331,0.046554943,0.018966483,0.068904959,0.455705083,4.157742591,6.134929616,0.094785737,0.046890113,0.02641154,54.629,0.0,0.0,0.0,0.0,0.0,0.0,0.0,0.0,0.0,0.0,0.0,0.0,0.0,1837.5640841885183,7.0,0.233530043,2.814613861,8.0,25.21052632,19.0,75.0,26.5,8.0,96.76083679025,135.9308437,527.4444444,44.12484294,315.0,99.37913889
2025-11-28 04:00:00,2.801858214,1.348344736,1.453478178,1148.454444,3905.226289,0.0,2242.091522,1236.343306,202.9525664,107675.3861,2.982728342,0.94476595,11.7104898,0.442148924,87.34474425,3.48510757,32.258,7.4,1.035,0.435,87.27,11.695,6.654,70.71,11.1,16.3,1.89,12.93494985,4.955555556,80.24444444,71.35,33.06,0.046,5.52,2.22,9.4,2.5,0.028,0.15,54.62,10.89,0.061,1.972826087,0.14,113.999,0.0,0.0,0.0,0.0,0.0,0.0,0.0,0.0,1.0,58.99671784,4.314772727,4.206679647,0.046466602,0.018939981,0.069620526,0.462851917,4.200764939,6.18890632,0.095934177,0.047066796,0.026473379,53.416,0.0,0.0,0.0,0.0,0.0,0.0,0.0,0.0,0.0,0.0,0.0,0.0,0.0,1837.5640841885183,6.0,0.230103812,2.784690092,8.0,25.21052632,19.0,75.0,26.5,8.0,97.30326852325,140.0246681,522.9583333,43.16175142,315.0,92.37622222
2025-11-28 05:00:00,2.727647506,1.348266925,1.379468169,1161.563889,3904.400458,0.0,2228.961194,1276.371425,204.7823794,105478.8685,3.042005975,0.944951195,11.70020867,0.442426793,87.35484014,3.457320724,23.051,7.4,1.035,0.435,87.27,11.695,4.844,70.71,11.1,16.3,1.89,13.6099931,4.955555556,80.24444444,71.35,33.06,0.046,5.52,2.22,9.4,2.5,0.028,0.15,54.62,10.89,0.061,1.972826087,0.14,73.41,0.0,0.0,0.0,0.0,0.0,0.0,0.0,0.0,1.0,58.92541044,4.348961979,4.217944639,0.046410277,0.018923083,0.070076758,0.467408606,4.228195196,6.223320872,0.096666402,0.047179446,0.026512806,37.716,0.0,0.0,0.0,0.0,0.0,0.0,0.0,0.0,0.0,0.0,0.0,0.0,0.0,1837.5640841885183,6.0,0.147605661,2.777834019,8.0,25.21052632,19.0,75.0,26.5,8.0,98.538478931,149.3470108,527.5,44.54518339,315.0,91.13
2025-11-28 07:00:00,2.620302165,1.332427653,1.287679622,1164.675207,3531.328161,0.0,2233.447868,1348.567967,207.8887541,103796.7238,2.792450558,0.94507942,11.69309218,0.44261913,87.3618284,3.438086965,40.292,7.4,1.035,0.435,87.27,11.695,5.346,70.71,11.1,16.3,1.89,12.84818531,4.955555556,80.24444444,71.35,33.06,0.046,5.52,2.22,9.4,2.5,0.028,0.15,54.62,10.89,0.061,1.972826087,0.14,95.28,0.1,96.51,0.68,0.86,1.22,0.0,0.0,0.286,1.0,58.95945272,4.332639966,4.21256671,0.046437166,0.01893115,0.069858952,0.465233234,4.21509994,6.2068913,0.096316836,0.047125667,0.026493983,39.724,0.0,0.0,0.0,0.0,0.0,0.0,0.0,0.0,0.0,0.0,0.0,0.0,0.0,1837.5640841885183,6.0,0.089760179,3.0116865,8.0,25.21052632,19.0,75.0,26.5,8.0,96.44112250525,133.5179057,527.4793388,41.38723938,315.0,96.22818182
2025-11-28 08:00:00,2.710318514,1.348168061,1.362301392,1167.066389,3993.302328,0.0,2193.122497,1304.708542,208.4916731,106365.3006,3.077704297,0.953239836,11.76925118,0.417071541,87.27750898,3.406227538,35.616,7.4,1.035,0.435,87.27,11.695,5.049,70.52,11.65,16.69,1.14,15.15960937,4.955555556,80.24444444,71.35,33.06,0.046,5.52,2.22,9.4,2.5,0.028,0.15,54.62,10.89,0.061,1.972826087,0.14,85.482,0.1,96.51,0.68,0.86,1.22,0.0,0.0,0.455,1.0,58.94423069,4.339938365,4.214971455,0.046425143,0.018927543,0.069956344,0.466205953,4.220955492,6.214237794,0.096473145,0.047149715,0.0265024,35.207,0.0,0.0,0.0,0.0,0.0,0.0,0.0,0.0,0.0,0.0,0.0,0.0,0.0,1837.5640841885183,7.0,0.2523989,3.389580119,8.0,25.21052632,19.0,75.0,26.5,8.0,99.28111799175,154.9518339,537.7222222,39.40629883,315.0,97.83433333
2025-11-28 09:00:00,2.697289644,1.348335028,1.349161618,1169.764722,4006.085942,0.0,2209.468047,1294.634703,205.8846186,104580.4396,3.146072367,0.953046265,11.7635602,0.416529543,87.28339353,3.391516165,35.88,7.4,1.035,0.435,87.27,11.695,5.988,70.52,11.65,16.69,1.14,14.5763435,4.955555556,80.24444444,71.35,33.06,0.046,5.52,2.22,9.4,2.5,0.028,0.15,54.62,10.89,0.061,1.972826087,0.14,96.801,0.1,96.51,0.68,0.86,1.22,0.0,0.0,0.082,1.0,59.09857466,4.265936164,4.190588522,0.046547057,0.018964117,0.068968835,0.456343057,4.161583051,6.139747935,0.094888254,0.046905885,0.02641706,45.147,0.0,0.0,0.0,0.0,0.0,0.0,0.0,0.0,0.0,0.0,0.0,0.0,0.0,1837.5640841885183,6.0,0.313900733,3.421232019,8.0,25.21052632,19.0,75.0,26.5,8.0,99.69188683325,158.0519761,534.5416667,40.04099025,315.0,92.225
2025-11-28 17:00:00,2.667735575,1.292285114,1.375398778,1135.790556,1951.064431,0.0,2269.675903,1251.008317,211.2258431,102950.1455,1.600509167,0.950354466,11.67262101,0.448120315,87.37702452,3.390763551,26.547,6.35,1.035,0.42,87.37,11.595,5.524,70.93,11.48,16.4,1.19,7.0619046,4.955555556,80.24444444,71.35,33.06,0.042,5.84,2.31,9.22,2.41,0.029,0.15,53.84,11.62,0.061,1.989726027,0.15,82.984,0.0,0.0,0.0,0.0,0.0,0.0,0.0,0.0,1.0,58.46515363,4.190028677,3.714870955,0.04,0.020357435,0.064161,0.489888365,4.112034002,7.075376895,0.095743548,0.082128226,0.034497952,43.938,0.0,0.0,0.0,0.0,0.0,0.0,0.0,0.0,0.0,0.0,0.0,0.0,0.0,1837.5640841885183,6.0,0.341621107,2.467954278,8.0,25.21052632,19.0,75.0,26.5,8.0,118.0859031775,80.941827,577.4722222,42.63751636,429.4444444,87.24666667
2025-11-28 18:00:00,2.663572164,1.305135394,1.358205668,1108.809722,3020.383464,0.0,2244.195981,1302.906628,213.2509922,105885.6039,2.386231183,0.950076754,11.66665021,0.44763432,87.38327303,3.358826714,31.399,6.35,1.035,0.42,87.37,11.595,6.788,70.93,11.48,16.4,1.19,8.408988495,4.955555556,80.24444444,71.35,33.06,0.042,5.84,2.31,9.22,2.41,0.029,0.15,53.84,11.62,0.061,1.989726027,0.15,96.783,0.0,0.0,0.0,0.0,0.0,0.0,0.0,0.0,1.0,58.73245047,4.076061358,3.669100947,0.04,0.02033455,0.062742129,0.470687847,4.008822635,6.934176421,0.093455047,0.083272476,0.034658147,57.238,0.0,0.0,0.0,0.0,0.0,0.0,0.0,0.0,0.0,0.0,0.0,0.0,0.0,1837.5640841885183,7.0,0.243342426,2.813512756,8.0,25.21052632,19.0,75.0,26.5,8.0,108.67130407605,93.74569114,540.0,41.26697097,385.0,89.7
2025-11-28 19:00:00,2.709743856,1.333645025,1.376188103,1112.186944,3293.201614,0.0,2248.844936,1294.640403,205.8520114,106601.7481,2.580191619,0.950448394,11.67464047,0.44828469,87.37491113,3.401565326,32.07,6.35,1.035,0.42,87.37,11.595,7.041,70.93,11.48,16.4,1.19,8.648460899,4.955555556,80.24444444,71.35,33.06,0.042,5.84,2.31,9.22,2.41,0.029,0.15,53.84,11.62,0.061,1.989726027,0.15,110.796,0.1,96.51,0.68,0.86,1.22,0.0,0.0,0.703,1.0,59.0206597,3.953177628,3.619750051,0.04,0.020309875,0.061212252,0.449985146,3.897536365,6.781928908,0.090987503,0.084506249,0.034830875,58.572,0.0,0.0,0.0,0.0,0.0,0.0,0.0,0.0,0.0,0.0,0.0,0.0,0.0,1837.5640841885183,6.0,0.25211293,2.792237303,8.0,25.21052632,19.0,75.0,26.5,8.0,101.3930953398,96.41539464,516.3194444,42.87621108,354.4722222,89.7
2025-11-28 20:00:00,2.757157369,1.338520039,1.418653647,1107.801667,3457.93075,0.0,2246.129872,1259.698817,198.5714997,107235.085,2.690343233,0.950359546,11.67273023,0.448129205,87.37691022,3.391347754,27.646,6.35,1.035,0.42,87.37,11.595,5.936,70.93,11.48,16.4,1.19,9.057772369,4.955555556,80.24444444,71.35,33.06,0.042,5.84,2.31,9.22,2.41,0.029,0.15,53.84,11.62,0.061,1.989726027,0.15,95.621,0.1,96.51,0.68,0.86,1.22,0.0,0.0,0.877,1.0,59.06368534,3.934832791,3.612382647,0.04,0.020306191,0.060983862,0.44689452,3.880922869,6.759200466,0.090619132,0.084690434,0.034856661,48.891,0.0,0.0,0.0,0.0,0.0,0.0,0.0,0.0,0.0,0.0,0.0,0.0,0.0,1837.5640841885183,7.0,0.269882515,2.841724547,8.0,25.21052632,19.0,75.0,26.5,8.0,100.87965261475,100.9785103,511.3333333,41.61223969,350.0,89.7
2025-11-28 21:00:00,2.769949122,1.3435318,1.426375122,1103.140556,3955.234033,0.0,2243.348431,1249.642092,196.5137428,106798.6117,3.084780653,0.950108064,11.66732338,0.447689112,87.38256856,3.362427385,32.018,6.35,1.035,0.42,87.37,11.595,6.952,70.93,11.48,16.4,1.19,9.503115052,4.955555556,80.24444444,71.35,33.06,0.042,5.84,2.31,9.22,2.41,0.029,0.15,53.84,11.62,0.061,1.989726027,0.15,111.142,0.1,96.51,0.68,0.86,1.22,0.0,0.0,1.031,1.0,59.25437996,3.853526354,3.57972946,0.04,0.020289865,0.059971613,0.433196508,3.807289931,6.658465383,0.088986473,0.085506764,0.034970947,60.028,0.0,0.0,0.0,0.0,0.0,0.0,0.0,0.0,0.0,0.0,0.0,0.0,0.0,1837.5640841885183,7.0,0.144971764,2.810892539,8.0,25.21052632,19.0,75.0,26.5,8.0,96.183322112,105.9433116,495.5555556,43.29034286,328.5833333,89.7
2025-11-28 22:00:00,2.750679092,1.348300103,1.402316519,1134.413889,3962.995383,0.0,2234.551636,1283.651317,204.0155256,107785.3897,3.030563708,0.950400762,11.67361638,0.448201333,87.37598286,3.396087625,27.298,6.35,1.035,0.42,87.37,11.595,5.959,70.93,11.48,16.4,1.19,12.39321337,4.955555556,80.24444444,71.35,33.06,0.042,5.84,2.31,9.22,2.41,0.029,0.15,53.84,11.62,0.061,1.989726027,0.15,95.095,0.1,96.51,0.68,0.86,1.22,0.0,0.0,0.914,1.0,59.10240786,3.918322678,3.605752079,0.04,0.020302876,0.060778314,0.444112997,3.865970939,6.738745165,0.090287604,0.084856198,0.034879868,49.895,0.0,0.0,0.0,0.0,0.0,0.0,0.0,0.0,0.0,0.0,0.0,0.0,0.0,1837.5640841885183,7.0,0.25319216,2.886750889,8.0,25.21052632,19.0,75.0,26.5,8.0,97.217609097,129.9442196,533.9444444,43.54427989,320.0,95.37333333
2025-11-28 23:00:00,2.805543461,1.348028206,1.457587764,1120.041111,3788.880519,0.0,2182.783628,1266.384203,204.2066994,110444.8211,2.816949975,0.950245474,11.67027769,0.447929579,87.37947684,3.378229479,36.012,6.35,1.035,0.42,87.37,11.595,7.948,70.93,11.48,16.4,1.19,14.15810065,4.955555556,80.24444444,71.35,33.06,0.042,5.84,2.31,9.22,2.41,0.029,0.15,53.84,11.62,0.061,1.989726027,0.15,126.83,0.1,96.51,0.68,0.86,1.22,0.0,0.0,1.4,1.0,59.02964368,3.949347128,3.618211698,0.04,0.020309106,0.061164563,0.449339807,3.894067379,6.777183088,0.090910585,0.084544708,0.034836259,66.935,0.0,0.0,0.0,0.0,0.0,0.0,0.0,0.0,0.0,0.0,0.0,0.0,0.0,1837.5640841885183,6.0,0.169418036,2.939854978,8.0,25.21052632,19.0,75.0,26.5,8.0,100.550805756,155.1004208,544.3194444,42.32852392,320.0,91.28344444
2025-11-29 00:00:00,2.763812439,1.348162594,1.415602603,1140.520556,3827.979506,0.0,2231.658486,1221.594436,195.7606286,103322.2006,3.042485789,0.94744123,11.59937609,0.40511754,87.45318268,3.577034204,26.927,6.35,1.035,0.42,87.37,11.595,5.991,71.15,11.32,16.27,1.26,12.66607765,5.2,79.08777778,67.24,31.53,0.043,6.06,2.18,9.4,2.31,0.027,0.14,53.96,11.46,0.064,1.891089109,0.16,95.303,0.1,96.51,0.68,0.86,1.22,0.0,0.0,1.336,1.0,59.02520065,3.951241505,3.618972492,0.04,0.020309486,0.061188147,0.44965896,3.895782969,6.779530138,0.090948625,0.084525688,0.034833596,49.44,0.0,0.0,0.0,0.0,0.0,0.0,0.0,0.0,0.0,0.0,0.0,0.0,0.0,1837.5640841885183,6.0,0.318155744,2.770487706,8.0,25.21052632,19.0,75.0,26.5,8.0,97.43247426375,131.5658435,538.7777778,43.82356506,320.0,96.27177778
2025-11-29 01:00:00,2.771102508,1.348399528,1.422818756,1139.817222,3904.645053,0.0,2207.272775,1237.748167,199.4051511,105495.8047,3.038787236,0.947409937,11.60303743,0.405180127,87.44955264,3.591429204,27.092,6.35,1.035,0.42,87.37,11.595,5.955,71.15,11.32,16.27,1.26,13.74326832,5.2,79.08777778,67.24,31.53,0.043,6.06,2.18,9.4,2.31,0.027,0.14,53.96,11.46,0.064,1.891089109,0.16,95.419,0.1,96.51,0.68,0.86,1.22,0.0,0.0,1.356,1.0,59.02418684,3.951673762,3.619146089,0.04,0.020309573,0.061193529,0.449731784,3.896174431,6.780065685,0.090957304,0.084521348,0.034832989,49.326,0.0,0.0,0.0,0.0,0.0,0.0,0.0,0.0,0.0,0.0,0.0,0.0,0.0,1837.5640841885183,6.0,0.338142078,2.963879219,8.0,25.21052632,19.0,75.0,26.5,8.0,100.802694469,159.7006292,536.375,42.55478486,318.5694444,86.05644444
2025-11-29 02:00:00,2.748038769,1.301432292,1.446598817,1139.975278,3895.291231,0.0,2195.541722,1241.857511,204.5341547,107551.9453,2.972916956,0.947389322,11.60544933,0.405221356,87.44716135,3.600911899,27.196,6.35,1.035,0.42,87.37,11.595,5.871,71.15,11.32,16.27,1.26,14.24149484,5.2,79.08777778,67.24,31.53,0.043,6.06,2.18,9.4,2.31,0.027,0.14,53.96,11.46,0.064,1.891089109,0.16,95.306,0.1,96.51,0.68,0.86,1.22,0.0,0.0,1.353,1.0,58.93076132,3.991507588,3.63514361,0.04,0.020317572,0.061689452,0.456442744,3.93224884,6.829418036,0.09175718,0.08412141,0.034776997,47.838,0.0,0.0,0.0,0.0,0.0,0.0,0.0,0.0,0.0,0.0,0.0,0.0,0.0,1837.5640841885183,7.0,0.252830607,2.947989008,8.0,25.21052632,19.0,75.0,26.5,8.0,101.32714843575,170.3935731,544.9861111,42.5823445,315.0,83.58
2025-11-29 03:00:00,2.792707456,1.342476247,1.450374869,1155.211667,3892.138844,0.0,2186.855042,1252.454428,206.6241886,108818.5117,2.93610355,0.947371424,11.60754335,0.405257151,87.44508523,3.609144793,27.163,6.35,1.035,0.42,87.37,11.595,5.822,71.15,11.32,16.27,1.26,15.07096085,5.2,79.08777778,67.24,31.53,0.043,6.06,2.18,9.4,2.31,0.027,0.14,53.96,11.46,0.064,1.891089109,0.16,95.724,0.1,96.51,0.68,0.86,1.22,0.0,0.0,1.304,1.0,58.92539633,3.993795057,3.636062272,0.04,0.020318031,0.06171793,0.456828123,3.934320423,6.832252109,0.091803114,0.084098443,0.034773782,47.662,0.0,0.0,0.0,0.0,0.0,0.0,0.0,0.0,0.0,0.0,0.0,0.0,0.0,1837.5640841885183,6.0,0.347395257,3.084121017,8.0,25.21052632,19.0,75.0,26.5,8.0,101.11487598925,168.7915169,545.0,42.4053315,315.0,89.28743056
2025-11-29 04:00:00,2.83906405,1.348160836,1.490819606,1139.944722,3862.687642,0.0,2184.912403,1216.008292,201.6858819,108652.3706,2.91797395,0.947375722,11.60704051,0.405248556,87.44558377,3.607167826,27.177,6.35,1.035,0.42,87.37,11.595,5.737,71.15,11.32,16.27,1.26,14.63427038,5.2,79.08777778,67.24,31.53,0.043,6.06,2.18,9.4,2.31,0.027,0.14,53.96,11.46,0.064,1.891089109,0.16,95.069,0.1,96.51,0.68,0.86,1.22,0.0,0.0,1.257,1.0,58.88535464,4.010867627,3.642918726,0.04,0.020321459,0.06193048,0.459704405,3.949781726,6.853404269,0.092145936,0.083927032,0.034749784,47.555,0.0,0.0,0.0,0.0,0.0,0.0,0.0,0.0,0.0,0.0,0.0,0.0,0.0,1837.5640841885183,6.0,0.30378779,2.987115822,8.0,25.21052632,19.0,75.0,26.5,8.0,101.6059214795,172.4975206,541.6666667,42.29211169,315.0,84.83756944
2025-11-29 05:00:00,2.838662192,1.347934744,1.491058942,1144.724444,3900.664897,0.0,2229.182022,1213.858831,201.6747475,108189.9603,2.956119053,0.947445791,11.59884249,0.405108419,87.45371172,3.574936271,31.775,6.35,1.035,0.42,87.37,11.595,6.663,71.15,11.32,16.27,1.26,13.29720071,5.2,79.08777778,67.24,31.53,0.043,6.06,2.18,9.4,2.31,0.027,0.14,53.96,11.46,0.064,1.891089109,0.16,111.005,0.1,96.51,0.68,0.86,1.22,0.0,0.0,1.469,1.0,59.13188909,3.905752768,3.600703923,0.04,0.020300352,0.060621822,0.441995296,3.854587347,6.723171603,0.090035196,0.084982402,0.034897536,58.245,0.0,0.0,0.0,0.0,0.0,0.0,0.0,0.0,0.0,0.0,0.0,0.0,0.0,1837.5640841885183,7.0,0.267080158,2.781981375,8.0,25.21052632,19.0,75.0,26.5,8.0,98.48266655225,148.9257853,532.5277778,42.98908194,315.0,89.28743056
2025-11-29 06:00:00,2.709815737,1.305262605,1.404619181,1126.131276,3533.561276,0.0,2212.630021,1196.472613,191.0651671,100598.5891,2.861165288,0.947518186,11.59037221,0.404963628,87.4621096,3.541634336,16.496,6.35,1.035,0.42,87.37,11.595,3.734,71.15,11.32,16.27,1.26,12.22287999,5.2,79.08777778,67.24,31.53,0.043,6.06,2.18,9.4,2.31,0.027,0.14,53.96,11.46,0.064,1.891089109,0.16,63.91,0.1,96.51,0.68,0.86,1.22,0.0,0.0,0.722,1.0,59.07075769,3.931817357,3.611171629,0.04,0.020305586,0.060946321,0.446386498,3.878192024,6.755464476,0.090558581,0.084720709,0.034860899,33.048,0.0,0.0,0.0,0.0,0.0,0.0,0.0,0.0,0.0,0.0,0.0,0.0,0.0,1837.5640841885183,4.0,0.313095867,2.694889761,8.0,25.21052632,19.0,75.0,26.5,8.0,97.704511794,143.0529192,521.6460905,43.08381128,315.0,85.44306584
2025-11-29 07:00:00,2.733764197,1.326797119,1.406880533,1132.297951,3684.037898,0.0,2259.345574,1226.411389,195.9789758,103305.8219,2.927437295,0.95,11.3,0.4,87.75,2.4,33.633,6.35,1.035,0.42,87.37,11.595,6.933,71.15,11.32,16.27,1.26,11.34917777,5.2,79.08777778,67.24,31.53,0.043,6.06,2.18,9.4,2.31,0.027,0.14,53.96,11.46,0.064,1.891089109,0.16,114.346,0.1,96.51,0.68,0.86,1.22,0.0,0.0,1.427,1.0,59.03898649,3.945363638,3.616611903,0.04,0.020308306,0.061114969,0.448668693,3.890459841,6.77224772,0.090830595,0.084584702,0.034841858,56.911,0.0,0.0,0.0,0.0,0.0,0.0,0.0,0.0,0.0,0.0,0.0,0.0,0.0,1837.5640841885183,7.0,0.220053726,2.523918947,8.0,25.21052632,19.0,75.0,26.5,8.0,99.9237902545,159.8021906,516.5983607,43.67341279,315.0,71.02016393
