Repository: saikumar-voptimai/evonith_bf_webapp

# Evonith BF2 — Blast Furnace Intelligence Platform

Monitoring, modelling and optimisation of **Blast Furnace 2 (BF2)** at Evonith Steel: live telemetry from InfluxDB,
manual plant reports from Neon PostgreSQL, a two-zone energy model of the furnace, blend and fuel optimisers, a
conversational assistant (FurnaceMind) and a live digital twin evaluated every hour.

The platform has three deployable parts that share one Python service layer, plus the shared data library:

| Part | Path | What it is |
|---|---|---|
| **Streamlit app** (legacy) | `src/app.py`, `src/custom_pages/` | The original 11-page dashboard; still the home of the model pages. Served under `/legacy` in production |

File: src/data/V13_df_filtered.csv (part 257 of 268)
NM3/HR.,STEAMKGS/HR.,RAFTOC,PERMEABILITYKGS/HR.,TUYEREVELOCITYM/S,HOT BLAST VOLUMENM3/HR.,O2 ENRICHMENT %,COKE_VM%,COKE_ASH%,COKE_IM%,COKE_FC%,COKE_MOIST%,COKE_CALC_MT,NUTCOKE_MOIST%,NUTCOKE_VM%,NUTCOKE_IM%,NUTCOKE_FC%,NUTCOKE_ASH%,NUTCOKE_CALC_MT,PCI_2_FC%,PCI_2_ASH%,PCI_2_VM%,PCI_2_IM%,PCI_2_CALC_MT,SINTER_SP_02_COLD_STRENGTH_AI,SINTER_SP_02_COLD_STRENGTH_TI,SINTER_SP_02_HOT_STRENGTH_RI,SINTER_SP_02_HOT_STRENGTH_RDI,SINTER_SP_02_P%,SINTER_SP_02_SIO2%,SINTER_SP_02_MGO%,SINTER_SP_02_FEO%,SINTER_SP_02_AL2O3%,SINTER_SP_02_NA2O%,SINTER_SP_02_TIO2%,SINTER_SP_02_FE(T)%,SINTER_SP_02_CAO%,SINTER_SP_02_K2O%,SINTER_SP_02_BASICITY,SINTER_SP_02_MNO%,SINTER_CALC_MT,FLUX_TM%,FLUX_SIO2%,FLUX_FE2O3%,FLUX_AL2O3%,FLUX_LOI%,FLUX_MGO%,FLUX_CAO%,FLUX_CALC_MT,GEOMIN TYPE,ORE_FE(T)%,ORE_LOI%,ORE_TM%,ORE_MGO%,ORE_NA2O%,ORE_P%,ORE_TIO2%,ORE_AL2O3%,ORE_SIO2%,ORE_MNO%,ORE_CAO%,ORE_K2O%,ORE_CALC_MT,LLOYDS_PELLET_PCT_SIO2,LLOYDS_PELLET_PCT_AL2O3,LLOYDS_PELLET_PCT_FE2O3,LLOYDS_PELLET_PCT_MGO,LLOYDS_PELLET_PCT_TIO2,LLOYDS_PELLET_PCT_NA2O,TOTAL_PELLET_CALC_MT,LLOYDS_PELLET_PCT_K2O,LLOYDS_PELLET_PCT_TM,LLOYDS_PELLET_PCT_LOI,LLOYDS_PELLET_PCT_MNO,LLOYDS_PELLET_PCT_CAO,LLOYDS_PELLET_PCT_P,DAILYPRODUCTION,CHARGES/HRS.,STOCKRODLEVEL,FURNACE TOP GAS ANALYSISH2%,COKE_DISCHARGE_TIME,WEIGHTED_COKE_ANGLE,TOTAL_COKE_PORTIONS,NON_COKE_DISCHARGE_TIME,WEIGHTED_NON_COKE_ANGLE,TOTAL_NON_COKE_PORTIONS,UNITCOST LAKHS/THM,ACTUALKG/THM.,ACT. FUEL RATEKG/THM.,FURNACETOPGASANALYSISCO2ETACO,COKE RATE KG/THM,PRODUCTIONTONNESPERHR
2025-11-29 08:00:00,2.779332967,1.348128242,1.431141381,1155.447222,4003.792619,0.0,2295.743281,1214.117078,198.4788778,104027.8564,3.156833128,0.93,11.42,0.43,87.65,2.5,31.633,6.95,1.02,0.45,87.48,11.5,6.771,71.19,11.22,16.37,1.22,11.29500638,5.2,79.08777778,67.24,31.53,0.041,6.2,2.15,8.91,2.44,0.033,0.15,54.3,11.09,0.069,1.788709677,0.15,111.574,0.1,96.93,0.87,0.49,1.32,0.0,0.0,0.89,1.0,59.18760653,3.83751458,3.282198714,0.063728917,0.033610242,0.08099126,0.442512882,4.529550764,5.735896982,0.09508433,0.063728917,0.022059338,57.097,0.0,0.0,0.0,0.0,0.0,0.0,0.0,0.0,0.0,0.0,0.0,0.0,0.0,1837.5640841885183,6.0,0.289562848,2.462770058,8.0,25.21052632,19.0,75.0,26.5,8.0,95.997306905,130.168354,530.8055556,42.85129711,315.0,86.77229167
2025-11-29 09:00:00,2.785654539,1.348335594,1.437286511,1144.190278,4003.351261,0.0,2229.278339,1213.050753,197.3518147,104502.1175,3.145497317,0.93,11.42,0.43,87.65,2.5,27.155,6.95,1.02,0.45,87.48,11.5,5.802,71.19,11.22,16.37,1.22,13.19784424,5.2,79.08777778,67.24,31.53,0.041,6.2,2.15,8.91,2.44,0.033,0.15,54.3,11.09,0.069,1.788709677,0.15,94.689,0.1,96.93,0.87,0.49,1.32,0.0,0.0,0.572,1.0,59.13190551,3.86164417,3.286257898,0.063638713,0.033547099,0.081221281,0.446044371,4.551695864,5.766476163,0.095445146,0.063638713,0.022045807,48.748,0.0,0.0,0.0,0.0,0.0,0.0,0.0,0.0,0.0,0.0,0.0,0.0,0.0,1837.5640841885183,6.0,0.354115662,2.771058361,8.0,25.21052632,19.0,75.0,26.5,8.0,98.0617440105,145.7490114,528.2777778,42.73071886,315.0,90.55186111
2025-11-29 10:00:00,2.783371872,1.348181308,1.435157756,1146.225556,4002.243753,0.0,2241.129372,1218.799489,198.12951,104609.7753,3.141132892,0.93000331,11.42034759,0.42999669,87.6496491,2.501489683,27.187,6.95,1.02,0.45,87.48,11.5,5.784,71.19,11.22,16.37,1.22,12.89058878,5.2,79.08777778,67.24,31.53,0.041,6.2,2.15,8.91,2.44,0.033,0.15,54.3,11.09,0.069,1.788709677,0.15,94.292,0.1,96.93,0.87,0.49,1.32,0.0,0.0,0.541,1.0,59.03396122,3.90407348,3.293395539,0.063480099,0.033436069,0.081625747,0.452254119,4.590635661,5.820246392,0.096079603,0.063480099,0.022022015,48.013,0.0,0.0,0.0,0.0,0.0,0.0,0.0,0.0,0.0,0.0,0.0,0.0,0.0,1837.5640841885183,7.0,0.229626595,2.8111175,8.0,25.21052632,19.0,75.0,26.5,8.0,98.85376150175,151.7265019,531.4194444,42.3910685,315.0,84.959375
2025-11-29 11:00:00,2.75922705,1.348215072,1.410974764,1166.711944,4002.044303,0.0,2247.648194,1236.804069,201.80469,104496.3089,3.149920036,0.93,11.42,0.43,87.65,2.5,27.146,6.95,1.02,0.45,87.48,11.5,5.529,71.19,11.22,16.37,1.22,13.25098036,5.2,79.08777778,67.24,31.53,0.041,6.2,2.15,8.91,2.44,0.033,0.15,54.3,11.09,0.069,1.788709677,0.15,95.108,0.0,0.0,0.0,0.0,0.0,0.0,0.0,0.0,1.0,58.92771282,3.950100114,3.301138337,0.063308037,0.033315626,0.082064506,0.458990353,4.632876927,5.878575471,0.096767852,0.063308037,0.021996206,46.647,0.0,0.0,0.0,0.0,0.0,0.0,0.0,0.0,0.0,0.0,0.0,0.0,0.0,1837.5640841885183,6.0,0.293516408,2.995185469,8.0,25.21052632,19.0,75.0,26.5,8.0,98.3858846435,148.1953558,540.0,41.90446369,315.0,89.415625
2025-11-29 12:00:00,2.806849572,1.34798655,1.45880785,1145.184444,4001.015794,0.0,2220.698308,1184.343611,194.42926,103526.275,3.180509425,0.93,11.42,0.43,87.65,2.5,24.832,6.95,1.02,0.45,87.48,11.5,5.526,71.19,11.22,16.37,1.22,13.46172337,5.2,79.08777778,67.24,31.53,0.041,6.2,2.15,8.91,2.44,0.033,0.15,54.3,11.09,0.069,1.788709677,0.15,92.381,0.0,0.0,0.0,0.0,0.0,0.0,0.0,0.0,1.0,59.13507509,3.860271114,3.286026916,0.063643846,0.033550692,0.081208192,0.445843417,4.550435732,5.764736103,0.095424615,0.063643846,0.022046577,51.27,0.0,0.0,0.0,0.0,0.0,0.0,0.0,0.0,0.0,0.0,0.0,0.0,0.0,1837.5640841885183,6.0,0.33261478,3.011453506,8.0,25.21052632,19.0,75.0,26.5,8.0,99.70563712675,158.1557519,536.0138889,42.79321511,315.0,85.116875
2025-11-29 13:00:00,2.776258672,1.348066128,1.428157853,1164.537778,3999.949919,0.0,2250.419725,1204.163581,197.7886039,102875.1786,3.197631967,0.93,11.42,0.43,87.65,2.5,27.246,6.95,1.02,0.45,87.48,11.5,6.211,71.19,11.22,16.37,1.22,12.98414875,5.2,79.08777778,67.24,31.53,0.041,6.2,2.15,8.91,2.44,0.033,0.15,54.3,11.09,0.069,1.788709677,0.15,95.708,0.0,0.0,0.0,0.0,0.0,0.0,0.0,0.0,1.0,59.31309152,3.783154688,3.27305406,0.063932132,0.033752492,0.080473063,0.434557032,4.479661592,5.667007249,0.094271472,0.063932132,0.02208982,53.663,0.0,0.0,0.0,0.0,0.0,0.0,0.0,0.0,0.0,0.0,0.0,0.0,0.0,1837.5640841885183,6.0,0.336003649,2.926263506,8.0,25.21052632,19.0,75.0,26.5,8.0,99.201732167,154.3526956,533.1833333,42.37955897,315.0,84.12
2025-11-29 14:00:00,2.772075031,1.348143261,1.424004678,1147.1075,4002.540653,0.0,2253.261275,1201.240206,194.5878253,102474.5561,3.217387753,0.93048383,11.4708021,0.42951617,87.59871407,2.717723285,27.241,6.95,1.02,0.45,87.48,11.5,6.174,71.19,11.22,16.37,1.22,12.40783114,5.2,79.08777778,67.24,31.53,0.041,6.2,2.15,8.91,2.44,0.033,0.15,54.3,11.09,0.069,1.788709677,0.15,95.913,0.0,0.0,0.0,0.0,0.0,0.0,0.0,0.0,1.0,59.27751057,3.798568296,3.275647003,0.063874511,0.033712158,0.080619997,0.436812893,4.493807539,5.686540756,0.094501956,0.063874511,0.022081177,50.618,0.0,0.0,0.0,0.0,0.0,0.0,0.0,0.0,0.0,0.0,0.0,0.0,0.0,1837.5640841885183,6.0,0.351519129,2.7871335,8.0,25.21052632,19.0,75.0,26.5,8.0,99.7263707665,158.3122322,528.3888889,42.26470836,315.0,78.37569444
2025-11-29 15:00:00,2.828771942,1.348369953,1.480378631,1155.303611,3996.632372,0.0,2241.201464,1222.945175,203.9852294,108324.6831,3.036495986,0.932777457,11.71163296,0.427222543,87.35558959,3.749855531,32.879,6.95,1.02,0.45,87.48,11.5,7.151,71.19,11.22,16.37,1.22,13.41722654,5.2,79.08777778,67.24,31.53,0.041,6.2,2.15,8.91,2.44,0.033,0.15,54.3,11.09,0.069,1.788709677,0.15,112.398,0.0,0.0,0.0,0.0,0.0,0.0,0.0,0.0,1.0,59.12666876,3.863912724,3.286639524,0.063630233,0.033541163,0.081242906,0.446376386,4.553777846,5.769351078,0.095479069,0.063630233,0.022044535,55.754,0.0,0.0,0.0,0.0,0.0,0.0,0.0,0.0,0.0,0.0,0.0,0.0,0.0,1837.5640841885183,7.0,0.279996355,2.872323497,8.0,25.21052632,19.0,75.0,26.5,8.0,97.6975244205,151.4383394,524.1722222,41.9962865,310.5277778,88.59861111
2025-11-29 16:00:00,2.778067072,1.348252972,1.429877736,1164.225278,4000.91745,0.0,2263.126642,1175.855228,192.9401583,100513.8093,3.278528058,0.958266596,11.96964171,0.429288724,87.0720917,3.867544698,28.245,6.95,1.02,0.45,87.48,11.5,6.221,70.86,11.25,16.54,1.35,12.4259241,5.2,79.08777778,67.24,31.53,0.041,5.81,2.22,9.48,2.2,0.033,0.15,54.0,11.68,0.069,2.010327022,0.15,97.035,0.0,0.0,0.0,0.0,0.0,0.0,0.0,1.091,1.0,59.23576833,3.816650967,3.278688948,0.063806912,0.033664839,0.080792374,0.439459384,4.510403037,5.709456739,0.094772351,0.063806912,0.022071037,46.497,0.0,0.0,0.0,0.0,0.0,0.0,0.0,0.0,0.0,0.0,0.0,0.0,0.0,1837.5640841885183,6.0,0.381126609,2.841748647,8.0,25.21052632,19.0,75.0,26.5,8.0,95.56688185225,136.3538253,521.3333333,43.05004547,310.0,91.13
2025-11-29 17:00:00,2.801818028,1.356889589,1.444998536,1146.886389,3997.264964,0.0,2276.447581,1221.279106,198.9898244,105616.0469,3.118241992,0.958224206,11.96800263,0.429189814,87.07377316,3.861044919,28.117,6.95,1.02,0.45,87.48,11.5,6.08,70.86,11.25,16.54,1.35,11.86441645,5.2,79.08777778,67.24,31.53,0.041,5.81,2.22,9.48,2.2,0.033,0.15,54.0,11.68,0.069,2.010327022,0.15,97.248,0.0,0.0,0.0,0.0,0.0,0.0,0.0,0.901,1.0,59.53249226,3.688110642,3.257065342,0.064287437,0.034001206,0.079567036,0.420646847,4.392434253,5.546558907,0.092850253,0.064287437,0.022143116,48.101,0.0,0.0,0.0,0.0,0.0,0.0,0.0,0.0,0.0,0.0,0.0,0.0,0.0,1837.5640841885183,6.0,0.210448995,2.796834803,8.0,25.21052632,19.0,75.0,26.5,8.0,97.2389222085,148.9729978,517.9027778,41.64590078,310.0,79.64138889
2025-11-29 18:00:00,2.832686292,1.350398447,1.482282919,1163.8425,3999.483361,0.0,2234.654728,1197.018467,201.09805,106317.4906,3.096429464,0.958341092,11.97252222,0.429462548,87.06913669,3.878967414,28.356,6.95,1.02,0.45,87.48,11.5,6.039,70.86,11.25,16.54,1.35,13.75658476,5.2,79.08777778,67.24,31.53,0.041,5.81,2.22,9.48,2.2,0.033,0.15,54.0,11.68,0.069,2.010327022,0.15,96.669,0.0,0.0,0.0,0.0,0.0,0.0,0.0,0.594,1.0,59.50426739,3.70033761,3.259122215,0.064241729,0.03396921,0.079683592,0.422436327,4.403655638,5.562054018,0.093033086,0.064241729,0.022136259,51.835,0.0,0.0,0.0,0.0,0.0,0.0,0.0,0.0,0.0,0.0,0.0,0.0,0.0,1837.5640841885183,6.0,0.37345901,3.037921156,8.0,25.21052632,19.0,75.0,26.5,8.0,96.82044869075,145.8147071,533.125,41.50251689,310.0,94.34291667
2025-11-29 19:00:00,2.840924808,1.348214417,1.492698383,1159.637778,3998.649494,0.0,2222.619161,1190.764403,200.4271822,106544.0119,3.090915183,0.958373673,11.97378204,0.429538571,87.06784429,3.883963259,32.226,6.95,1.02,0.45,87.48,11.5,6.921,70.86,11.25,16.54,1.35,14.06376518,5.2,79.08777778,67.24,31.53,0.041,5.81,2.22,9.48,2.2,0.033,0.15,54.0,11.68,0.069,2.010327022,0.15,110.244,0.0,0.0,0.0,0.0,0.0,0.0,0.0,0.0,1.0,59.34035126,3.771345812,3.27106752,0.063976277,0.033783394,0.080360493,0.432828742,4.468823913,5.652041982,0.094094891,0.063976277,0.022096442,56.739,0.0,0.0,0.0,0.0,0.0,0.0,0.0,0.0,0.0,0.0,0.0,0.0,0.0,1837.5640841885183,6.0,0.291776872,3.018992758,8.0,25.21052632,19.0,75.0,26.5,8.0,99.00512427275,162.3028247,533.375,42.16131022,310.0,86.65138889
2025-11-29 20:00:00,2.819468472,1.34811195,1.471332778,1157.845278,3999.093836,0.0,2225.853056,1184.383703,197.1897914,104303.7712,3.156779069,0.95831106,11.97136098,0.429392473,87.07032796,3.874362494,27.686,6.95,1.02,0.45,87.48,11.5,5.953,70.86,11.25,16.54,1.35,13.67564637,5.2,79.08777778,67.24,31.53,0.041,5.81,2.22,9.48,2.2,0.033,0.15,54.0,11.68,0.069,2.010327022,0.15,93.542,0.0,0.0,0.0,0.0,0.0,0.0,0.0,0.0,1.0,59.37848977,3.754824271,3.268288195,0.06403804,0.033826628,0.080202998,0.43041073,4.453661154,5.631104404,0.09384784,0.06403804,0.022105706,48.37,0.0,0.0,0.0,0.0,0.0,0.0,0.0,0.0,0.0,0.0,0.0,0.0,0.0,1837.5640841885183,7.0,0.270409833,2.920291622,8.0,25.21052632,19.0,75.0,26.5,8.0,97.6639920665,152.1810722,529.0277778,43.66512678,310.0,89.86430556
2025-11-29 21:00:00,2.846916733,1.348348867,1.498524211,1158.304444,4000.959244,0.0,2243.600786,1177.930558,198.3361292,105646.3975,3.118242367,0.958142311,11.96483603,0.428998726,87.07702166,3.848487716,27.475,6.95,1.02,0.45,87.48,11.5,6.011,70.86,11.25,16.54,1.35,13.07372724,5.2,79.08777778,67.24,31.53,0.041,5.81,2.22,9.48,2.2,0.033,0.15,54.0,11.68,0.069,2.010327022,0.15,94.297,0.0,0.0,0.0,0.0,0.0,0.0,0.0,0.0,1.0,59.29645716,3.790360662,3.27426628,0.063905194,0.033733636,0.080541756,0.435611663,4.486274925,5.676139306,0.094379225,0.063905194,0.022085779,47.191,0.0,0.0,0.0,0.0,0.0,0.0,0.0,0.0,0.0,0.0,0.0,0.0,0.0,1837.5640841885183,6.0,0.292860657,2.869791639,8.0,25.21052632,19.0,75.0,26.5,8.0,97.7875770955,153.1137894,520.75,43.53048842,310.0,85.38569444
2025-11-29 22:00:00,2.817575667,1.348105933,1.469564125,1137.162778,4000.493406,0.0,2230.005967,1194.958517,195.8580903,105149.965,3.133394772,0.958047437,11.96116757,0.428777354,87.08078499,3.833940373,27.236,6.95,1.02,0.45,87.48,11.5,6.018,70.86,11.25,16.54,1.35,12.85200317,5.2,79.08777778,67.24,31.53,0.041,5.81,2.22,9.48,2.2,0.033,0.15,54.0,11.68,0.069,2.010327022,0.15,95.106,0.1,96.93,0.87,0.49,1.32,0.0,0.0,0.257,1.0,59.37973177,3.754286239,3.268197685,0.064040051,0.033828036,0.080197869,0.430331986,4.453167371,5.630422561,0.093839794,0.064040051,0.022106008,48.987,0.0,0.0,0.0,0.0,0.0,0.0,0.0,0.0,0.0,0.0,0.0,0.0,0.0,1837.5640841885183,6.0,0.246667563,2.862831136,8.0,25.21052632,19.0,75.0,26.5,8.0,96.4495752415,143.0156622,520.0,42.93643444,310.0,89.86430556
2025-11-29 23:00:00,2.839377539,1.348108931,1.491275533,1148.887222,4000.876906,0.0,2232.691514,1182.566072,197.4211844,105537.3358,3.114059608,0.957888064,11.95500512,0.428405482,87.08710681,3.809503074,31.232,6.95,1.02,0.45,87.48,11.5,7.155,70.86,11.25,16.54,1.35,13.29519595,5.2,79.08777778,67.24,31.53,0.041,5.81,2.22,9.48,2.2,0.033,0.15,54.0,11.68,0.069,2.010327022,0.15,113.832,0.1,96.93,0.87,0.49,1.32,0.0,0.0,0.608,1.0,59.11813904,3.867607785,3.287261123,0.063616419,0.033531494,0.08127813,0.446917177,4.557169014,5.774033792,0.095534322,0.063616419,0.022042463,53.741,0.0,0.0,0.0,0.0,0.0,0.0,0.0,0.0,0.0,0.0,0.0,0.0,0.0,1837.5640841885183,6.0,0.236266848,2.913644547,8.0,25.21052632,19.0,75.0,26.5,8.0,96.830774323,145.8926364,520.0,42.96394589,310.0,91.13
2025-11-30 00:00:00,2.820629906,1.348112544,1.472446369,1139.142778,4000.011136,0.0,2237.535069,1190.35015,195.951205,105047.4939,3.128973161,0.942631532,11.68894149,0.410526128,87.36842698,3.531558732,22.39,6.45,1.04,0.45,87.325,11.635,5.049,71.04,11.23,16.32,1.41,12.84511489,5.023333333,80.06555556,67.24,31.53,0.043,5.96,2.45,9.48,2.39,0.027,0.13,53.48,11.93,0.067,2.001677852,0.15,79.417,0.1,96.71,0.9,0.65,1.2,0.0,0.0,0.458,1.0,59.55922282,3.959474668,3.470398426,0.047982292,0.023296016,0.086223906,0.370660305,4.245040826,5.483453025,0.077039843,0.127982292,0.019802656,40.66,4.32,2.11,63.83,0.14,0.145,0.046,0.0,0.033,3.4,0.58,0.02,0.91,0.045,1837.5640841885183,6.0,0.439495445,2.777994783,8.0,25.21052632,19.0,75.0,26.5,8.0,97.4328205355,150.4363814,520.0,43.21676786,310.0,85.38569444
2025-11-30 01:00:00,2.820071281,1.347906397,1.472203061,1143.8475,3999.786219,0.0,2261.947664,1181.110531,194.8692858,104144.8508,3.156514547,0.942665048,11.69313105,0.410660193,87.36420391,3.545970797,27.189,6.45,1.04,0.45,87.325,11.635,6.084,71.04,11.23,16.32,1.41,12.11122665,5.023333333,80.06555556,67.24,31.53,0.043,5.96,2.45,9.48,2.39,0.027,0.13,53.48,11.93,0.067,2.001677852,0.15,95.722,0.1,96.71,0.9,0.65,1.2,0.0,0.0,0.556,1.0,59.51945292,3.976510205,3.473141178,0.047860392,0.023268588,0.086388471,0.372452236,4.259089811,5.507223542,0.077314118,0.127860392,0.019820941,49.682,4.32,2.11,63.83,0.14,0.145,0.046,0.0,0.033,3.4,0.58,0.02,0.91,0.045,1837.5640841885183,7.0,0.237093815,2.674824786,8.0,25.21052632,19.0,75.0,26.5,8.0,96.57676571475,143.9755903,518.2361111,44.00291786,310.0,84.12
2025-11-30 02:00:00,2.833779383,1.348357953,1.485406511,1153.1925,4001.210564,0.0,2258.202667,1199.430333,200.2271497,106657.5828,3.080352283,0.942657999,11.69224993,0.410631998,87.36509207,3.542939747,27.152,6.45,1.04,0.45,87.325,11.635,6.018,71.04,11.23,16.32,1.41,12.62882906,5.023333333,80.06555556,67.24,31.53,0.043,5.96,2.45,9.48,2.39,0.027,0.13,53.48,11.93,0.067,2.001677852,0.15,96.23,0.1,96.71,0.9,0.65,1.2,0.0,0.0,0.554,1.0,59.51580238,3.978073922,3.473392939,0.047849203,0.023266071,0.086403576,0.37261672,4.260379388,5.509405472,0.077339294,0.127849203,0.01982262,50.107,4.32,2.11,63.83,0.14,0.145,0.046,0.0,0.033,3.4,0.58,0.02,0.91,0.045,1837.5640841885183,6.0,0.241774133,2.717914111,8.0,25.21052632,19.0,75.0,26.5,8.0,95.778850567,140.5322056,515.0,42.88255589,308.6333333,89.86430556
2025-11-30 03:00:00,2.809883731,1.348113756,1.461943919,1142.903889,3999.423328,0.0,2243.978969,1209.065403,198.2263089,105669.8725,3.107899492,0.942640018,11.69000222,0.410560071,87.36735776,3.535207645,31.496,6.45,1.04,0.45,87.325,11.635,7.003,71.04,11.23,16.32,1.41,12.76004522,5.023333333,80.06555556,67.24,31.53,0.043,5.96,2.45,9.48,2.39,0.027,0.13,53.48,11.93,0.067,2.001677852,0.15,112.111,0.1,96.71,0.9,0.65,1.2,0.0,0.0,0.691,1.0,59.52230612,3.97528803,3.472944406,0.047869138,0.023270556,0.086376664,0.372323678,4.2580819,5.505518182,0.077294441,0.127869138,0.019819629,58.657,4.32,2.11,63.83,0.14,0.145,0.046,0.0,0.033,3.4,0.58,0.02,0.91,0.045,1837.5640841885183,6.0,0.253684894,2.697731831,8.0,25.21052632,19.0,75.0,26.5,8.0,96.55081093125,149.4400825,515.0,43.91852814,307.0,85.38569444
2025-11-30 04:00:00,2.804084631,1.348217458,1.455991494,1148.858056,3998.813247,0.0,2248.461125,1214.3703,199.7427928,105833.06,3.101270472,0.942599772,11.68497144,0.410399086,87.37242879,3.517901758,27.137,6.45,1.04,0.45,87.325,11.635,6.062,71.04,11.23,16.32,1.41,12.77828824,5.023333333,80.06555556,67.24,31.53,0.043,5.96,2.45,9.48,2.39,0.027,0.13,53.48,11.93,0.067,2.001677852,0.15,98.444,0.1,96.71,0.9,0.65,1.2,0.0,0.0,0.634,1.0,60.12756239,3.716024998,3.431202594,0.049724329,0.023687974,0.083872156,0.345052361,4.044271063,5.143755811,0.073120259,0.129724329,0.019541351,49.044,4.32,2.11,63.83,0.14,0.145,0.046,0.0,0.033,3.4,0.58,0.02,0.91,0.045,1837.5640841885183,7.0,0.271629334,2.661305617,8.0,25.21052632,19.0,75.0,26.5,8.0,95.58055781875,142.1174175,515.0,44.16437533,307.0,89.91359722
2025-11-30 05:00:00,2.802147578,1.348374828,1.453788808,1149.423056,4000.217322,0.0,2251.472625,1218.827061,200.441265,106201.1567,3.092681094,0.942530438,11.6763048,0.410121754,87.38116476,3.488088502,31.457,6.45,1.04,0.45,87.325,11.635,7.128,71.04,11.23,16.32,1.41,12.73040765,5.023333333,80.06555556,67.24,31.53,0.043,5.96,2.45,9.48,2.39,0.027,0.13,53.48,11.93,0.067,2.001677852,0.15,112.344,0.1,96.71,0.9,0.65,1.2,0.0,0.0,1.067,1.0,59.60922636,3.938055528,3.466949906,0.04813556,0.023330501,0.086016994,0.368407272,4.227376741,5.453565853,0.076694991,0.12813556,0.019779666,60.726,4.32,2.11,63.83,0.14,0.145,0.046,0.0,0.033,3.4,0.58,0.02,0.91,0.045,1837.5640841885183,6.0,0.260707651,2.647633719,8.0,25.21052632,19.0,75.0,26.5,8.0,95.08953807325,138.4116081,517.5555556,43.57062947,307.0,91.975
2025-11-30 06:00:00,2.792909385,1.348088484,1.444573889,1153.240984,4001.221148,0.0,2229.378697,1232.753393,202.1619988,106576.459,3.085404283,0.942610821,11.68635264,0.410443285,87.37103654,3.522653091,27.206,6.45,1.04,0.45,87.325,11.635,6.096,71.04,11.23,16.32,1.41,13.56910307,5.023333333,80.06555556,67.24,31.53,0.043,5.96,2.45,9.48,2.39,0.027,0.13,53.48,11.93,0.067,2.001677852,0.15,95.994,0.1,96.71,0.9,0.65,1.2,0.0,0.0,0.912,1.0,59.63265852,3.928018306,3.465333895,0.048207382,0.023346661,0.085920034,0.367351478,4.219099175,5.439560426,0.07653339,0.128207382,0.019768893,49.821,4.32,2.11,63.83,0.14,0.145,0.046,0.0,0.033,3.4,0.58,0.02,0.91,0.045,1837.5640841885183,7.0,0.339157467,2.730888549,8.0,25.21052632,19.0,75.0,26.5,8.0,96.2977701295,147.5303406,520.3278689,44.44084717,307.0,91.975
2025-11-30 07:00:00,2.791868653,1.348034661,1.44382769,1163.68843,3999.861595,0.0,2214.226537,1233.289302,204.0199074,106692.0223,3.074008603,0.942589201,11.68365014,0.410356805,87.37376066,3.513356489,31.67,6.45,1.04,0.45,87.325,11.635,7.048,71.04,11.23,16.32,1.41,14.38582776,5.023333333,80.06555556,67.24,31.53,0.043,5.96,2.45,9.48,2.39,0.027,0.13,53.48,11.93,0.067,2.001677852,0.15,111.756,0.1,96.71,0.9,0.65,1.2,0.0,0.0,1.051,1.0,59.59107732,3.945829713,3.468201564,0.04807993,0.023317984,0.086092094,0.369225022,4.23378801,5.464413553,0.076820156,0.12807993,0.01978801,57.55,4.32,2.11,63.83,0.14,0.145,0.046,0.0,0.033,3.4,0.58,0.02,0.91,0.045,1837.5640841885183,6.0,0.227311998,2.898707748,8.0,25.21052632,19.0,75.0,26.5,8.0,97.47435095675,156.4101959,526.6198347,43.03451037,307.0,91.975
2025-11-30 08:00:00,2.755340892,1.348370575,1.407043628,1158.183611,4002.026192,0.0,2187.295617,1263.00945,204.7669525,106476.1817,3.083442103,0.943317302,11.51218253,0.405980763,87.54450017,3.478941958,27.239,6.45,1.04,0.45,87.325,11.635,5.972,71.0,11.45,16.17,1.38,15.11966826,5.023333333,80.06555556,67.24,31.53,0.043,5.78,2.32,9.24,2.34,0.027,0.13,53.95,11.6,0.063,2.006920415,0.15,95.874,0.1,96.71,0.9,0.65,1.2,0.0,0.0,0.999,1.0,59.42345383,4.017631656,3.479761805,0.047566142,0.023202382,0.086785708,0.376777713,4.293002135,5.564602311,0.077976181,0.127566142,0.019865079,47.776,4.32,2.11,63.83,0.14,0.145,0.046,2.98,0.033,3.4,0.58,0.02,0.91,0.045,1837.5640841885183,7.0,0.267697652,2.946566375,8.0,25.21052632,19.0,75.0,26.5,8.0,97.86277807075,164.3888911,530.925,43.88510928,304.325,91.975
2025-11-30 09:00:00,2.697116856,1.348185522,1.348959041,1158.818056,4003.189153,0.0,2199.083825,1316.759947,207.4829789,106185.7764,3.0961214,0.94319309,11.5084313,0.405831707,87.54837561,3.470743911,31.778,6.45,1.04,0.45,87.325,11.635,6.981,71.0,11.45,16.17,1.38,14.72581268,5.023333333,80.06555556,67.24,31.53,0.043,5.78,2.32,9.24,2.34,0.027,0.13,53.95,11.6,0.063,2.006920415,0.15,111.405,0.1,96.71,0.9,0.65,1.2,0.0,0.0,1.273,1.0,59.58344602,3.9490986,3.468727861,0.04805654,0.023312721,0.086123672,0.369568869,4.236483819,5.468974791,0.076872786,0.12805654,0.019791519,58.154,4.32,2.11,63.83,0.14,0.145,0.046,0.0,0.033,3.4,0.58,0.02,0.91,0.045,1837.5640841885183,6.0,0.305289617,2.997837889,8.0,25.21052632,19.0,75.0,26.5,8.0,98.64647969675,170.9168279,530.7722222,43.06950258,304.0,86.15776956
2025-11-30 10:00:00,2.798952642,1.348010147,1.450634042,1166.784167,3996.087411,0.0,2190.859547,1274.495897,211.7162186,110745.8058,2.966057872,0.942992808,11.50238281,0.40559137,87.55462438,3.457525355,27.115,6.45,1.04,0.45,87.325,11.635,5.952,71.0,11.45,16.17,1.38,15.59397959,5.023333333,80.06555556,67.24,31.53,0.043,5.78,2.32,9.24,2.34,0.027,0.13,53.95,11.6,0.063,2.006920415,0.15,88.823,0.1,96.71,0.9,0.65,1.2,0.0,0.0,1.101,1.0,59.04913647,4.177971429,3.505576795,0.046418809,0.022944232,0.088334608,0.393643506,4.425232252,5.788332227,0.08055768,0.126418809,0.020037179,43.681,4.32,2.11,63.83,0.14,0.145,0.046,5.979,0.033,3.4,0.58,0.02,0.91,0.045,1837.5640841885183,7.0,0.167398912,3.146492417,8.0,25.21052632,19.0,75.0,26.5,8.0,98.77629633325,171.8965761,532.7666667,42.43398458,304.0,90.71722044
2025-11-30 11:00:00,2.805587631,1.348140319,1.457506381,1165.1025,4004.134967,0.0,2191.117189,1207.149061,200.8483267,105282.4736,3.124611206,0.942856984,11.49828091,0.405428381,87.5588621,3.448560938,26.962,6.45,1.04,0.45,87.325,11.635,5.946,71.0,11.45,16.17,1.38,15.10345588,5.023333333,80.06555556,67.24,31.53,0.043,5.78,2.32,9.24,2.34,0.027,0.13,53.95,11.6,0.063,2.006920415,0.15,94.989,0.1,96.71,0.9,0.65,1.2,0.0,0.0,1.036,1.0,59.91113811,3.808730877,3.446128406,0.04906096,0.023538716,0.084767704,0.354803892,4.12072439,5.273112851,0.074612841,0.12906096,0.019640856,46.867,4.32,2.11,63.83,0.14,0.145,0.046,0.0,0.033,3.4,0.58,0.02,0.91,0.045,1837.5640841885183,6.0,0.243034624,3.052670061,8.0,25.21052632,19.0,75.0,26.5,8.0,96.43608234025,154.2345837,535.2666667,44.31850869,304.0,97.92522222
2025-11-30 12:00:00,2.754251783,1.348055881,1.406292711,1166.511944,4002.541003,0.0,2190.434472,1244.470269,202.7140186,104670.7997,3.142044081,0.942829793,11.49745976,0.405395752,87.55971044,3.44676637,27.214,6.45,1.04,0.45,87.325,11.635,6.04,71.0,11.45,16.17,1.38,15.14241987,5.023333333,80.06555556,67.24,31.53,0.043,5.78,2.32,9.24,2.34,0.027,0.13,53.95,11.6,0.063,2.006920415,0.15,94.38,0.1,96.71,0.9,0.65,1.2,0.0,0.0,0.976,1.0,59.23618318,4.097849506,3.492677022,0.046992132,0.02307323,0.087560621,0.385215655,4.359156748,5.676534194,0.079267702,0.126992132,0.01995118,49.57,4.32,2.11,63.83,0.14,0.145,0.046,0.0,0.033,3.4,0.58,0.02,0.91,0.045,1837.5640841885183,6.0,0.372737711,3.091652214,8.0,25.21052632,19.0,75.0,26.5,8.0,98.90354193975,172.8569203,532.4333333,43.81815467,304.0,87.60088889
2025-11-30 13:00:00,2.735612661,1.348201144,1.387327322,1165.826944,4003.236125,0.0,2228.27535,1255.836536,202.9037817,104497.5042,3.15386095,0.942985064,11.50214892,0.405582076,87.55486601,3.457014204,27.316,6.45,1.04,0.45,87.325,11.635,6.116,71.0,11.45,16.17,1.38,13.8383147,5.023333333,80.06555556,67.24,31.53,0.043,5.78,2.32,9.24,2.34,0.027,0.13,53.95,11.6,0.063,2.006920415,0.15,95.078,0.1,96.71,0.9,0.65,1.2,0.0,0.0,0.975,1.0,59.38720176,4.033160319,3.482261948,0.047455025,0.023177381,0.086935717,0.378411139,4.305808421,5.586270213,0.078226195,0.127455025,0.019881746,52.751,4.32,2.11,63.83,0.14,0.145,0.046,0.0,0.033,3.4,0.58,0.02,0.91,0.045,1837.5640841885183,6.0,0.338432622,2.964924128,8.0,25.21052632,19.0,75.0,26.5,8.0,97.46102938575,161.9700331,531.9777778,43.41812683,304.0,85.4375
2025-11-30 14:00:00,2.741701139,1.348028744,1.393883738,1161.596389,3998.585244,0.0,2223.327183,1264.497503,203.9567125,105471.2128,3.121963831,0.942939393,11.50076967,0.405527272,87.55629094,3.453999937,31.663,6.45,1.04,0.45,87.325,11.635,7.07,71.0,11.45,16.17,1.38,13.93713122,5.023333333,80.06555556,67.24,31.53,0.043,5.78,2.32,9.24,2.34,0.027,0.13,53.95,11.6,0.063,2.006920415,0.15,111.519,0.1,96.71,0.9,0.65,1.2,0.0,0.0,1.148,1.0,58.66041751,4.344480163,3.532384999,0.045227333,0.02267615,0.0899431,0.4111582,4.56254983,6.020669995,0.0832385,0.125227333,0.0202159,52.478,4.32,2.11,63.83,0.14,0.145,0.046,9.034,0.033,3.4,0.58,0.02,0.91,0.045,1837.5640841885183,6.0,0.279651177,2.895302853,8.0,25.21052632,19.0,75.0,26.5,8.0,97.53802060425,162.5510989,531.0,44.10687986,304.0,85.74
2025-11-30 15:00:00,2.782363111,1.348368164,1.433538808,1162.379722,3996.933783,0.0,2251.6649,1254.99085,206.3180497,107664.9153,3.053991583,0.942832756,11.49754922,0.405399307,87.55961802,3.446961876,27.122,6.45,1.04,0.45,87.325,11.635,5.912,71.0,11.45,16.17,1.38,13.20056564,5.023333333,80.06555556,67.24,31.53,0.043,5.78,2.32,9.24,2.34,0.027,0.13,53.95,11.6,0.063,2.006920415,0.15,95.46,0.1,96.71,0.9,0.65,1.2,0.0,0.0,1.046,1.0,50.43,7.87,4.1,0.02,0.017,0.124,0.782,7.47,10.94,0.14,0.1,0.024,16.348,4.32,2.11,63.83,0.14,0.145,0.046,37.024,0.033,3.4,0.58,0.02,0.91,0.045,1837.5640841885183,7.0,0.208540083,2.701091483,8.0,25.21052632,19.0,75.0,26.5,8.0,95.09162463575,144.0877331,522.7666667,43.97489522,304.0,91.61477778
2025-11-30 16:00:00,2.822502672,1.348491161,1.473870456,1153.731667,3997.690206,0.0,2233.684617,1229.548797,204.4056089,108497.3061,3.029829153,0.932771948,11.62397236,0.425326337,87.44325569,3.242948554,31.256,6.65,1.03,0.46,87.37,11.6,6.841,71.06,11.22,16.48,1.24,13.59037467,5.023333333,80.06555556,67.24,31.53,0.042,5.68,2.21,9.47,2.25,0.028,0.12,54.22,11.42,0.061,2.01056338,0.15,111.518,0.1,95.42,1.01,0.61,1.18,0.0,0.0,1.216,1.0,54.28379379,6.006885715,4.586558908,0.067219977,0.020511201,0.099318765,0.625940131,6.288769665,8.583128801,0.139551964,0.096995959,0.025955196,25.489,4.32,2.11,63.83,0.14,0.145,0.046,37.362,0.033,3.4,0.58,0.02,0.91,0.045,1837.5640841885183,7.0,0.253157555,2.639226475,8.0,25.21052632,19.0,75.0,26.5,8.0,95.38097234825,146.3134181,520.5888889,44.10478772,303.9777778,92.88536111
2025-11-30 17:00:00,2.809642589,1.348375378,1.461361617,1157.824722,3999.719111,0.0,2237.680997,1251.598558,207.6500225,109594.7708,3.002559286,0.932787437,11.624341,0.425344924,87.44287156,3.243970836,26.745,6.65,1.03,0.46,87.37,11.6,5.89,71.06,11.22,16.48,1.24,13.65684844,5.023333333,80.06555556,67.24,31.53,0.042,5.68,2.21,9.47,2.25,0.028,0.12,54.22,11.42,0.061,2.01056338,0.15,95.52,0.1,95.42,1.01,0.61,1.18,0.0,0.0,1.044,1.0,59.40114419,3.988888936,3.621779571,0.047120408,0.021315184,0.068365428,0.388363219,4.226553833,5.757129327,0.107392652,0.060816734,0.022739265,47.09,4.32,2.11,63.83,0.14,0.145,0.046,3.103,0.033,3.4,0.58,0.02,0.91,0.045,1837.5640841885183,6.0,0.224673047,2.698953511,8.0,25.21052632,19.0,75.0,26.5,8.0,94.4542000605,146.8241514,519.0277778,43.17420472,300.0,93.015
2025-11-30 18:00:00,2.843458217,1.34821178,1.49509261,1155.947911,3998.690086,0.0,2212.581858,1230.306097,206.7151195,110240.2446,2.983323947,0.932750721,11.62346716,0.425300865,87.44378212,3.241547581,31.21,6.65,1.03,0.46,87.37,11.6,6.93,71.06,11.22,16.48,1.24,14.49413448,5.023333333,80.06555556,67.24,31.53,0.042,5.68,2.21,9.47,2.25,0.028,0.12,54.22,11.42,0.061,2.01056338,0.15,111.328,0.1,95.42,1.01,0.61,1.18,0.0,0.0,1.222,1.0,59.19832201,4.068870659,3.660017845,0.047917038,0.021283318,0.069592239,0.397779394,4.308288144,5.869135605,0.108667262,0.062250669,0.022866726,54.917,4.32,2.11,63.83,0.14,0.145,0.046,3.087,0.033,3.4,0.58,0.02,0.91,0.045,1837.5640841885183,7.0,0.189667106,2.869725543,8.0,25.21052632,19.0,75.0,26.5,8.0,95.646915214,155.8257752,523.4818942,43.03619819,300.0,93.015
2025-11-30 19:00:00,2.843536994,1.348035394,1.495587472,1155.978056,4002.830939,0.0,2236.673719,1225.27725,205.8683194,109719.8753,3.001158886,0.932823145,11.62519084,0.425387773,87.44198602,3.246327539,31.178,6.65,1.03,0.46,87.37,11.6,7.063,71.06,11.22,16.48,1.24,13.6318071,5.023333333,80.06555556,67.24,31.53,0.042,5.68,2.21,9.47,2.25,0.028,0.12,54.22,11.42,0.061,2.01056338,0.15,113.864,0.1,95.42,1.01,0.61,1.18,0.0,0.0,1.219,1.0,59.30828598,4.025507023,3.639286226,0.04748513,0.021300595,0.0689271,0.392674233,4.263974308,5.808409237,0.107976208,0.061473233,0.022797621,55.816,4.32,2.11,63.83,0.14,0.145,0.046,3.102,0.033,3.4,0.58,0.02,0.91,0.045,1837.5640841885183,7.0,0.281352463,2.731023328,8.0,25.21052632,19.0,75.0,26.5,8.0,93.26707819575,137.8647411,527.4444444,43.67572817,300.0,98.878125
2025-11-30 20:00:00,2.775020842,1.347984147,1.427220703,1168.687222,4001.381661,0.0,2166.535453,1240.219847,204.251275,105965.5867,3.104641528,0.932812512,11.62493778,0.425375014,87.44224971,3.245625771,26.759,6.65,1.03,0.46,87.37,11.6,6.093,71.06,11.22,16.48,1.24,16.09204272,5.023333333,80.06555556,67.24,31.53,0.042,5.68,2.21,9.47,2.25,0.028,0.12,54.22,11.42,0.061,2.01056338,0.15,95.261,0.1,95.42,1.01,0.61,1.18,0.0,0.0,1.035,1.0,59.7627752,3.846281892,3.553600904,0.045700019,0.021371999,0.066178029,0.371574223,4.080821933,5.557422649,0.10512003,0.058260034,0.022512003,53.07,4.32,2.11,63.83,0.14,0.145,0.046,0.0,0.033,3.4,0.58,0.02,0.91,0.045,1837.5640841885183,6.0,0.239422602,3.156153533,8.0,25.21052632,19.0,75.0,26.5,8.0,97.609122183,170.6348844,534.5555556,43.34237464,300.0,94.306875
2025-11-30 21:00:00,2.783291503,1.348290428,1.434982147,1160.922222,3998.969853,0.0,2214.476556,1274.877722,209.2193706,109362.9692,3.007182142,0.93278836,11.62436298,0.425346032,87.44284866,3.244031779,31.341,6.65,1.03,0.46,87.37,11.6,7.067,71.06,11.22,16.48,1.24,14.48892645,5.023333333,80.06555556,67.24,31.53,0.042,5.68,2.21,9.47,2.25,0.028,0.12,54.22,11.42,0.061,2.01056338,0.15,111.431,0.1,95.42,1.01,0.61,1.18,0.0,0.0,1.067,1.0,59.78279282,3.838388061,3.549826962,0.045621395,0.021375144,0.066056948,0.370644889,4.07275513,5.546368141,0.104994232,0.058118511,0.022499423,61.547,4.32,2.11,63.83,0.14,0.145,0.046,0.0,0.033,3.4,0.58,0.02,0.91,0.045,1837.5640841885183,7.0,0.223037362,3.009653103,8.0,25.21052632,19.0,75.0,26.5,8.0,95.63949636675,155.7697839,536.3472222,42.68245603,300.0,93.015
2025-11-30 22:00:00,2.845855772,1.347901556,1.498156686,1149.731389,3999.632061,0.0,2194.287533,1210.589133,202.7681844,108614.9272,3.027686644,0.932852311,11.62588501,0.425422773,87.44126268,3.248252537,26.61,6.65,1.03,0.46,87.37,11.6,6.061,71.06,11.22,16.48,1.24,14.81760038,5.023333333,80.06555556,67.24,31.53,0.042,5.68,2.21,9.47,2.25,0.028,0.12,54.22,11.42,0.061,2.01056338,0.15,95.412,0.1,95.42,1.01,0.61,1.18,0.0,0.0,0.749,1.0,59.75093796,3.850949837,3.555832591,0.045746512,0.02137014,0.066249629,0.372123776,4.085592164,5.563959632,0.10519442,0.058343722,0.022519442,53.904,4.32,2.11,63.83,0.14,0.145,0.046,0.0,0.033,3.4,0.58,0.02,0.91,0.045,1837.5640841885183,6.0,0.228188549,2.977446644,8.0,25.21052632,19.0,75.0,26.5,8.0,96.10769285475,159.3033423,529.3472222,43.96117058,300.0,93.015
2025-11-30 23:00:00,2.805820717,1.348015531,1.457654261,1146.215,3999.269072,0.0,2189.759619,1219.846067,200.4621139,106486.4803,3.085593897,0.932678244,11.62174221,0.425213893,87.44557955,3.2367641,26.719,6.65,1.03,0.46,87.37,11.6,6.046,71.06,11.22,16.48,1.24,14.72699507,5.023333333,80.06555556,67.24,31.53,0.042,5.68,2.21,9.47,2.25,0.028,0.12,54.22,11.42,0.061,2.01056338,0.15,92.473,0.1,95.42,1.01,0.61,1.18,0.0,0.0,0.758,1.0,59.71933915,3.86341064,3.561789948,0.045870624,0.021365175,0.066440761,0.373590775,4.098326013,5.581409722,0.105392998,0.058567123,0.0225393,54.415,4.32,2.11,63.83,0.14,0.145,0.046,0.0,0.033,3.4,0.58,0.02,0.91,0.045,1837.5640841885183,6.0,0.294978146,3.004050914,8.0,25.21052632,19.0,75.0,26.5,8.0,95.9686531715,158.2539862,532.5694444,44.52263647,300.0,93.05923611
2025-12-01 00:00:00,2.810104706,1.348071586,1.462011058,1142.128889,3999.014981,0.0,2183.721178,1231.120767,201.9965911,107806.6053,3.048691072,0.944901379,11.66121311,0.427647931,87.39388551,3.417751743,26.972,6.65,1.03,0.46,87.37,11.6,6.092,71.14,11.3,16.26,1.3,14.89634434,4.91,80.13333333,67.24,33.44,0.042,5.84,2.23,9.2,2.4,0.028,0.13,54.13,11.36,0.064,1.945205479,0.15,96.387,0.1,95.42,1.01,0.61,1.18,0.0,0.0,0.715,1.0,59.89430547,3.79441371,3.528803367,0.045183403,0.021392664,0.065382441,0.365467829,4.027817198,5.48478653,0.104293446,0.057330126,0.022429345,51.553,4.32,2.11,63.83,0.14,0.145,0.046,0.0,0.033,3.4,0.58,0.02,0.91,0.045,1837.5640841885183,6.0,0.359031876,2.956131022,90.0,25.14285714,21.0,68.0,25.77777778,9.0,97.53718105625,170.0919325,524.875,43.87160517,300.0,87.57819444
2025-12-01 01:00:00,2.812098056,1.347990819,1.464063633,1147.665556,3999.096025,0.0,2232.288639,1239.884308,204.5254369,108751.1464,3.020222081,0.944872724,11.6630184,0.427690914,87.39210888,3.422909715,31.467,6.65,1.03,0.46,87.37,11.6,7.055,71.14,11.3,16.26,1.3,13.47223362,4.91,80.13333333,67.24,33.44,0.042,5.84,2.23,9.2,2.4,0.028,0.13,54.13,11.36,0.064,1.945205479,0.15,112.096,0.1,95.42,1.01,0.61,1.18,0.0,0.0,0.858,1.0,59.3798795,3.997274541,3.625788625,0.04720393,0.021311843,0.068494052,0.389350449,4.235123187,5.768872515,0.107526288,0.060967073,0.022752629,52.116,4.32,2.11,63.83,0.14,0.145,0.046,5.246,0.033,3.4,0.58,0.02,0.91,0.045,1837.5640841885183,7.0,0.152786884,2.773397347,90.0,25.14285714,21.0,68.0,25.77777778,9.0,95.6892785645,156.1454986,521.5972222,42.91640808,300.0,86.28
2025-12-01 02:00:00,2.799024969,1.348310908,1.450717672,1146.543889,4000.464164,0.0,2178.283314,1250.643758,205.013755,108744.1617,3.020620561,0.944817715,11.66648395,0.427773427,87.38869833,3.432811288,27.073,6.65,1.03,0.46,87.37,11.6,5.992,71.14,11.3,16.26,1.3,15.28419805,4.91,80.13333333,67.24,33.44,0.042,5.84,2.23,9.2,2.4,0.028,0.13,54.13,11.36,0.064,1.945205479,0.15,95.978,0.1,95.42,1.01,0.61,1.18,0.0,0.0,0.723,1.0,59.45175166,3.968932183,3.612238494,0.046921635,0.021323135,0.068059318,0.386013729,4.20615978,5.729181921,0.107074616,0.060458944,0.022707462,45.888,4.32,2.11,63.83,0.14,0.145,0.046,3.069,0.033,3.4,0.58,0.02,0.91,0.045,1837.5640841885183,6.0,0.241100202,2.874348978,90.0,25.14285714,21.0,68.0,25.77777778,9.0,95.65145488925,155.8600369,530.7222222,44.45497253,300.0,98.06361111
2025-12-01 03:00:00,2.750020025,1.348056536,1.401983158,1155.937222,4000.908867,0.0,2161.554586,1274.7611,205.4243828,106830.5272,3.075123397,0.944814267,11.6667012,0.4277786,87.38848453,3.433431996,27.028,6.65,1.03,0.46,87.37,11.6,5.96,71.14,11.3,16.26,1.3,15.95770474,4.91,80.13333333,67.24,33.44,0.042,5.84,2.23,9.2,2.4,0.028,0.13,54.13,11.36,0.064,1.945205479,0.15,96.424,0.1,95.42,1.01,0.61,1.18,0.0,0.0,0.73,1.0,59.26817498,4.041324556,3.646848393,0.047642675,0.021294293,0.069169719,0.394536417,4.28013844,5.830560085,0.10822828,0.061756815,0.022822828,44.279,4.32,2.11,63.83,0.14,0.145,0.046,3.076,0.033,3.4,0.58,0.02,0.91,0.045,1837.5640841885183,6.0,0.277718603,2.989060861,90.0,25.14285714,21.0,68.0,25.77777778,9.0,97.311239446,168.3867128,536.4583333,43.84827144,300.0,94.76819444
2025-12-01 04:00:00,2.739044761,1.348224706,1.390733008,1158.951667,3999.262892,0.0,2180.622964,1258.883092,202.7152544,104869.1769,3.129160992,0.944713305,11.67306177,0.427930042,87.38222493,3.451605048,27.102,6.65,1.03,0.46,87.37,11.6,6.179,71.14,11.3,16.26,1.3,15.22522466,4.91,80.13333333,67.24,33.44,0.042,5.84,2.23,9.2,2.4,0.028,0.13,54.13,11.36,0.064,1.945205479,0.15,96.182,0.1,95.42,1.01,0.61,1.18,0.0,0.0,0.603,1.0,59.8867431,3.797395886,3.530229109,0.045213106,0.021391476,0.065428184,0.365818918,4.03086472,5.488962765,0.10434097,0.057383592,0.022434097,51.242,4.32,2.11,63.83,0.14,0.145,0.046,0.0,0.033,3.4,0.58,0.02,0.91,0.045,1837.5640841885183,7.0,0.313606543,3.002049575,90.0,25.14285714,21.0,68.0,25.77777778,9.0,98.03475517925,173.8472089,534.1388889,44.27402575,300.0,87.57819444
2025-12-01 05:00:00,2.800757044,1.348089078,1.452505656,1152.474444,3999.072958,0.0,2198.975731,1240.088297,204.1327922,107782.7658,3.044804442,0.944750499,11.67071856,0.427874251,87.38453094,3.44491018,27.054,6.65,1.03,0.46,87.37,11.6,6.246,71.14,11.3,16.26,1.3,14.66308499,4.91,80.13333333,67.24,33.44,0.042,5.84,2.23,9.2,2.4,0.028,0.13,54.13,11.36,0.064,1.945205479,0.15,96.393,0.1,95.42,1.01,0.61,1.18,0.0,0.0,0.544,1.0,59.89708438,3.793317865,3.528279457,0.045172489,0.0213931,0.065365633,0.365338816,4.02669734,5.483251911,0.104275982,0.05731048,0.022427598,50.641,4.32,2.11,63.83,0.14,0.145,0.046,0.0,0.033,3.4,0.58,0.02,0.91,0.045,1837.5640841885183,6.0,0.266841541,2.895568064,90.0,25.14285714,21.0,68.0,25.77777778,9.0,97.51806631475,169.9476703,525.5833333,44.10419156,300.0,86.28
2025-12-01 06:00:00,2.808479125,1.348330813,1.4606176,1149.709167,4003.531058,0.0,2232.682129,1233.033175,203.3123421,107906.1804,3.043822883,0.944860663,11.66377825,0.427709006,87.39136109,3.425080708,26.949,6.65,1.03,0.46,87.37,11.6,6.231,71.14,11.3,16.26,1.3,13.45749884,4.91,80.13333333,67.24,33.44,0.042,5.84,2.23,9.2,2.4,0.028,0.13,54.13,11.36,0.064,1.945205479,0.15,96.283,0.1,95.42,1.01,0.61,1.18,0.0,0.0,0.532,1.0,59.58108562,3.9179301,3.587855028,0.046413646,0.021343454,0.067277015,0.380009301,4.154040122,5.657758685,0.106261834,0.059544564,0.022626183,47.954,4.32,2.11,63.83,0.14,0.145,0.046,3.096,0.033,3.4,0.58,0.02,0.91,0.045,1837.5640841885183,6.0,0.321673506,2.739981196,90.0,25.14285714,21.0,68.0,25.77777778,9.0,94.48279972175,147.0399979,520.0,43.31815675,300.0,91.52270833
2025-12-01 07:00:00,2.807110737,1.348218683,1.458939383,1146.750417,3997.251896,0.0,2230.760858,1238.409067,203.8047596,108439.8758,3.024734263,0.9448693,11.66323412,0.42769605,87.39189658,3.423526045,31.446,6.65,1.03,0.46,87.37,11.6,7.163,71.14,11.3,16.26,1.3,13.45679961,4.91,80.13333333,67.24,33.44,0.042,5.84,2.23,9.2,2.4,0.028,0.13,54.13,11.36,0.064,1.945205479,0.15,112.003,0.1,95.42,1.01,0.61,1.18,0.0,0.0,0.451,1.0,59.24848958,4.049087376,3.650559701,0.047719994,0.0212912,0.06928879,0.395450326,4.288071362,5.841431126,0.10835199,0.061895989,0.022835199,51.456,4.32,2.11,63.83,0.14,0.145,0.046,9.296,0.033,3.4,0.58,0.02,0.91,0.045,1837.5640841885183,6.0,0.198211755,2.718424504,90.0,25.14285714,21.0,68.0,25.77777778,9.0,95.5089112965,154.7842362,521.6041667,44.50152121,300.0,86.93908333
2025-12-01 08:00:00,2.801126789,1.348151197,1.452901258,1151.177778,4004.866403,0.0,2190.276797,1243.176833,204.4178169,108088.5361,3.037641831,0.935362836,11.57749861,0.427923308,87.48713856,3.524189054,26.913,7.2,1.02,0.44,87.46,11.52,6.018,70.38,11.36,16.55,1.71,14.9526177,4.91,80.13333333,67.24,33.44,0.043,5.8,2.33,9.42,2.46,0.028,0.13,54.05,11.3,0.062,1.948275862,0.15,96.226,0.0,0.0,0.0,0.0,0.0,0.0,0.0,0.0,1.0,59.79756232,3.762458831,4.092385557,0.083695422,0.020592386,0.068698217,0.442698897,4.056915697,5.590796193,0.070733494,0.092961928,0.025480964,52.952,4.32,2.11,63.83,0.14,0.145,0.046,0.0,0.033,3.4,0.58,0.02,0.91,0.045,1837.5640841885183,7.0,0.271349737,2.795806039,90.0,25.14285714,21.0,68.0,25.77777778,9.0,96.4948794125,162.225505,525.0,44.22838661,300.0,92.17180556
2025-12-01 09:00:00,2.7841555,1.348426072,1.435965969,1156.298333,3996.619119,0.0,2189.423456,1255.4862,205.8119583,107990.0219,3.036906133,0.935283061,11.57584993,0.427830238,87.48886701,3.518870728,26.92,7.2,1.02,0.44,87.46,11.52,5.983,70.38,11.36,16.55,1.71,15.10885476,4.91,80.13333333,67.24,33.44,0.043,5.8,2.33,9.42,2.46,0.028,0.13,54.05,11.3,0.062,1.948275862,0.15,95.915,0.0,0.0,0.0,0.0,0.0,0.0,0.0,0.0,1.0,59.67441782,3.811495112,4.11252366,0.084500946,0.020612524,0.069231877,0.450371514,4.104743692,5.657453314,0.071438328,0.093062618,0.025531309,51.247,4.32,2.11,63.83,0.14,0.145,0.046,0.0,0.033,3.4,0.58,0.02,0.91,0.045,1837.5640841885183,6.0,0.301639356,2.984600033,90.0,25.14285714,21.0,68.0,25.77777778,9.0,96.41781594175,161.6438939,528.4305556,42.83277136,300.0,93.47
2025-12-01 10:00:00,2.758005311,1.348198181,1.409425552,1146.659722,4000.091053,0.0,2203.153539,1271.769067,204.4158006,107285.7,3.06196745,0.935395427,11.57817216,0.427961332,87.48643241,3.526361815,31.447,7.2,1.02,0.44,87.46,11.52,7.02,70.38,11.36,16.55,1.71,14.31995494,4.91,80.13333333,67.24,33.44,0.043,5.8,2.33,9.42,2.46,0.028,0.13,54.05,11.3,0.062,1.948275862,0.15,112.647,0.0,0.0,0.0,0.0,0.0,0.0,0.0,0.0,1.0,59.6545695,3.819398737,4.115769502,0.08463078,0.02061577,0.069317892,0.45160818,4.112452567,5.668197052,0.071551933,0.093078848,0.025539424,59.558,4.32,2.11,63.83,0.14,0.145,0.046,0.0,0.033,3.4,0.58,0.02,0.91,0.045,1837.5640841885183,6.0,0.231100187,2.898292814,90.0,25.14285714,21.0,68.0,25.77777778,9.0,95.2994974845,153.2037546,526.5138889,44.23188981,300.0,93.47
