Repository: saikumar-voptimai/evonith_bf_webapp

# Evonith BF2 — Blast Furnace Intelligence Platform

Monitoring, modelling and optimisation of **Blast Furnace 2 (BF2)** at Evonith Steel: live telemetry from InfluxDB,
manual plant reports from Neon PostgreSQL, a two-zone energy model of the furnace, blend and fuel optimisers, a
conversational assistant (FurnaceMind) and a live digital twin evaluated every hour.

The platform has three deployable parts that share one Python service layer, plus the shared data library:

| Part | Path | What it is |
|---|---|---|
| **Streamlit app** (legacy) | `src/app.py`, `src/custom_pages/` | The original 11-page dashboard; still the home of the model pages. Served under `/legacy` in production |

File: src/data/V13_df_filtered.csv (part 258 of 268)
NM3/HR.,STEAMKGS/HR.,RAFTOC,PERMEABILITYKGS/HR.,TUYEREVELOCITYM/S,HOT BLAST VOLUMENM3/HR.,O2 ENRICHMENT %,COKE_VM%,COKE_ASH%,COKE_IM%,COKE_FC%,COKE_MOIST%,COKE_CALC_MT,NUTCOKE_MOIST%,NUTCOKE_VM%,NUTCOKE_IM%,NUTCOKE_FC%,NUTCOKE_ASH%,NUTCOKE_CALC_MT,PCI_2_FC%,PCI_2_ASH%,PCI_2_VM%,PCI_2_IM%,PCI_2_CALC_MT,SINTER_SP_02_COLD_STRENGTH_AI,SINTER_SP_02_COLD_STRENGTH_TI,SINTER_SP_02_HOT_STRENGTH_RI,SINTER_SP_02_HOT_STRENGTH_RDI,SINTER_SP_02_P%,SINTER_SP_02_SIO2%,SINTER_SP_02_MGO%,SINTER_SP_02_FEO%,SINTER_SP_02_AL2O3%,SINTER_SP_02_NA2O%,SINTER_SP_02_TIO2%,SINTER_SP_02_FE(T)%,SINTER_SP_02_CAO%,SINTER_SP_02_K2O%,SINTER_SP_02_BASICITY,SINTER_SP_02_MNO%,SINTER_CALC_MT,FLUX_TM%,FLUX_SIO2%,FLUX_FE2O3%,FLUX_AL2O3%,FLUX_LOI%,FLUX_MGO%,FLUX_CAO%,FLUX_CALC_MT,GEOMIN TYPE,ORE_FE(T)%,ORE_LOI%,ORE_TM%,ORE_MGO%,ORE_NA2O%,ORE_P%,ORE_TIO2%,ORE_AL2O3%,ORE_SIO2%,ORE_MNO%,ORE_CAO%,ORE_K2O%,ORE_CALC_MT,LLOYDS_PELLET_PCT_SIO2,LLOYDS_PELLET_PCT_AL2O3,LLOYDS_PELLET_PCT_FE2O3,LLOYDS_PELLET_PCT_MGO,LLOYDS_PELLET_PCT_TIO2,LLOYDS_PELLET_PCT_NA2O,TOTAL_PELLET_CALC_MT,LLOYDS_PELLET_PCT_K2O,LLOYDS_PELLET_PCT_TM,LLOYDS_PELLET_PCT_LOI,LLOYDS_PELLET_PCT_MNO,LLOYDS_PELLET_PCT_CAO,LLOYDS_PELLET_PCT_P,DAILYPRODUCTION,CHARGES/HRS.,STOCKRODLEVEL,FURNACE TOP GAS ANALYSISH2%,COKE_DISCHARGE_TIME,WEIGHTED_COKE_ANGLE,TOTAL_COKE_PORTIONS,NON_COKE_DISCHARGE_TIME,WEIGHTED_NON_COKE_ANGLE,TOTAL_NON_COKE_PORTIONS,UNITCOST LAKHS/THM,ACTUALKG/THM.,ACT. FUEL RATEKG/THM.,FURNACETOPGASANALYSISCO2ETACO,COKE RATE KG/THM,PRODUCTIONTONNESPERHR
2025-12-01 11:00:00,2.793491119,1.348233747,1.445293542,1156.011667,4003.740117,0.0,2207.647494,1235.109456,203.1898692,106823.7991,3.080662642,0.9369309,11.60990526,0.429752716,87.45316384,3.628726634,27.337,7.2,1.02,0.44,87.46,11.52,6.157,70.38,11.36,16.55,1.71,14.45401731,4.91,80.13333333,67.24,33.44,0.043,5.8,2.33,9.42,2.46,0.028,0.13,54.05,11.3,0.062,1.948275862,0.15,96.945,0.0,0.0,0.0,0.0,0.0,0.0,0.0,0.0,1.0,59.71309545,3.796093635,4.106198618,0.084247945,0.020606199,0.069064263,0.447961674,4.089721718,5.636517426,0.071216952,0.093030993,0.025515497,51.818,4.32,2.11,63.83,0.14,0.145,0.046,0.0,0.033,3.4,0.58,0.02,0.91,0.045,1837.5640841885183,7.0,0.26549363,2.919359281,90.0,25.14285714,21.0,68.0,25.77777778,9.0,96.862983731,165.0036508,525.0,44.21107808,300.0,87.59816667
2025-12-01 12:00:00,2.754533117,1.348061286,1.406469736,1150.431389,4000.930147,0.0,2213.680569,1257.661875,202.6678633,106065.3972,3.105760139,0.939925868,11.67180127,0.433246846,87.38827287,3.828391179,26.709,7.2,1.02,0.44,87.46,11.52,6.302,70.38,11.36,16.55,1.71,14.01100454,4.91,80.13333333,67.24,33.44,0.043,5.8,2.33,9.42,2.46,0.028,0.13,54.05,11.3,0.062,1.948275862,0.15,97.024,0.0,0.0,0.0,0.0,0.0,0.0,0.0,0.0,1.0,59.80422193,3.759806965,4.091296495,0.08365186,0.020591296,0.068669357,0.442283965,4.054329175,5.587191398,0.070695377,0.092956482,0.025478241,53.151,4.32,2.11,63.83,0.14,0.145,0.046,0.0,0.033,3.4,0.58,0.02,0.91,0.045,1837.5640841885183,6.0,0.280920764,2.903412756,90.0,25.14285714,21.0,68.0,25.77777778,9.0,95.1456447915,152.0426022,523.0833333,43.77374356,300.0,92.15183333
2025-12-01 13:00:00,2.82573375,1.348205989,1.477439108,1151.649444,3998.278575,0.0,2223.881569,1241.164414,206.2287256,109755.7858,2.998485769,0.939991773,11.67316331,0.433323735,87.38684492,3.832784862,26.741,7.2,1.02,0.44,87.46,11.52,6.368,70.38,11.36,16.55,1.71,13.9525809,4.91,80.13333333,67.24,33.44,0.043,5.8,2.33,9.42,2.46,0.028,0.13,54.05,11.3,0.062,1.948275862,0.15,97.085,0.0,0.0,0.0,0.0,0.0,0.0,0.0,0.0,1.0,59.28124854,3.968055568,4.176819535,0.087072781,0.02067682,0.070935718,0.474868243,4.257446395,5.870272661,0.073688684,0.093384098,0.025692049,46.358,4.32,2.11,63.83,0.14,0.145,0.046,3.09,0.033,3.4,0.58,0.02,0.91,0.045,1837.5640841885183,6.0,0.200281415,2.824990356,90.0,25.14285714,21.0,68.0,25.77777778,9.0,96.10451667075,159.2793711,515.7916667,43.26213086,300.0,87.59816667
2025-12-01 14:00:00,2.838135686,1.348123422,1.489940897,1139.956667,4000.193211,0.0,2226.42095,1211.242522,200.8484019,108198.1006,3.04569855,0.935698721,11.58444023,0.428315174,87.47986105,3.546581399,31.665,7.2,1.02,0.44,87.46,11.52,7.306,70.38,11.36,16.55,1.71,13.46916046,4.91,80.13333333,67.24,33.44,0.043,5.8,2.33,9.42,2.46,0.028,0.13,54.05,11.3,0.062,1.948275862,0.15,113.505,0.0,0.0,0.0,0.0,0.0,0.0,0.0,0.0,1.0,59.75885783,3.777871005,4.098714992,0.0839486,0.020598715,0.068865947,0.445110412,4.071948105,5.611746623,0.070955025,0.092993575,0.025496787,60.7,4.32,2.11,63.83,0.14,0.145,0.046,0.0,0.033,3.4,0.58,0.02,0.91,0.045,1837.5640841885183,7.0,0.201806011,2.719224222,90.0,25.14285714,21.0,68.0,25.77777778,9.0,93.7665572995,146.1626966,514.9,44.47393086,297.6,92.15183333
2025-12-01 15:00:00,2.827076044,1.348298194,1.479093042,1149.577222,4001.628939,0.0,2201.064583,1222.724961,202.9856178,108194.7356,3.045401672,0.935193509,11.57399918,0.42772576,87.49080731,3.512900572,26.743,7.2,1.02,0.44,87.46,11.52,6.179,70.38,11.36,16.55,1.71,14.57795355,4.91,80.13333333,67.24,33.44,0.043,5.8,2.33,9.42,2.46,0.028,0.13,54.05,11.3,0.062,1.948275862,0.15,96.997,0.0,0.0,0.0,0.0,0.0,0.0,0.0,0.0,1.0,59.93408573,3.708095053,4.07005957,0.082802383,0.02057006,0.068106579,0.434192696,4.003891479,5.516897177,0.069952085,0.092850298,0.025425149,54.054,4.32,2.11,63.83,0.14,0.145,0.046,0.0,0.033,3.4,0.58,0.02,0.91,0.045,1837.5640841885183,6.0,0.280927146,2.864125192,90.0,25.14285714,21.0,68.0,25.77777778,9.0,93.56176517075,145.7491711,518.3333333,44.12520339,297.0,91.17753160289833
2025-12-01 16:00:00,2.826521444,1.348443506,1.477687617,1144.306111,3998.215461,0.0,2193.340586,1215.156131,200.9514094,107519.1842,3.062008222,0.92972555,11.75631235,0.495411675,87.3139621,3.507247893,31.554,7.2,1.02,0.44,87.46,11.52,7.355,70.92,11.28,16.38,1.42,14.66934444,4.91,80.13333333,67.24,33.44,0.041,5.76,2.21,9.1,2.29,0.027,0.14,54.36,11.19,0.062,1.942708333,0.15,113.233,0.0,0.0,0.0,0.0,0.0,0.0,0.0,0.0,1.0,59.94500722,3.703746103,4.068273554,0.082730942,0.020568274,0.068059249,0.433512224,3.99964969,5.510985463,0.069889574,0.092841368,0.025420684,60.946,0.0,0.0,0.0,0.0,0.0,0.0,0.0,0.0,0.0,0.0,0.0,0.0,0.0,1837.5640841885183,7.0,0.29342533,2.839811633,90.0,25.14285714,21.0,68.0,25.77777778,9.0,95.98861415625,164.0650125,524.6583333,44.57446222,297.0,89.41177778
2025-12-01 17:00:00,2.809566181,1.348212594,1.461406206,1152.872778,3998.430956,0.0,2193.906392,1228.369453,203.1633553,107587.6044,3.059403036,0.9297711,11.7552647,0.49534335,87.3149642,3.501895752,26.955,7.2,1.02,0.44,87.46,11.52,6.334,70.92,11.28,16.38,1.42,14.87964332,4.91,80.13333333,67.24,33.44,0.041,5.76,2.21,9.1,2.29,0.027,0.14,54.36,11.19,0.062,1.942708333,0.15,97.084,0.0,0.0,0.0,0.0,0.0,0.0,0.0,0.0,1.0,59.91563962,3.715440314,4.073076104,0.082923044,0.020573076,0.068186517,0.435341996,4.011055748,5.526881906,0.070057664,0.092865381,0.02543269,51.679,0.0,0.0,0.0,0.0,0.0,0.0,0.0,0.0,0.0,0.0,0.0,0.0,0.0,1837.5640841885183,6.0,0.192275041,2.915967392,90.0,25.14285714,21.0,68.0,25.77777778,9.0,95.5262464625,160.575445,530.0,44.1137745,297.0,92.6645
2025-12-01 18:00:00,2.799278144,1.348388036,1.450955808,1165.068889,4002.303386,0.0,2237.890283,1245.590875,206.7020131,108218.1047,3.044112972,0.929821372,11.75410845,0.495267942,87.31607018,3.495988812,31.462,7.2,1.02,0.44,87.46,11.52,7.451,70.92,11.28,16.38,1.42,13.76512487,4.91,80.13333333,67.24,33.44,0.041,5.76,2.21,9.1,2.29,0.027,0.14,54.36,11.19,0.062,1.942708333,0.15,113.519,0.0,0.0,0.0,0.0,0.0,0.0,0.0,0.0,1.0,59.93121498,3.709238189,4.070529031,0.082821161,0.020570529,0.068119019,0.434371561,4.005006448,5.518451091,0.069968516,0.092852645,0.025426323,59.713,0.0,0.0,0.0,0.0,0.0,0.0,0.0,0.0,0.0,0.0,0.0,0.0,0.0,1837.5640841885183,7.0,0.307588331,2.798691475,90.0,25.14285714,21.0,68.0,25.77777778,9.0,93.65503292775,146.4530787,528.8916667,44.49388922,297.0,93.99
2025-12-01 19:00:00,2.772344342,1.348327789,1.424114561,1164.808333,4001.6768,0.0,2177.505603,1270.988075,208.4516933,108375.1156,3.037748092,0.929755111,11.75563244,0.495367333,87.31461245,3.503774433,26.706,7.2,1.02,0.44,87.46,11.52,6.373,70.92,11.28,16.38,1.42,15.81538953,4.91,80.13333333,67.24,33.44,0.041,5.76,2.21,9.1,2.29,0.027,0.14,54.36,11.19,0.062,1.942708333,0.15,97.239,0.0,0.0,0.0,0.0,0.0,0.0,0.0,0.0,1.0,59.96387536,3.696232788,4.065188003,0.08260752,0.020565188,0.067977482,0.432336629,3.992321508,5.500772291,0.06978158,0.09282594,0.02541297,51.781,0.0,0.0,0.0,0.0,0.0,0.0,0.0,0.0,0.0,0.0,0.0,0.0,0.0,1837.5640841885183,6.0,0.239676691,3.112332833,90.0,25.14285714,21.0,68.0,25.77777778,9.0,96.545341142,168.2667256,534.0416667,43.11261831,297.0,93.99
2025-12-01 20:00:00,2.76937445,1.348336792,1.420963892,1164.238611,3997.634828,0.0,2178.763447,1251.795797,205.0406258,106471.5678,3.085461514,0.929798033,11.75464524,0.495302951,87.31555672,3.498731136,26.638,7.2,1.02,0.44,87.46,11.52,6.362,70.92,11.28,16.38,1.42,15.58645851,4.91,80.13333333,67.24,33.44,0.041,5.76,2.21,9.1,2.29,0.027,0.14,54.36,11.19,0.062,1.942708333,0.15,99.398,0.0,0.0,0.0,0.0,0.0,0.0,0.0,0.0,1.0,60.41110278,3.518146319,3.992051876,0.079682075,0.020492052,0.066039375,0.404471765,3.818623206,5.25869171,0.067221816,0.092460259,0.02523013,49.194,0.0,0.0,0.0,0.0,0.0,0.0,0.0,0.0,0.0,0.0,0.0,0.0,0.0,1837.5640841885183,7.0,0.213734076,3.150487078,90.0,25.14285714,21.0,68.0,25.77777778,9.0,96.222611475,165.83103,540.4638889,42.58100919,297.0,93.99
2025-12-01 21:00:00,2.762980561,1.348266281,1.414805261,1164.996667,4004.393714,0.0,2158.639531,1235.209619,201.4100017,104470.6258,3.152585639,0.929858165,11.7532622,0.495212752,87.31687963,3.491665602,31.304,7.2,1.02,0.44,87.46,11.52,6.446,70.92,11.28,16.38,1.42,16.09386629,4.91,80.13333333,67.24,33.44,0.041,5.76,2.21,9.1,2.29,0.027,0.14,54.36,11.19,0.062,1.942708333,0.15,113.495,0.0,0.0,0.0,0.0,0.0,0.0,0.0,0.0,1.0,59.82722297,3.750647924,4.087535082,0.083501403,0.020587535,0.06856968,0.440850866,4.045395819,5.574741121,0.070563728,0.092937675,0.025468838,61.998,0.0,0.0,0.0,0.0,0.0,0.0,0.0,0.0,0.0,0.0,0.0,0.0,0.0,1837.5640841885183,6.0,0.304983602,3.139982036,90.0,25.14285714,21.0,68.0,25.77777778,9.0,96.9379166205,171.2295594,542.0,43.53571772,297.0,93.99
2025-12-01 22:00:00,2.786297497,1.348359136,1.438078444,1161.150833,3993.443589,0.0,2183.655633,1217.487958,200.5397958,104864.84,3.131988978,0.929813581,11.75428763,0.495279628,87.31589879,3.496904186,26.875,7.2,1.02,0.44,87.46,11.52,6.418,70.92,11.28,16.38,1.42,15.17368083,4.91,80.13333333,67.24,33.44,0.041,5.76,2.21,9.1,2.29,0.027,0.14,54.36,11.19,0.062,1.942708333,0.15,97.259,0.0,0.0,0.0,0.0,0.0,0.0,0.0,0.0,1.0,59.7883416,3.766130531,4.093893442,0.083755738,0.020593893,0.068738176,0.443273401,4.060496924,5.595787293,0.07078627,0.092969467,0.025484734,53.811,0.0,0.0,0.0,0.0,0.0,0.0,0.0,0.0,0.0,0.0,0.0,0.0,0.0,1837.5640841885183,6.0,0.309136606,3.073993717,90.0,25.14285714,21.0,68.0,25.77777778,9.0,97.0745592065,172.2608242,540.625,44.03218086,297.0,88.0855
2025-12-01 23:00:00,2.828269653,1.348145722,1.479901986,1164.203611,4003.876272,0.0,2182.170389,1183.71425,198.6946764,104871.5646,3.138511836,0.929829448,11.75392269,0.495255828,87.31624786,3.495039845,26.854,7.2,1.02,0.44,87.46,11.52,6.311,70.92,11.28,16.38,1.42,15.33772298,4.91,80.13333333,67.24,33.44,0.041,5.76,2.21,9.1,2.29,0.027,0.14,54.36,11.19,0.062,1.942708333,0.15,97.285,0.0,0.0,0.0,0.0,0.0,0.0,0.0,0.0,1.0,59.79647269,3.762892721,4.092563746,0.08370255,0.020592564,0.068702939,0.442766787,4.057338897,5.591385999,0.070739731,0.092962819,0.025481409,53.925,0.0,0.0,0.0,0.0,0.0,0.0,0.0,0.0,0.0,0.0,0.0,0.0,0.0,1837.5640841885183,6.0,0.257731328,3.023381217,90.0,25.14285714,21.0,68.0,25.77777778,9.0,96.14302796025,165.2303997,530.0722222,45.03666506,297.0,92.82627778
2025-12-02 00:00:00,2.828088789,1.348227697,1.479858575,1161.112222,3997.122186,0.0,2186.836614,1197.035117,200.5796108,106088.3439,3.097392392,0.925066696,11.59093486,0.505066696,87.48399844,3.316007134,26.913,6.0,1.01,0.455,87.57,11.42,6.281,70.74,11.36,16.36,1.54,15.16052149,4.866666667,79.49,67.24,33.44,0.042,6.11,2.38,9.04,2.4,0.028,0.14,53.56,11.68,0.065,1.911620295,0.16,97.116,0.0,0.0,0.0,0.0,0.0,0.0,0.0,0.0,1.0,60.08822625,3.739540609,3.679865174,0.05,0.019773561,0.061351891,0.375864682,4.102496544,5.327392301,0.082515291,0.102264387,0.020660342,52.809,4.32,2.11,63.83,0.14,0.145,0.046,0.0,0.033,3.4,0.58,0.02,0.91,0.045,1837.5640841885183,6.0,0.303887974,3.049784589,90.0,25.14285714,21.0,68.0,25.77777778,9.0,96.9292914005,171.1644634,527.0,43.665442,297.0,88.57283333
2025-12-02 01:00:00,2.836905978,1.348143314,1.488841583,1159.564444,4000.308581,0.0,2196.427908,1210.959564,203.5485369,108004.8083,3.04259945,0.925051653,11.59016012,0.505051653,87.48478822,3.312396694,27.104,6.0,1.01,0.455,87.57,11.42,6.34,70.74,11.36,16.36,1.54,14.99436407,4.866666667,79.49,67.24,33.44,0.042,6.11,2.38,9.04,2.4,0.028,0.14,53.56,11.68,0.065,1.911620295,0.16,96.761,0.0,0.0,0.0,0.0,0.0,0.0,0.0,0.0,1.0,60.58244916,3.550914781,3.590781108,0.05,0.019541168,0.058292047,0.343910615,3.913483395,5.040774,0.078254749,0.104588319,0.020311752,50.646,4.32,2.11,63.83,0.14,0.145,0.046,3.131,0.033,3.4,0.58,0.02,0.91,0.045,1837.5640841885183,6.0,0.305483608,2.977944953,90.0,25.14285714,21.0,68.0,25.77777778,9.0,97.02342089775,171.8748747,527.0,44.47708406,297.0,87.24
2025-12-02 02:00:00,2.824009722,1.348103564,1.475891272,1158.173889,4001.223936,0.0,2210.143536,1224.667256,204.3841992,108309.7411,3.036391892,0.925074362,11.59132967,0.505074362,87.48359597,3.317846994,27.097,6.0,1.01,0.455,87.57,11.42,6.316,70.74,11.36,16.36,1.54,14.48272854,4.866666667,79.49,67.24,33.44,0.042,6.11,2.38,9.04,2.4,0.028,0.14,53.56,11.68,0.065,1.911620295,0.16,96.828,0.0,0.0,0.0,0.0,0.0,0.0,0.0,0.0,1.0,59.99385935,3.775556815,3.696874882,0.05,0.019817934,0.061936137,0.38196599,4.138586706,5.382119185,0.083328799,0.101820655,0.020726902,52.926,4.32,2.11,63.83,0.14,0.145,0.046,0.0,0.033,3.4,0.58,0.02,0.91,0.045,1837.5640841885183,6.0,0.25657558,2.865909536,90.0,25.14285714,21.0,68.0,25.77777778,9.0,96.2610672945,166.1212626,526.9888889,43.75571333,297.0,87.18166667
2025-12-02 03:00:00,2.828120975,1.348095761,1.479932156,1158.905,4000.065369,0.0,2195.201578,1236.127819,206.8626883,109511.1811,2.996760569,0.925038723,11.58949422,0.505038723,87.48546706,3.309293431,31.377,6.0,1.01,0.455,87.57,11.42,7.222,70.74,11.36,16.36,1.54,15.11683734,4.866666667,79.49,67.24,33.44,0.042,6.11,2.38,9.04,2.4,0.028,0.14,53.56,11.68,0.065,1.911620295,0.16,112.479,0.0,0.0,0.0,0.0,0.0,0.0,0.0,0.0,1.0,59.58071427,3.933238361,3.771344606,0.05,0.020012203,0.06449401,0.408677956,4.296592033,5.621717428,0.086890394,0.099877967,0.021018305,58.017,4.32,2.11,63.83,0.14,0.145,0.046,3.118,0.033,3.4,0.58,0.02,0.91,0.045,1837.5640841885183,7.0,0.308991795,2.950118942,90.0,25.14285714,21.0,68.0,25.77777778,9.0,97.36843197675,174.4787319,527.0,43.90252625,297.0,86.64
2025-12-02 04:00:00,2.826642008,1.348100556,1.478541064,1156.864167,4000.269731,0.0,2190.361858,1241.339711,207.3496708,109973.1886,2.986087028,0.925072264,11.59122157,0.505072264,87.48370617,3.317343242,26.777,6.0,1.01,0.455,87.57,11.42,6.343,70.74,11.36,16.36,1.54,15.28505277,4.866666667,79.49,67.24,33.44,0.042,6.11,2.38,9.04,2.4,0.028,0.14,53.56,11.68,0.065,1.911620295,0.16,96.398,0.0,0.0,0.0,0.0,0.0,0.0,0.0,0.0,1.0,59.40128348,4.001720176,3.803687147,0.05,0.020096575,0.065604906,0.420279085,4.365214468,5.725776037,0.088437211,0.099034248,0.021144863,54.134,4.32,2.11,63.83,0.14,0.145,0.046,0.0,0.033,3.4,0.58,0.02,0.91,0.045,1837.5640841885183,6.0,0.227100199,2.940940039,90.0,25.14285714,21.0,68.0,25.77777778,9.0,96.131466156,165.1431408,527.0,44.30021425,297.0,92.55638889
2025-12-02 05:00:00,2.793567472,1.348007128,1.445432361,1157.686944,4000.450908,0.0,2211.310647,1272.914658,209.4138919,110070.9714,2.984706861,0.925163052,11.59589718,0.505163052,87.47893976,3.339132506,31.493,6.0,1.01,0.455,87.57,11.42,7.211,70.74,11.36,16.36,1.54,14.56755984,4.866666667,79.49,67.24,33.44,0.042,6.11,2.38,9.04,2.4,0.028,0.14,53.56,11.68,0.065,1.911620295,0.16,112.328,0.0,0.0,0.0,0.0,0.0,0.0,0.0,0.0,1.0,59.44136785,3.986421518,3.796461908,0.05,0.020077727,0.065356735,0.417687423,4.349884396,5.702529617,0.088091656,0.099222733,0.02111659,62.887,4.32,2.11,63.83,0.14,0.145,0.046,0.0,0.033,3.4,0.58,0.02,0.91,0.045,1837.5640841885183,7.0,0.174724959,2.888792422,90.0,25.14285714,21.0,68.0,25.77777778,9.0,93.59527497725,146.0020753,527.0,43.65040956,297.0,99.77638889
2025-12-02 06:00:00,2.832953508,1.348294675,1.484547017,1159.582917,3998.093883,0.0,2178.770387,1239.510408,208.0251892,110350.2433,2.973663525,0.925225659,11.59912145,0.505225659,87.47565289,3.354158215,31.552,6.0,1.01,0.455,87.57,11.42,7.26,70.74,11.36,16.36,1.54,15.77951384,4.866666667,79.49,67.24,33.44,0.042,6.11,2.38,9.04,2.4,0.028,0.14,53.56,11.68,0.065,1.911620295,0.16,112.643,0.0,0.0,0.0,0.0,0.0,0.0,0.0,0.0,1.0,59.50474353,3.962233463,3.785038391,0.05,0.020047926,0.064964362,0.413589858,4.325646674,5.665775694,0.087545314,0.099520738,0.021071889,63.556,4.32,2.11,63.83,0.14,0.145,0.046,0.0,0.033,3.4,0.58,0.02,0.91,0.045,1837.5640841885183,6.0,0.296370216,2.957911363,90.0,25.14285714,21.0,68.0,25.77777778,9.0,96.0709726185,164.6865858,531.9791667,44.92957183,297.0,95.81541667
2025-12-02 07:00:00,2.806911817,1.348024292,1.45888785,1157.74125,3999.565325,0.0,2162.627642,1261.520296,208.7301758,110054.7692,2.9823211,0.925150573,11.59525453,0.505150573,87.47959489,3.336137625,27.03,6.0,1.01,0.455,87.57,11.42,6.244,70.74,11.36,16.36,1.54,16.24782023,4.866666667,79.49,67.24,33.44,0.042,6.11,2.38,9.04,2.4,0.028,0.14,53.56,11.68,0.065,1.911620295,0.16,96.241,0.0,0.0,0.0,0.0,0.0,0.0,0.0,0.0,1.0,59.44175642,3.986273216,3.796391868,0.05,0.020077544,0.065354329,0.417662301,4.34973579,5.702304271,0.088088307,0.09922456,0.021116316,53.518,4.32,2.11,63.83,0.14,0.145,0.046,0.0,0.033,3.4,0.58,0.02,0.91,0.045,1837.5640841885183,7.0,0.263015027,3.049816746,90.0,25.14285714,21.0,68.0,25.77777778,9.0,98.909690381,186.1108708,532.0,43.12213896,297.0,87.30183333
2025-12-02 08:00:00,2.812114144,1.348438744,1.463779519,1159.173611,4001.2891,0.0,2187.360253,1258.559492,209.0765867,110195.6486,2.978879689,0.92765043,11.5730659,0.430401146,87.49928367,3.218051576,31.061,6.0,1.01,0.455,87.57,11.42,7.273,70.88,11.16,16.49,1.47,15.56404377,4.866666667,79.49,67.24,33.44,0.043,5.95,2.34,9.37,2.35,0.029,0.13,53.76,11.56,0.062,1.942857143,0.14,113.3,0.1,96.12,1.09,0.99,1.06,0.0,0.0,0.956,1.0,59.99278309,3.775967581,3.697068878,0.05,0.019818441,0.061942801,0.382035576,4.138998315,5.382743347,0.083338077,0.101815594,0.020727661,61.137,0.0,0.0,0.0,0.0,0.0,0.0,0.0,0.0,0.0,0.0,0.0,0.0,0.0,1837.5640841885183,7.0,0.119009095,3.016814533,90.0,25.14285714,21.0,68.0,25.77777778,9.0,95.1921918085,158.0542778,534.1666667,43.85967897,297.0,98.47277778
2025-12-02 09:00:00,2.733547075,1.3481741,1.385535547,1158.968611,4001.999064,0.0,2158.504992,1272.305144,204.3750617,105546.5386,3.112159572,0.927874145,11.58134337,0.430997721,87.49078248,3.244897425,26.761,6.0,1.01,0.455,87.57,11.42,6.083,70.88,11.16,16.49,1.47,16.01276705,4.866666667,79.49,67.24,33.44,0.043,5.95,2.34,9.37,2.35,0.029,0.13,53.76,11.56,0.062,1.942857143,0.14,97.166,0.1,96.12,1.09,0.99,1.06,0.0,0.0,0.786,1.0,60.02546329,3.763494809,3.691178247,0.05,0.019803074,0.06174047,0.379922632,4.126499932,5.36379088,0.083056351,0.101969263,0.020704611,51.339,0.0,0.0,0.0,0.0,0.0,0.0,0.0,0.0,0.0,0.0,0.0,0.0,0.0,1837.5640841885183,6.0,0.274206755,3.104946278,90.0,25.14285714,21.0,68.0,25.77777778,9.0,95.2402219455,158.4167694,542.0555556,44.63286689,297.0,90.9667500563067
2025-12-02 11:00:00,2.820818825,1.348049322,1.472825961,1180.594444,4001.833378,0.0,2189.122103,1230.563378,208.2658281,108468.4619,3.034428386,0.927669158,11.57375886,0.430451089,87.49857198,3.220299008,31.036,6.0,1.01,0.455,87.57,11.42,7.028,70.88,11.16,16.49,1.47,15.86504002,4.866666667,79.49,67.24,33.44,0.043,5.95,2.34,9.37,2.35,0.029,0.13,53.76,11.56,0.062,1.942857143,0.14,110.671,0.1,96.12,1.09,0.99,1.06,0.0,0.0,0.911,1.0,60.17600496,3.706038859,3.664042993,0.05,0.019732286,0.060808433,0.370189334,4.068926002,5.276486151,0.081758578,0.102677139,0.020598429,60.475,0.0,0.0,0.0,0.0,0.0,0.0,0.0,0.0,0.0,0.0,0.0,0.0,0.0,1837.5640841885183,6.0,0.234672132,3.199966256,90.0,25.14285714,21.0,68.0,25.77777778,9.0,98.63086062725,184.0064953,538.1805556,44.21277861,297.0,86.22
2025-12-02 12:00:00,2.822084758,1.347912453,1.474083064,1184.686111,4000.245106,0.0,2212.721158,1225.994619,208.0584333,108027.5067,3.045846186,0.927693109,11.57464504,0.430514958,87.49766185,3.223173091,26.876,6.0,1.01,0.455,87.57,11.42,5.655,70.88,11.16,16.49,1.47,15.17748902,4.866666667,79.49,67.24,33.44,0.043,5.95,2.34,9.37,2.35,0.029,0.13,53.76,11.56,0.062,1.942857143,0.14,97.14,0.1,96.12,1.09,0.99,1.06,0.0,0.0,0.785,1.0,60.18319483,3.703294763,3.662747013,0.05,0.019728905,0.060763919,0.369724472,4.066176272,5.272316478,0.081696596,0.102710947,0.020593358,53.236,0.0,0.0,0.0,0.0,0.0,0.0,0.0,0.0,0.0,0.0,0.0,0.0,0.0,1837.5640841885183,7.0,0.279366129,3.035341161,90.0,25.14285714,21.0,68.0,25.77777778,9.0,96.08332244,164.779792,534.9861111,44.60302389,297.0,92.10770833
2025-12-02 13:00:00,2.824234736,1.348364539,1.475968219,1181.370278,4002.164136,0.0,2202.650953,1216.624319,206.3697303,107568.7864,3.064283,0.92768976,11.57452113,0.430506028,87.49778911,3.222771246,26.876,6.0,1.01,0.455,87.57,11.42,6.191,70.88,11.16,16.49,1.47,15.3617725,4.866666667,79.49,67.24,33.44,0.043,5.95,2.34,9.37,2.35,0.029,0.13,53.76,11.56,0.062,1.942857143,0.14,97.413,0.1,96.12,1.09,0.99,1.06,0.0,0.0,0.793,1.0,60.16016409,3.712084707,3.666898322,0.05,0.019739735,0.060906508,0.371213528,4.074984265,5.285672861,0.081895137,0.102602652,0.020609602,53.384,0.0,0.0,0.0,0.0,0.0,0.0,0.0,0.0,0.0,0.0,0.0,0.0,0.0,1837.5640841885183,6.0,0.374056451,3.112461431,90.0,25.14285714,21.0,68.0,25.77777778,9.0,96.04149784775,164.4641347,533.5555556,43.90839331,297.0,93.405
2025-12-02 14:00:00,2.814071286,1.348370583,1.465719392,1175.550556,3998.480483,0.0,2180.676358,1231.534878,207.2878917,108157.2317,3.043670428,0.92766422,11.57357612,0.430437919,87.49875966,3.219706344,31.193,6.0,1.01,0.455,87.57,11.42,7.55,70.88,11.16,16.49,1.47,16.01561695,4.866666667,79.49,67.24,33.44,0.043,5.95,2.34,9.37,2.35,0.029,0.13,53.76,11.56,0.062,1.942857143,0.14,113.293,0.1,96.12,1.09,0.99,1.06,0.0,0.0,0.916,1.0,59.91521969,3.805570541,3.711049742,0.05,0.019854912,0.062423013,0.387050451,4.168662061,5.427725257,0.084006727,0.101450876,0.020782369,60.653,0.0,0.0,0.0,0.0,0.0,0.0,0.0,0.0,0.0,0.0,0.0,0.0,0.0,1837.5640841885183,7.0,0.206164862,3.136389167,90.0,25.14285714,21.0,68.0,25.77777778,9.0,98.49742819825,182.9994581,537.0,43.37744261,297.0,87.51729167
2025-12-02 15:00:00,2.82171095,1.348231908,1.473456883,1170.504444,3998.711414,0.0,2193.828525,1217.939397,204.7246714,107307.5678,3.066095344,0.927598238,11.57113482,0.430261969,87.50126694,3.211788618,26.568,6.0,1.01,0.455,87.57,11.42,6.238,70.88,11.16,16.49,1.47,15.35841718,4.866666667,79.49,67.24,33.44,0.043,5.95,2.34,9.37,2.35,0.029,0.13,53.76,11.56,0.062,1.942857143,0.14,97.481,0.1,96.12,1.09,0.99,1.06,0.0,0.0,0.734,1.0,59.84987384,3.830510532,3.722828383,0.05,0.019885639,0.062827584,0.391275398,4.193653264,5.465621753,0.084570053,0.101143607,0.020828459,52.553,0.0,0.0,0.0,0.0,0.0,0.0,0.0,0.0,0.0,0.0,0.0,0.0,0.0,1837.5640841885183,6.0,0.300290551,3.051954744,90.0,25.14285714,21.0,68.0,25.77777778,9.0,96.30360500175,166.4423019,532.8611111,43.45300358,297.0,92.27472222
2025-12-02 16:00:00,2.828631336,1.348252381,1.480487978,1170.125,4000.277194,0.0,2205.653531,1195.394433,201.5697772,105938.2194,3.107847681,0.937435468,11.60134085,0.445129063,87.46122369,3.195004835,26.886,6.35,1.025,0.45,87.38,11.595,6.154,70.54,11.38,16.56,1.52,14.83987617,4.866666667,79.49,67.24,33.44,0.043,6.06,2.34,9.24,2.44,0.029,0.14,53.64,11.7,0.064,1.930693069,0.15,97.429,0.1,95.67,0.74,0.52,1.24,0.0,0.0,0.617,1.0,59.03324381,4.40789212,3.646700189,0.036343638,0.021903091,0.065202731,0.439225587,4.234631164,5.779833152,0.094405463,0.056343638,0.019537455,52.503,0.0,0.0,0.0,0.0,0.0,0.0,0.0,0.0,0.0,0.0,0.0,0.0,0.0,1837.5640841885183,6.0,0.302442626,3.083582519,90.0,25.14285714,21.0,68.0,25.77777778,9.0,96.639468983,168.9771244,527.0,43.17035203,297.0,87.82180556
2025-12-02 17:00:00,2.812737019,1.34841095,1.464517525,1149.133333,3999.743439,0.0,2195.538006,1211.9934,200.2355089,106415.3847,3.095609433,0.93740933,11.60492175,0.445181339,87.45766892,3.203107608,26.773,6.35,1.025,0.45,87.38,11.595,6.027,70.54,11.38,16.56,1.52,14.6026692,4.866666667,79.49,67.24,33.44,0.043,6.06,2.34,9.24,2.44,0.029,0.14,53.64,11.7,0.064,1.930693069,0.15,98.12,0.1,95.67,0.74,0.52,1.24,0.0,0.0,0.608,1.0,58.65076079,4.566088776,3.745386193,0.036941735,0.02208252,0.067296071,0.461026223,4.368006794,6.002325235,0.098592142,0.056941735,0.019776694,48.279,0.0,0.0,0.0,0.0,0.0,0.0,0.0,0.0,0.0,0.0,0.0,0.0,0.0,1837.5640841885183,6.0,0.262587416,3.115105778,90.0,25.14285714,21.0,68.0,25.77777778,9.0,96.61307984575,168.7779611,530.1527778,42.88409711,297.0,86.52
2025-12-02 18:00:00,2.818632608,1.348327769,1.470481817,1148.49,4000.668275,0.0,2206.476583,1214.405756,200.8730961,106913.2808,3.078757175,0.937423086,11.60303728,0.445153829,87.45953964,3.198843476,26.718,6.35,1.025,0.45,87.38,11.595,5.978,70.54,11.38,16.56,1.52,14.26722832,4.866666667,79.49,67.24,33.44,0.043,6.06,2.34,9.24,2.44,0.029,0.14,53.64,11.7,0.064,1.930693069,0.15,95.942,0.1,95.67,0.74,0.52,1.24,0.0,0.0,0.615,1.0,58.92354756,4.453262974,3.675003367,0.036515172,0.021954552,0.065803102,0.445478017,4.272883339,5.843643955,0.095606203,0.056515172,0.019606069,51.971,0.0,0.0,0.0,0.0,0.0,0.0,0.0,0.0,0.0,0.0,0.0,0.0,0.0,1837.5640841885183,6.0,0.280999091,3.022995467,90.0,25.14285714,21.0,68.0,25.77777778,9.0,94.7027175165,154.3601322,523.1527778,43.63221847,297.0,92.42819444
2025-12-02 19:00:00,2.811532766,1.348418485,1.462892156,1161.191643,3997.95861,0.0,2225.822565,1230.493632,204.5597,107714.4825,3.054287072,0.937439253,11.60082235,0.445121494,87.4617384,3.193831588,30.948,6.35,1.025,0.45,87.38,11.595,6.819,70.54,11.38,16.56,1.52,14.01213975,4.866666667,79.49,67.24,33.44,0.043,6.06,2.34,9.24,2.44,0.029,0.14,53.64,11.7,0.064,1.930693069,0.15,114.879,0.1,95.67,0.74,0.52,1.24,0.0,0.0,0.724,1.0,59.1902604,4.342949373,3.6061877,0.036098107,0.021829432,0.064343375,0.43027601,4.179877922,5.688495905,0.092686751,0.056098107,0.019439243,58.487,0.0,0.0,0.0,0.0,0.0,0.0,0.0,0.0,0.0,0.0,0.0,0.0,0.0,1837.5640841885183,7.0,0.311485454,2.954411382,90.0,25.14285714,21.0,68.0,25.77777778,9.0,95.38975963025,159.5453557,522.6267409,43.11526089,297.0,87.82543175
2025-12-02 20:00:00,2.842439844,1.348133064,1.494177519,1141.136389,3999.377189,0.0,2184.888267,1198.682861,199.1115272,107178.4289,3.068993569,0.937383293,11.60848882,0.445233413,87.45412789,3.211179075,26.648,6.35,1.025,0.45,87.38,11.595,5.961,70.54,11.38,16.56,1.52,14.80693241,4.866666667,79.49,67.24,33.44,0.043,6.06,2.34,9.24,2.44,0.029,0.14,53.64,11.7,0.064,1.930693069,0.15,98.444,0.1,95.67,0.74,0.52,1.24,0.0,0.0,0.615,1.0,59.24233081,4.321412822,3.5927528,0.036016684,0.021805005,0.064058393,0.427308119,4.161720451,5.658206313,0.092116785,0.056016684,0.019406673,51.068,0.0,0.0,0.0,0.0,0.0,0.0,0.0,0.0,0.0,0.0,0.0,0.0,0.0,1837.5640841885183,6.0,0.16256557,3.061045208,90.0,25.14285714,21.0,68.0,25.77777778,9.0,95.4810082065,160.2340242,524.0,42.79977389,297.0,92.40816667
2025-12-02 21:00:00,2.821501981,1.348295206,1.473177617,1161.231111,4000.885589,0.0,2191.503989,1205.999631,201.5374386,106447.8103,3.091675042,0.937420291,11.60342014,0.445159418,87.45915957,3.199709811,26.879,6.35,1.025,0.45,87.38,11.595,6.049,70.54,11.38,16.56,1.52,15.06970919,4.866666667,79.49,67.24,33.44,0.043,6.06,2.34,9.24,2.44,0.029,0.14,53.64,11.7,0.064,1.930693069,0.15,98.707,0.1,95.67,0.74,0.52,1.24,0.0,0.0,0.622,1.0,59.31473376,4.291466648,3.574071822,0.035903466,0.02177104,0.06366213,0.423181321,4.136472826,5.616089199,0.091324259,0.055903466,0.019361386,50.987,0.0,0.0,0.0,0.0,0.0,0.0,0.0,0.0,0.0,0.0,0.0,0.0,0.0,1837.5640841885183,6.0,0.342704944,3.151170272,90.0,25.14285714,21.0,68.0,25.77777778,9.0,95.13000852275,160.2998547,526.6305556,42.75677656,295.5611111,94.0095
2025-12-02 22:00:00,2.845582539,1.348152983,1.497423644,1147.0825,4296.623661,0.0,2196.368942,1183.110367,197.9033522,106206.7872,3.32336565,0.937421772,11.60321718,0.445156455,87.45936105,3.199250552,31.223,6.35,1.025,0.45,87.38,11.595,7.029,70.54,11.38,16.56,1.52,14.98409241,4.866666667,79.49,67.24,33.44,0.043,6.06,2.34,9.24,2.44,0.029,0.14,53.64,11.7,0.064,1.930693069,0.15,114.979,0.1,95.67,0.74,0.52,1.24,0.0,0.0,0.755,1.0,59.34394568,4.279384468,3.566534735,0.035857786,0.021757336,0.063502252,0.42151631,4.126286338,5.599096492,0.091004504,0.055857786,0.019343115,58.616,0.0,0.0,0.0,0.0,0.0,0.0,0.0,0.0,0.0,0.0,0.0,0.0,0.0,1837.5640841885183,6.0,0.25528598,3.129227733,90.0,25.14285714,21.0,68.0,25.77777778,9.0,96.2582447125,169.873545,530.0,43.07532981,295.0,88.20733333
2025-12-02 23:00:00,2.840808183,1.347971514,1.492709636,1141.094722,4735.696694,0.0,2219.619092,1183.730056,196.5270053,105760.7039,3.663481294,0.937436815,11.60115635,0.44512637,87.46140683,3.194587367,26.549,6.35,1.025,0.45,87.38,11.595,6.056,70.54,11.38,16.56,1.52,14.67318063,4.866666667,79.49,67.24,33.44,0.043,6.06,2.34,9.24,2.44,0.029,0.14,53.64,11.7,0.064,1.930693069,0.15,98.331,0.1,95.67,0.74,0.52,1.24,0.0,0.0,0.804,1.0,59.42195963,4.247117558,3.546406038,0.035735794,0.021720738,0.06307528,0.417069698,4.0990821,5.553715431,0.090150559,0.055735794,0.019294318,50.877,0.0,0.0,0.0,0.0,0.0,0.0,0.0,0.0,0.0,0.0,0.0,0.0,0.0,1837.5640841885183,7.0,0.303602017,3.078390217,90.0,25.14285714,21.0,68.0,25.77777778,9.0,94.702048298,158.1286664,530.0,43.72074272,295.0,92.79266667
2025-12-03 00:00:00,2.834390206,1.348156611,1.486134533,1152.872222,4991.244731,0.0,2237.368131,1193.485372,199.2386653,106159.1981,3.835091567,0.947413461,11.59417312,0.428105772,87.45841342,2.824230871,26.491,6.35,1.025,0.45,87.38,11.595,6.034,70.07,11.12,17.18,1.63,14.83729077,4.976666667,80.26666667,68.03,31.61,0.042,5.98,2.33,9.26,2.34,0.028,0.13,53.76,11.67,0.069,1.951505017,0.15,98.164,0.1,95.67,0.74,0.52,1.24,0.0,0.0,0.429,1.0,59.33709343,4.28221859,3.568302712,0.035868501,0.02176055,0.063539754,0.421906872,4.128675786,5.603082478,0.091079509,0.055868501,0.019347401,49.856,0.0,0.0,0.0,0.0,0.0,0.0,0.0,0.0,0.0,0.0,0.0,0.0,0.0,1837.5640841885183,6.0,0.266811493,3.110307331,90.0,25.14285714,21.0,68.0,25.77777778,9.0,94.6376012255,157.6422734,532.2361111,43.10110053,295.0,94.12
2025-12-03 01:00:00,2.826706308,1.348063767,1.4786395,1154.915833,5001.460017,0.0,2239.659886,1202.431342,200.2175592,106290.2822,3.838378033,0.947429713,11.59245044,0.42799201,87.46011985,2.81968041,26.534,6.35,1.025,0.45,87.38,11.595,5.981,70.07,11.12,17.18,1.63,14.89938919,4.976666667,80.26666667,68.03,31.61,0.042,5.98,2.33,9.26,2.34,0.028,0.13,53.76,11.67,0.069,1.951505017,0.15,99.167,0.0,0.0,0.0,0.0,0.0,0.0,0.0,0.0,1.0,59.19874901,4.339438448,3.60399752,0.036084833,0.02182545,0.064296917,0.429792179,4.17691786,5.683558044,0.092593834,0.056084833,0.019433933,51.607,0.0,0.0,0.0,0.0,0.0,0.0,0.0,0.0,0.0,0.0,0.0,0.0,0.0,1837.5640841885183,7.0,0.244943537,3.103178028,90.0,25.14285714,21.0,68.0,25.77777778,9.0,96.13100839425,168.9132709,534.0833333,43.043496,295.0,88.20733333
2025-12-03 02:00:00,2.848733264,1.347951667,1.500835403,1143.325833,4990.937303,0.0,2218.548708,1176.028822,196.2231039,105609.8889,3.853278272,0.947410792,11.59445607,0.428124457,87.45813314,2.824978288,26.483,6.35,1.025,0.45,87.38,11.595,5.889,70.07,11.12,17.18,1.63,15.19082144,4.976666667,80.26666667,68.03,31.61,0.042,5.98,2.33,9.26,2.34,0.028,0.13,53.76,11.67,0.069,1.951505017,0.15,99.001,0.0,0.0,0.0,0.0,0.0,0.0,0.0,0.0,1.0,59.17906136,4.347581343,3.609077208,0.036115619,0.021834686,0.064404668,0.430914329,4.183783136,5.695010434,0.092809336,0.056115619,0.019446248,51.756,0.0,0.0,0.0,0.0,0.0,0.0,0.0,0.0,0.0,0.0,0.0,0.0,0.0,1837.5640841885183,6.0,0.2227532,3.090985081,90.0,25.14285714,21.0,68.0,25.77777778,9.0,95.441195149,163.7071332,534.3611111,43.49371714,295.0,92.79266667
2025-12-03 03:00:00,2.823531486,1.348341056,1.475171311,1139.164167,5118.661264,0.0,2226.753275,1193.422386,196.6052336,105595.6306,3.945418411,0.947398279,11.59578244,0.428212048,87.45681928,2.82848192,26.494,6.35,1.025,0.45,87.38,11.595,5.823,70.07,11.12,17.18,1.63,14.93959197,4.976666667,80.26666667,68.03,31.61,0.042,5.98,2.33,9.26,2.34,0.028,0.13,53.76,11.67,0.069,1.951505017,0.15,98.745,0.0,0.0,0.0,0.0,0.0,0.0,0.0,0.0,1.0,59.1763974,4.348683172,3.60976455,0.036119785,0.021835936,0.064419248,0.431066169,4.184712088,5.696560075,0.092838496,0.056119785,0.019447914,51.943,0.0,0.0,0.0,0.0,0.0,0.0,0.0,0.0,0.0,0.0,0.0,0.0,0.0,1837.5640841885183,6.0,0.379755939,3.083124367,90.0,25.14285714,21.0,68.0,25.77777778,9.0,94.78161853625,158.7291965,530.0,43.51903703,295.0,94.12
2025-12-03 04:00:00,2.807958708,1.34820965,1.459793233,1153.874167,5139.839594,0.0,2228.367731,1210.539311,200.0913769,105770.7619,3.9472692,0.9474355,11.591837,0.4279515,87.4607275,2.818059995,30.969,6.35,1.025,0.45,87.38,11.595,6.743,70.07,11.12,17.18,1.63,15.34298236,4.976666667,80.26666667,68.03,31.61,0.042,5.98,2.33,9.26,2.34,0.028,0.13,53.76,11.67,0.069,1.951505017,0.15,115.445,0.0,0.0,0.0,0.0,0.0,0.0,0.0,0.0,1.0,59.13111892,4.367410546,3.621447033,0.036190588,0.021857176,0.064667058,0.433646935,4.200501141,5.722898765,0.093334117,0.056190588,0.019476235,59.584,0.0,0.0,0.0,0.0,0.0,0.0,0.0,0.0,0.0,0.0,0.0,0.0,0.0,1837.5640841885183,7.0,0.249914399,3.090245625,90.0,25.14285714,21.0,68.0,25.77777778,9.0,95.3495023665,163.0151122,533.0666667,42.73592511,295.0,94.12
2025-12-03 05:00:00,2.822177125,1.348232608,1.473674122,1156.750556,5227.533731,0.0,2235.784453,1203.871756,200.6108956,106264.4631,3.998131264,0.947437059,11.59167176,0.427940588,87.46089118,2.817623523,26.493,6.35,1.025,0.45,87.38,11.595,5.785,70.07,11.12,17.18,1.63,15.38841265,4.976666667,80.26666667,68.03,31.61,0.042,5.98,2.33,9.26,2.34,0.028,0.13,53.76,11.67,0.069,1.951505017,0.15,98.985,0.0,0.0,0.0,0.0,0.0,0.0,0.0,0.0,1.0,59.09544587,4.382165077,3.630651182,0.036246371,0.021873911,0.064862298,0.435680216,4.212940689,5.743649938,0.093724596,0.056246371,0.019498548,50.631,0.0,0.0,0.0,0.0,0.0,0.0,0.0,0.0,0.0,0.0,0.0,0.0,0.0,1837.5640841885183,6.0,0.253443535,3.080616603,90.0,25.14285714,21.0,68.0,25.77777778,9.0,96.865591402,174.4572936,535.2694444,44.04064997,295.0,88.20733333
2025-12-03 06:00:00,2.788157137,1.348083054,1.440273622,1163.278423,5291.043257,0.0,2240.099394,1236.488432,203.9870203,106533.6859,4.031345365,0.947467067,11.58849094,0.427730533,87.464042,2.809221338,30.668,6.35,1.025,0.45,87.38,11.595,6.845,70.07,11.12,17.18,1.63,15.54809699,4.976666667,80.26666667,68.03,31.61,0.042,5.98,2.33,9.26,2.34,0.028,0.13,53.76,11.67,0.069,1.951505017,0.15,115.313,0.0,0.0,0.0,0.0,0.0,0.0,0.0,0.0,1.0,59.09167853,4.383723267,3.63162321,0.036252262,0.021875679,0.064882917,0.435894945,4.214254399,5.745841419,0.093765833,0.056252262,0.019500905,58.027,0.0,0.0,0.0,0.0,0.0,0.0,0.0,0.0,0.0,0.0,0.0,0.0,0.0,1837.5640841885183,7.0,0.195318707,3.04882005,90.0,25.14285714,21.0,68.0,25.77777778,9.0,96.10928027575,168.7492851,533.0746888,43.37270784,295.0,92.13726141
2025-12-03 07:00:00,2.78776095,1.348708033,1.438823005,1180.724066,5203.725017,0.0,2228.116768,1260.601552,210.44339,108703.4154,3.889893021,0.947419281,11.59355617,0.42806503,87.45902455,2.822601207,26.357,6.35,1.025,0.45,87.38,11.595,5.91,70.07,11.12,17.18,1.63,16.41156457,4.976666667,80.26666667,68.03,31.61,0.042,5.98,2.33,9.26,2.34,0.028,0.13,53.76,11.67,0.069,1.951505017,0.15,98.77,0.0,0.0,0.0,0.0,0.0,0.0,0.0,0.0,1.0,59.24714072,4.319423422,3.591511776,0.036009162,0.021802749,0.064032068,0.427033965,4.160043188,5.655408367,0.092064136,0.056009162,0.019403665,49.551,0.0,0.0,0.0,0.0,0.0,0.0,0.0,0.0,0.0,0.0,0.0,0.0,0.0,1837.5640841885183,6.0,0.291140751,3.177059332,90.0,25.14285714,21.0,68.0,25.77777778,9.0,95.350803808,163.0249344,534.5435685,43.50272158,295.0,94.05699278034344
2025-12-03 08:00:00,2.778979331,1.348071036,1.430888822,1180.205,5193.399603,0.0,2242.856153,1294.29115,215.0255108,110851.4733,3.807057758,0.927768126,11.63340129,0.412946877,87.43883058,2.976812628,30.853,7.85,1.025,0.45,87.165,11.81,7.026,70.26,11.24,16.98,1.52,16.02933599,4.976666667,80.26666667,68.03,31.61,0.0435,5.68,2.225,9.18,2.3,0.0285,0.135,53.915,11.775,0.0635,2.074486301,0.16,115.098,0.0,0.0,0.0,0.0,0.0,0.0,0.0,0.0,1.0,59.77862016,4.097833138,3.029869338,0.032943719,0.019883116,0.077251055,0.431151152,4.171166811,5.362897453,0.08121206,0.038831156,0.024588744,59.007,0.0,0.0,0.0,0.0,0.0,0.0,0.0,0.0,0.0,0.0,0.0,0.0,0.0,1837.5640841885183,7.0,0.043224961,3.093991108,90.0,25.14285714,21.0,68.0,25.77777778,9.0,97.47139304875,179.0293815,536.375,43.40949506,295.0,89.53466667
2025-12-03 09:00:00,2.800692761,1.348368214,1.45232515,1205.1725,5200.133258,0.0,2241.387475,1270.749364,216.9024914,110509.8475,3.824604094,0.927751589,11.63288313,0.412919315,87.43936528,2.975158924,30.675,7.85,1.025,0.45,87.165,11.81,6.835,70.26,11.24,16.98,1.52,16.91393312,4.976666667,80.26666667,68.03,31.61,0.0435,5.68,2.225,9.18,2.3,0.0285,0.135,53.915,11.775,0.0635,2.074486301,0.16,109.674,0.0,0.0,0.0,0.0,0.0,0.0,0.0,0.0,1.0,59.06151834,4.408557937,3.134217218,0.033523429,0.020057029,0.08084526,0.479035234,4.437253905,5.755361424,0.089328006,0.040570287,0.024704686,63.319,0.0,0.0,0.0,0.0,0.0,0.0,0.0,0.0,0.0,0.0,0.0,0.0,0.0,1837.5640841885183,6.0,-0.088669402,3.198149786,90.0,25.14285714,21.0,68.0,25.77777778,9.0,95.17170695,161.67326,540.0,42.74042344,295.0,94.63557887682222
2025-12-03 10:00:00,2.788363181,1.348216939,1.440134394,1190.0975,5193.011072,0.0,2291.572736,1268.390425,213.1209592,109468.6472,3.860401106,0.927713726,11.63169675,0.41285621,87.44058952,2.971372616,35.232,7.85,1.025,0.45,87.165,11.81,7.787,70.26,11.24,16.98,1.52,14.56641612,4.976666667,80.26666667,68.03,31.61,0.0435,5.68,2.225,9.18,2.3,0.0285,0.135,53.915,11.775,0.0635,2.074486301,0.16,131.218,0.1,95.67,0.74,0.52,1.24,0.0,0.0,0.421,1.0,59.76728581,4.102744388,3.031518638,0.032952881,0.019885864,0.077307864,0.431907997,4.175372526,5.369100654,0.081340338,0.038858644,0.024590576,66.237,0.0,0.0,0.0,0.0,0.0,0.0,0.0,0.0,0.0,0.0,0.0,0.0,0.0,1837.5640841885183,7.0,0.137891641,2.911353853,90.0,25.14285714,21.0,68.0,25.77777778,9.0,92.54540615175,141.8521219,540.0,43.67869306,295.0,92.3380157168851
2025-12-03 11:00:00,2.779429394,1.348011356,1.431406047,1229.868056,5210.188369,0.0,2238.247964,1262.062247,217.2041694,108284.1792,3.916029544,0.927741462,11.63256582,0.412902437,87.43969272,2.974146231,26.588,7.85,1.025,0.45,87.165,11.81,5.812,70.26,11.24,16.98,1.52,17.41349445,4.976666667,80.26666667,68.03,31.61,0.0435,5.68,2.225,9.18,2.3,0.0285,0.135,53.915,11.775,0.0635,2.074486301,0.16,98.523,0.1,95.67,0.74,0.52,1.24,0.0,0.0,0.542,1.0,59.74167864,4.113840137,3.035244822,0.032973582,0.019892075,0.077436211,0.433617902,4.184874297,5.383115248,0.081630153,0.038920747,0.024594716,50.118,0.0,0.0,0.0,0.0,0.0,0.0,0.0,0.0,0.0,0.0,0.0,0.0,0.0,1837.5640841885183,7.0,0.231924406,3.310402208,90.0,25.14285714,21.0,68.0,25.77777778,9.0,95.2851032855,162.5290814,540.0,42.66020053,295.0,93.53115532111052
2025-12-03 12:00:00,2.745683781,1.347881086,1.39796942,1194.515,5301.812525,0.0,2213.924461,1296.238319,214.4244253,108427.5614,3.978840356,0.927474906,11.62421373,0.412458177,87.44831136,2.947490635,34.969,7.85,1.025,0.45,87.165,11.81,7.958,70.26,11.24,16.98,1.52,17.48833401,4.976666667,80.26666667,68.03,31.61,0.0435,5.68,2.225,9.18,2.3,0.0285,0.135,53.915,11.775,0.0635,2.074486301,0.16,131.463,0.1,95.67,0.74,0.52,1.24,0.0,0.0,0.822,1.0,59.68491351,4.13843683,3.043504906,0.033019472,0.019905842,0.077720725,0.437408362,4.205937509,5.41418234,0.082272604,0.039058415,0.024603894,66.25,0.0,0.0,0.0,0.0,0.0,0.0,0.0,0.0,0.0,0.0,0.0,0.0,0.0,1837.5640841885183,7.0,0.177203098,3.341764722,90.0,25.14285714,21.0,68.0,25.77777778,9.0,97.74403832525,181.0870817,544.3611111,42.67225831,295.0,96.57416667
2025-12-03 13:00:00,2.784754322,1.348291014,1.436463872,1203.530278,5226.345831,0.0,2212.087858,1276.973925,216.0680181,109822.0708,3.874686892,0.927464864,11.62389909,0.412441441,87.44863605,2.946486445,26.042,7.85,1.025,0.45,87.165,11.81,6.18,70.26,11.24,16.98,1.52,17.78893351,4.976666667,80.26666667,68.03,31.61,0.0435,5.68,2.225,9.18,2.3,0.0285,0.135,53.915,11.775,0.0635,2.074486301,0.16,98.27,0.1,95.67,0.74,0.52,1.24,0.0,0.0,0.603,1.0,59.70853057,4.128203407,3.040068308,0.033000379,0.019900114,0.077602353,0.435831346,4.197174187,5.401256916,0.082005313,0.039001138,0.024600076,50.067,0.0,0.0,0.0,0.0,0.0,0.0,0.0,0.0,0.0,0.0,0.0,0.0,0.0,1837.5640841885183,7.0,0.25993443,3.415155597,90.0,25.14285714,21.0,68.0,25.77777778,9.0,97.36155873725,178.2004433,543.7222222,42.29184833,295.0,99.82541667
