Repository: saikumar-voptimai/evonith_bf_webapp

# Evonith BF2 — Blast Furnace Intelligence Platform

Monitoring, modelling and optimisation of **Blast Furnace 2 (BF2)** at Evonith Steel: live telemetry from InfluxDB,
manual plant reports from Neon PostgreSQL, a two-zone energy model of the furnace, blend and fuel optimisers, a
conversational assistant (FurnaceMind) and a live digital twin evaluated every hour.

The platform has three deployable parts that share one Python service layer, plus the shared data library:

| Part | Path | What it is |
|---|---|---|
| **Streamlit app** (legacy) | `src/app.py`, `src/custom_pages/` | The original 11-page dashboard; still the home of the model pages. Served under `/legacy` in production |

File: src/data/V13_df_filtered.csv (part 260 of 268)
NM3/HR.,STEAMKGS/HR.,RAFTOC,PERMEABILITYKGS/HR.,TUYEREVELOCITYM/S,HOT BLAST VOLUMENM3/HR.,O2 ENRICHMENT %,COKE_VM%,COKE_ASH%,COKE_IM%,COKE_FC%,COKE_MOIST%,COKE_CALC_MT,NUTCOKE_MOIST%,NUTCOKE_VM%,NUTCOKE_IM%,NUTCOKE_FC%,NUTCOKE_ASH%,NUTCOKE_CALC_MT,PCI_2_FC%,PCI_2_ASH%,PCI_2_VM%,PCI_2_IM%,PCI_2_CALC_MT,SINTER_SP_02_COLD_STRENGTH_AI,SINTER_SP_02_COLD_STRENGTH_TI,SINTER_SP_02_HOT_STRENGTH_RI,SINTER_SP_02_HOT_STRENGTH_RDI,SINTER_SP_02_P%,SINTER_SP_02_SIO2%,SINTER_SP_02_MGO%,SINTER_SP_02_FEO%,SINTER_SP_02_AL2O3%,SINTER_SP_02_NA2O%,SINTER_SP_02_TIO2%,SINTER_SP_02_FE(T)%,SINTER_SP_02_CAO%,SINTER_SP_02_K2O%,SINTER_SP_02_BASICITY,SINTER_SP_02_MNO%,SINTER_CALC_MT,FLUX_TM%,FLUX_SIO2%,FLUX_FE2O3%,FLUX_AL2O3%,FLUX_LOI%,FLUX_MGO%,FLUX_CAO%,FLUX_CALC_MT,GEOMIN TYPE,ORE_FE(T)%,ORE_LOI%,ORE_TM%,ORE_MGO%,ORE_NA2O%,ORE_P%,ORE_TIO2%,ORE_AL2O3%,ORE_SIO2%,ORE_MNO%,ORE_CAO%,ORE_K2O%,ORE_CALC_MT,LLOYDS_PELLET_PCT_SIO2,LLOYDS_PELLET_PCT_AL2O3,LLOYDS_PELLET_PCT_FE2O3,LLOYDS_PELLET_PCT_MGO,LLOYDS_PELLET_PCT_TIO2,LLOYDS_PELLET_PCT_NA2O,TOTAL_PELLET_CALC_MT,LLOYDS_PELLET_PCT_K2O,LLOYDS_PELLET_PCT_TM,LLOYDS_PELLET_PCT_LOI,LLOYDS_PELLET_PCT_MNO,LLOYDS_PELLET_PCT_CAO,LLOYDS_PELLET_PCT_P,DAILYPRODUCTION,CHARGES/HRS.,STOCKRODLEVEL,FURNACE TOP GAS ANALYSISH2%,COKE_DISCHARGE_TIME,WEIGHTED_COKE_ANGLE,TOTAL_COKE_PORTIONS,NON_COKE_DISCHARGE_TIME,WEIGHTED_NON_COKE_ANGLE,TOTAL_NON_COKE_PORTIONS,UNITCOST LAKHS/THM,ACTUALKG/THM.,ACT. FUEL RATEKG/THM.,FURNACETOPGASANALYSISCO2ETACO,COKE RATE KG/THM,PRODUCTIONTONNESPERHR
2025-12-05 16:00:00,2.816852261,1.348498286,1.468276706,1109.889722,4005.055117,0.0,2166.359658,1167.130872,187.7912172,102783.0558,3.219210458,0.952391828,11.61164658,0.405360572,87.43596159,3.059374884,26.971,7.35,1.02,0.47,87.29,11.69,6.211,70.32,11.35,16.79,1.54,13.56562187,5.09,79.62,68.03,31.61,0.047,5.3,2.2,9.0,2.26,0.027,0.13,54.82,11.08,0.054,2.090566038,0.16,97.945,0.1,95.99,1.64,0.7,1.0,0.0,0.0,1.224,1.0,60.23493076,4.249045867,3.775404985,0.039180166,0.01975405,0.085016199,0.405820631,3.987186919,4.710999659,0.076720665,0.036120111,0.023956144,52.718,0.0,0.0,0.0,0.0,0.0,0.0,0.0,0.0,0.0,0.0,0.0,0.0,0.0,1837.5640841885183,6.0,0.421115646,3.037463008,90.0,25.14285714,21.0,68.0,25.77777778,9.0,94.22284595,150.73846,520.0416667,44.41308022,297.0,89.99443056
2025-12-05 17:00:00,2.759685169,1.348266808,1.411535175,1135.105278,3998.052711,0.0,2187.390511,1239.941197,197.6338519,104555.1242,3.143769797,0.952442974,11.609686,0.405190087,87.43787103,3.054942258,31.433,7.35,1.02,0.47,87.29,11.69,7.195,70.32,11.35,16.79,1.54,14.36447401,5.09,79.62,68.03,31.61,0.047,5.3,2.2,9.0,2.26,0.027,0.13,54.82,11.08,0.054,2.090566038,0.16,114.13,0.1,95.99,1.64,0.7,1.0,0.0,0.0,1.362,1.0,60.2369507,4.248291218,3.775259549,0.039175318,0.019752595,0.085010382,0.405685537,3.986401567,4.709842638,0.076701273,0.036116879,0.023951943,61.26,0.0,0.0,0.0,0.0,0.0,0.0,0.0,0.0,0.0,0.0,0.0,0.0,0.0,1837.5640841885183,6.0,0.207142976,2.958003836,90.0,25.14285714,21.0,68.0,25.77777778,9.0,97.2953780355,173.9273814,533.125,44.22663781,297.0,82.58891667
2025-12-05 18:00:00,2.750731356,1.348138433,1.402604078,1151.863333,3993.780372,0.0,2182.053803,1261.220275,203.2028739,105991.7772,3.095188936,0.952309274,11.61481117,0.405635754,87.43287955,3.066529609,22.375,7.35,1.02,0.47,87.29,11.69,5.05,70.32,11.35,16.79,1.54,15.13950607,5.09,79.62,68.03,31.61,0.047,5.3,2.2,9.0,2.26,0.027,0.13,54.82,11.08,0.054,2.090566038,0.16,81.548,0.1,95.99,1.64,0.7,1.0,0.0,0.0,0.941,1.0,60.21776448,4.255459192,3.776640958,0.039221365,0.01976641,0.085065638,0.406968712,3.993861172,4.720832508,0.076885461,0.036147577,0.02399185,43.435,0.0,0.0,0.0,0.0,0.0,0.0,0.0,0.0,0.0,0.0,0.0,0.0,0.0,1837.5640841885183,6.0,0.231154843,3.017570069,90.0,25.14285714,21.0,68.0,25.77777778,9.0,95.35282296875,162.5789575,539.9888889,44.29790072,295.2444444,93.12094444
2025-12-05 19:00:00,2.762851914,1.348326547,1.414501251,1178.199444,3996.629864,0.0,2167.685514,1252.373144,206.2886194,105964.7131,3.096847894,0.952313979,11.61463082,0.405620071,87.4330552,3.066121852,31.448,7.35,1.02,0.47,87.29,11.69,7.08,70.32,11.35,16.79,1.54,16.28528472,5.09,79.62,68.03,31.61,0.047,5.3,2.2,9.0,2.26,0.027,0.13,54.82,11.08,0.054,2.090566038,0.16,112.825,0.1,95.99,1.64,0.7,1.0,0.0,0.0,1.156,1.0,60.17279604,4.272259401,3.779878685,0.03932929,0.019798787,0.085195147,0.409976201,4.011344901,4.746590431,0.077317158,0.036219526,0.024085384,60.339,0.0,0.0,0.0,0.0,0.0,0.0,0.0,0.0,0.0,0.0,0.0,0.0,0.0,1837.5640841885183,7.0,0.207587455,3.243409239,90.0,25.14285714,21.0,68.0,25.77777778,9.0,96.348316225,170.55333,544.9861111,43.92848828,295.0,95.485
2025-12-05 20:00:00,2.777424019,1.348132381,1.429220014,1195.265833,3996.076936,0.0,2152.540386,1239.134197,207.9116364,106101.8778,3.093721989,0.952194753,11.61920114,0.40601749,87.42860411,3.076454743,27.101,7.35,1.02,0.47,87.29,11.69,6.175,70.32,11.35,16.79,1.54,17.2639006,5.09,79.62,68.03,31.61,0.047,5.3,2.2,9.0,2.26,0.027,0.13,54.82,11.08,0.054,2.090566038,0.16,98.987,0.1,95.99,1.64,0.7,1.0,0.0,0.0,0.953,1.0,60.1795515,4.26973556,3.779392292,0.039313076,0.019793923,0.085175692,0.409524396,4.008718377,4.742720901,0.077252306,0.036208718,0.024071333,51.505,0.0,0.0,0.0,0.0,0.0,0.0,0.0,0.0,0.0,0.0,0.0,0.0,0.0,1837.5640841885183,6.0,0.289679424,3.315433739,90.0,25.14285714,21.0,68.0,25.77777778,9.0,97.7062950245,180.8022266,548.25,44.92298439,295.0,95.485
2025-12-05 21:00:00,2.752736733,1.348283744,1.404509014,1184.018056,3999.277831,0.0,2151.377597,1269.8815,208.9076803,106667.145,3.078205,0.952144186,11.62113955,0.406186048,87.42671626,3.080837247,31.723,7.35,1.02,0.47,87.29,11.69,7.364,70.32,11.35,16.79,1.54,17.08463745,5.09,79.62,68.03,31.61,0.047,5.3,2.2,9.0,2.26,0.027,0.13,54.82,11.08,0.054,2.090566038,0.16,115.714,0.1,95.99,1.64,0.7,1.0,0.0,0.0,0.863,1.0,60.31347105,4.219703215,3.769750084,0.038991669,0.019697501,0.084790003,0.400567856,3.956650455,4.666011782,0.075966678,0.035994446,0.02379278,62.301,0.0,0.0,0.0,0.0,0.0,0.0,0.0,0.0,0.0,0.0,0.0,0.0,0.0,1837.5640841885183,6.0,0.169767771,3.319862364,90.0,25.14285714,21.0,68.0,25.77777778,9.0,99.04092487275,190.8749047,543.6527778,44.14608672,295.0,89.50698611
2025-12-05 22:00:00,2.80999625,1.347936517,1.462074281,1184.865,3991.658597,0.0,2150.400683,1212.931906,205.1511014,106209.3525,3.081586361,0.952214487,11.61844466,0.405951709,87.42934086,3.07474444,27.293,7.35,1.02,0.47,87.29,11.69,6.254,70.32,11.35,16.79,1.54,17.06413207,5.09,79.62,68.03,31.61,0.047,5.3,2.2,9.0,2.26,0.027,0.13,54.82,11.08,0.054,2.090566038,0.16,98.125,0.1,95.99,1.64,0.7,1.0,0.0,0.0,0.735,1.0,60.24760466,4.2443109,3.774492465,0.039149749,0.019744925,0.084979699,0.404973,3.982259309,4.703740052,0.076598995,0.036099833,0.023929782,53.149,0.0,0.0,0.0,0.0,0.0,0.0,0.0,0.0,0.0,0.0,0.0,0.0,0.0,1837.5640841885183,6.0,0.294433535,3.279730844,90.0,25.14285714,21.0,68.0,25.77777778,9.0,97.74331630625,181.0816325,545.0,44.11747869,295.0,94.23447222
2025-12-05 23:00:00,2.820963489,1.347981753,1.473111897,1162.3925,4001.006547,0.0,2140.608011,1203.786647,201.3775558,106332.5706,3.088627444,0.952210572,11.61859474,0.40596476,87.42919469,3.07508375,22.985,7.35,1.02,0.47,87.29,11.69,5.097,70.32,11.35,16.79,1.54,16.84298551,5.09,79.62,68.03,31.61,0.047,5.3,2.2,9.0,2.26,0.027,0.13,54.82,11.08,0.054,2.090566038,0.16,81.415,0.1,95.99,1.64,0.7,1.0,0.0,0.0,0.614,1.0,59.58694603,4.491132964,3.822059886,0.04073533,0.020220599,0.086882395,0.44915785,4.239123384,5.082165315,0.082941318,0.037156886,0.025303952,37.371,0.0,0.0,0.0,0.0,0.0,0.0,0.0,0.0,0.0,0.0,0.0,0.0,0.0,1837.5640841885183,6.0,0.189188533,3.309172461,90.0,25.14285714,21.0,68.0,25.77777778,9.0,100.4312971,201.36828,537.8527778,43.22844631,295.0,83.64269444
2025-12-06 00:00:00,2.786815922,1.348195769,1.438599872,1145.0875,3998.22885,0.0,2138.041883,1257.306681,204.6262242,108326.4581,3.025213553,0.952602085,11.61638138,0.397806255,87.43101653,2.802562916,32.424,7.35,1.02,0.47,87.29,11.69,7.126,69.14,11.34,17.64,1.88,16.57961701,5.09,79.62,68.03,31.61,0.048,5.3,2.05,9.05,2.32,0.033,0.13,55.21,10.83,0.064,2.043396226,0.16,114.428,0.1,95.99,1.64,0.7,1.0,0.0,0.0,0.848,1.0,60.23326029,4.249669957,3.775525259,0.039184175,0.019755253,0.08502101,0.405932352,3.9878364,4.711956507,0.076736701,0.036122784,0.023959619,59.78,0.0,0.0,0.0,0.0,0.0,0.0,0.0,0.0,0.0,0.0,0.0,0.0,0.0,1837.5640841885183,6.0,0.188437183,3.217367547,90.0,25.14285714,21.0,68.0,25.77777778,9.0,99.0321971375,190.809035,535.0,43.64804317,295.0,86.89115278
2025-12-06 01:00:00,2.731312606,1.347954661,1.383433497,1166.168333,4008.491025,0.0,2160.587622,1315.626986,211.9301822,108939.7256,3.015222944,0.952605984,11.61672062,0.397817952,87.4306734,2.803615717,27.74,7.35,1.02,0.47,87.29,11.69,5.994,69.14,11.34,17.64,1.88,16.47392788,5.09,79.62,68.03,31.61,0.048,5.3,2.05,9.05,2.32,0.033,0.13,55.21,10.83,0.064,2.043396226,0.16,97.891,0.1,95.99,1.64,0.7,1.0,0.0,0.0,0.719,1.0,60.17815827,4.270256071,3.779492605,0.03931642,0.019794926,0.085179704,0.409617575,4.009260065,4.743518943,0.077265681,0.036210947,0.024074231,50.572,0.0,0.0,0.0,0.0,0.0,0.0,0.0,0.0,0.0,0.0,0.0,0.0,0.0,1837.5640841885183,7.0,0.206655742,3.197691631,90.0,25.14285714,21.0,68.0,25.77777778,9.0,96.910578756,174.7968208,545.875,42.72009983,295.0,94.24615278
2025-12-06 02:00:00,2.763097169,1.348389289,1.414358991,1186.226667,3991.970031,0.0,2166.111714,1277.428775,211.5489972,108128.9025,3.026410331,0.952606049,11.61672629,0.397818148,87.43066766,2.803633315,32.202,7.35,1.02,0.47,87.29,11.69,6.939,69.14,11.34,17.64,1.88,16.7347281,5.09,79.62,68.03,31.61,0.048,5.3,2.05,9.05,2.32,0.033,0.13,55.21,10.83,0.064,2.043396226,0.16,114.278,0.1,95.99,1.64,0.7,1.0,0.0,0.0,0.839,1.0,60.13133061,4.287750883,3.782864196,0.039428807,0.019828642,0.085314568,0.412749409,4.027466658,4.770341825,0.077715226,0.036285871,0.024171632,58.334,0.0,0.0,0.0,0.0,0.0,0.0,0.0,0.0,0.0,0.0,0.0,0.0,0.0,1837.5640841885183,6.0,0.296295075,3.189637994,90.0,25.14285714,21.0,68.0,25.77777778,9.0,97.84633215025,174.6526117,549.9638889,43.87506383,298.8194444,95.81722222
2025-12-06 03:00:00,2.780844097,1.308652856,1.472354344,1176.94,4003.644606,0.0,2150.048447,1225.58685,209.1675908,107970.1619,3.036294928,0.952574035,11.61394106,0.397722106,87.4334849,2.794989501,27.622,7.35,1.02,0.47,87.29,11.69,6.032,69.14,11.34,17.64,1.88,17.04141112,5.09,79.62,68.03,31.61,0.048,5.3,2.05,9.05,2.32,0.033,0.13,55.21,10.83,0.064,2.043396226,0.16,98.004,0.1,95.99,1.64,0.7,1.0,0.0,0.0,0.724,1.0,60.13012071,4.288202902,3.782951309,0.03943171,0.019829513,0.085318052,0.412830327,4.027937068,4.771034857,0.077726841,0.036287807,0.024174149,51.611,0.0,0.0,0.0,0.0,0.0,0.0,0.0,0.0,0.0,0.0,0.0,0.0,0.0,1837.5640841885183,7.0,0.261367952,3.189477219,90.0,25.14285714,21.0,68.0,25.77777778,9.0,98.5513634705,177.7461394,542.6388889,43.17572583,300.0,95.875
2025-12-06 04:00:00,2.774273358,1.32866515,1.445767728,1168.846944,3998.875672,0.0,2192.248572,1269.729422,211.9731711,109960.7275,2.979332597,0.952533632,11.61042601,0.397600897,87.43704036,2.784080717,27.652,7.35,1.02,0.47,87.29,11.69,6.191,69.14,11.34,17.64,1.88,15.52901892,5.09,79.62,68.03,31.61,0.048,5.3,2.05,9.05,2.32,0.033,0.13,55.21,10.83,0.064,2.043396226,0.16,98.017,0.1,95.99,1.64,0.7,1.0,0.0,0.0,0.692,1.0,60.21768417,4.255489195,3.77664674,0.039221558,0.019766467,0.08506587,0.406974083,3.993892396,4.720878509,0.076886232,0.036147705,0.023992017,53.864,0.0,0.0,0.0,0.0,0.0,0.0,0.0,0.0,0.0,0.0,0.0,0.0,0.0,1837.5640841885183,6.0,0.334083794,2.981409142,90.0,25.14285714,21.0,68.0,25.77777778,9.0,97.8716789625,172.616445,531.3333333,43.83400883,300.0,89.96256944
2025-12-06 05:00:00,2.834072728,1.348485758,1.485869881,1161.4975,3994.666644,0.0,2220.867475,1233.624225,207.1005889,109633.7161,2.982349675,0.952524546,11.60963552,0.397573639,87.43783993,2.781627477,27.601,7.35,1.02,0.47,87.29,11.69,6.26,69.14,11.34,17.64,1.88,14.31987131,5.09,79.62,68.03,31.61,0.048,5.3,2.05,9.05,2.32,0.033,0.13,55.21,10.83,0.064,2.043396226,0.16,98.21,0.1,95.99,1.64,0.7,1.0,0.0,0.0,0.59,1.0,60.43615007,4.173870333,3.760917195,0.03869724,0.019609172,0.084436688,0.392363083,3.908952851,4.595741238,0.074788959,0.03579816,0.023537608,55.866,0.0,0.0,0.0,0.0,0.0,0.0,0.0,0.0,0.0,0.0,0.0,0.0,0.0,1837.5640841885183,6.0,0.261913459,2.827666869,90.0,25.14285714,21.0,68.0,25.77777778,9.0,95.00978028525,151.0172097,525.0,43.00535006,300.0,94.82277778
2025-12-06 06:00:00,2.805621821,1.348132838,1.457067888,1155.34875,3998.960412,0.0,2223.370671,1237.998096,204.37602,107924.1575,3.036725104,0.952563529,11.613027,0.397690586,87.43440947,2.792152758,27.704,7.35,1.02,0.47,87.29,11.69,6.292,69.14,11.34,17.64,1.88,13.93420395,5.09,79.62,68.03,31.61,0.048,5.3,2.05,9.05,2.32,0.033,0.13,55.21,10.83,0.064,2.043396226,0.16,98.273,0.1,95.99,1.64,0.7,1.0,0.0,0.0,0.585,1.0,60.3910417,4.190722819,3.764164997,0.0388055,0.01964165,0.0845666,0.395379931,3.926490985,4.621579312,0.075222,0.035870333,0.023631433,54.91,0.0,0.0,0.0,0.0,0.0,0.0,0.0,0.0,0.0,0.0,0.0,0.0,0.0,1837.5640841885183,6.0,0.264207662,2.762659079,90.0,25.14285714,21.0,68.0,25.77777778,9.0,95.31877060325,153.3492121,528.2,44.35005208,300.0,90.86583333
2025-12-06 07:00:00,2.749879367,1.348187967,1.401610633,1141.909583,3999.539442,0.0,2202.003958,1300.535558,207.4303863,108936.8758,3.004706742,0.95256966,11.61356046,0.397708981,87.43386988,2.793808309,32.156,7.35,1.02,0.47,87.29,11.69,7.396,69.14,11.34,17.64,1.88,14.32879838,5.09,79.62,68.03,31.61,0.048,5.3,2.05,9.05,2.32,0.033,0.13,55.21,10.83,0.064,2.043396226,0.16,113.94,0.1,95.99,1.64,0.7,1.0,0.0,0.0,0.665,1.0,60.25381548,4.241990537,3.774045286,0.039134843,0.019740453,0.084961811,0.404557621,3.979844542,4.700182494,0.076539371,0.036089895,0.023916864,62.139,0.0,0.0,0.0,0.0,0.0,0.0,0.0,0.0,0.0,0.0,0.0,0.0,0.0,1837.5640841885183,7.0,0.229251364,2.779140121,90.0,25.14285714,21.0,68.0,25.77777778,9.0,96.38024532825,161.3603421,529.0416667,42.73928304,300.0,88.8
2025-12-06 08:00:00,2.787499169,1.331027561,1.456267589,1143.912778,3992.694586,0.0,2169.808947,1257.616978,206.6900506,109597.7819,2.983914714,0.917655271,11.50200286,0.402551757,87.58034187,3.035868968,27.291,7.6,1.025,0.465,87.305,11.67,6.3,69.72,11.65,16.64,1.99,15.58757292,5.09,79.62,68.03,31.61,0.05,5.22,2.06,9.05,2.35,0.03,0.13,55.16,10.56,0.061,2.022988506,0.16,97.881,0.1,95.36,0.78,0.53,1.28,0.0,0.0,0.488,1.0,59.50536045,4.526510306,4.652256267,0.043045125,0.014,0.067488802,0.35774507,4.317636769,5.236062396,0.058270752,0.046954875,0.021695487,53.85,0.0,0.0,0.0,0.0,0.0,0.0,0.0,0.0,0.0,0.0,0.0,0.0,0.0,1837.5640841885183,6.0,0.190131145,2.889580108,90.0,25.14285714,21.0,68.0,25.77777778,9.0,95.480361283,154.5687644,533.8611111,44.10535661,300.0,92.83126210822932
2025-12-06 09:00:00,2.727040661,1.249756478,1.47742485,1145.532778,3999.195483,0.0,2184.075633,1172.308125,199.2600969,103824.94,3.165777708,0.917519803,11.4980743,0.402506601,87.5844059,3.02638624,27.268,7.6,1.025,0.465,87.305,11.67,6.166,69.72,11.65,16.64,1.99,14.65625482,5.09,79.62,68.03,31.61,0.05,5.22,2.06,9.05,2.35,0.03,0.13,55.16,10.56,0.061,2.022988506,0.16,97.843,0.1,95.36,0.78,0.53,1.28,0.0,0.0,0.49,1.0,59.43841698,4.554797042,4.654970925,0.043099419,0.014,0.067836278,0.360807204,4.340059843,5.278248179,0.058596511,0.046900581,0.021690058,53.139,0.0,0.0,0.0,0.0,0.0,0.0,0.0,0.0,0.0,0.0,0.0,0.0,0.0,1837.5640841885183,6.0,0.316209475,2.901314944,90.0,25.14285714,21.0,68.0,25.77777778,9.0,96.2109174435,160.0823958,532.4166667,43.36795456,300.0,91.55444444
2025-12-06 10:00:00,2.800375283,1.348198783,1.452302867,1137.353056,4008.833806,0.0,2168.4211,1265.608814,205.5411494,109640.6347,3.003119519,0.917718531,11.50383741,0.402572844,87.57844406,3.040297203,27.456,7.6,1.025,0.465,87.305,11.67,6.375,69.72,11.65,16.64,1.99,14.88339105,5.09,79.62,68.03,31.61,0.05,5.22,2.06,9.05,2.35,0.03,0.13,55.16,10.56,0.061,2.022988506,0.16,98.417,0.1,95.36,0.78,0.53,1.28,0.0,0.0,0.597,1.0,59.36804089,4.584534223,4.657824782,0.043156496,0.014,0.068201572,0.364026354,4.363632695,5.322597105,0.058938974,0.046843504,0.02168435,52.289,0.0,0.0,0.0,0.0,0.0,0.0,0.0,0.0,0.0,0.0,0.0,0.0,0.0,1837.5640841885183,6.0,0.196468127,3.114036797,90.0,25.14285714,21.0,68.0,25.77777778,9.0,98.82357442525,179.8005617,530.8888889,42.73660581,300.0,82.77722222
2025-12-06 11:00:00,2.767827203,1.348113769,1.419734689,1181.388611,4001.806286,0.0,2193.346067,1274.615022,211.1135147,108332.4006,3.030667214,0.917661527,11.50218428,0.402553842,87.58015419,3.036306886,32.038,7.6,1.025,0.465,87.305,11.67,7.54,69.72,11.65,16.64,1.99,15.88635989,5.09,79.62,68.03,31.61,0.05,5.22,2.06,9.05,2.35,0.03,0.13,55.16,10.56,0.061,2.022988506,0.16,114.87,0.1,95.36,0.78,0.53,1.28,0.0,0.0,0.77,1.0,59.33678117,4.59774291,4.65909241,0.043181848,0.014,0.068363828,0.365456238,4.374103305,5.342296048,0.059091089,0.046818152,0.021681815,60.578,0.0,0.0,0.0,0.0,0.0,0.0,0.0,0.0,0.0,0.0,0.0,0.0,0.0,1837.5640841885183,6.0,0.145249559,2.996752822,90.0,25.14285714,21.0,68.0,25.77777778,9.0,96.16193782475,159.7127383,537.9166667,42.67169692,300.0,99.46833333
2025-12-06 12:00:00,2.804016292,1.348217469,1.455998525,1145.045,4007.994681,0.0,2158.754292,1236.90845,202.7115786,107740.1028,3.065704747,0.917563613,11.49934476,0.402521204,87.58309162,3.029452878,27.471,7.6,1.025,0.465,87.305,11.67,6.337,69.72,11.65,16.64,1.99,15.27601599,5.09,79.62,68.03,31.61,0.05,5.22,2.06,9.05,2.35,0.03,0.13,55.16,10.56,0.061,2.022988506,0.16,97.341,0.1,95.36,0.78,0.53,1.28,0.0,0.0,0.659,1.0,59.40234731,4.570038161,4.656433605,0.043128672,0.014,0.068023501,0.362457106,4.352141575,5.300978218,0.058772033,0.046871328,0.021687133,52.933,0.0,0.0,0.0,0.0,0.0,0.0,0.0,0.0,0.0,0.0,0.0,0.0,0.0,1837.5640841885183,7.0,0.232595634,3.204644122,90.0,25.14285714,21.0,68.0,25.77777778,9.0,98.66459345225,178.6007053,530.1527778,42.41107672,300.0,85.53166667
2025-12-06 13:00:00,2.761260564,1.347947361,1.413360922,1144.0425,3997.536092,0.0,2138.806589,1272.118303,204.4911939,107539.7197,3.081696667,0.91768306,11.50280873,0.40256102,87.57950821,3.03781418,27.532,7.6,1.025,0.465,87.305,11.67,6.403,69.72,11.65,16.64,1.99,14.90526656,5.09,79.62,68.03,31.61,0.05,5.22,2.06,9.05,2.35,0.03,0.13,55.16,10.56,0.061,2.022988506,0.16,97.935,0.1,95.36,0.78,0.53,1.28,0.0,0.0,0.669,1.0,59.36524719,4.585714691,4.65793807,0.043158761,0.014,0.068216073,0.364154143,4.36456846,5.324357611,0.058952568,0.046841239,0.021684124,52.834,0.0,0.0,0.0,0.0,0.0,0.0,0.0,0.0,0.0,0.0,0.0,0.0,0.0,1837.5640841885183,6.0,0.227136607,3.318954147,90.0,25.14285714,21.0,68.0,25.77777778,9.0,94.85504082275,149.8493647,530.0,42.93540892,300.0,99.46833333
2025-12-06 14:00:00,2.700428328,1.268807881,1.43157705,1152.008611,4001.523875,0.0,2147.176292,1206.598819,200.6988617,103388.9579,3.215815786,0.91769362,11.50311499,0.40256454,87.57919139,3.038553429,27.541,7.6,1.025,0.465,87.305,11.67,6.359,69.72,11.65,16.64,1.99,14.22241267,5.09,79.62,68.03,31.61,0.05,5.22,2.06,9.05,2.35,0.03,0.13,55.16,10.56,0.061,2.022988506,0.16,98.248,0.1,95.36,0.78,0.53,1.28,0.0,0.0,0.673,1.0,59.23386382,4.641230291,4.663265863,0.043265317,0.014,0.06889803,0.370163893,4.408576027,5.407151509,0.059591904,0.046734683,0.021673468,54.987,0.0,0.0,0.0,0.0,0.0,0.0,0.0,0.0,0.0,0.0,0.0,0.0,0.0,1837.5640841885183,6.0,0.201421687,3.297807389,90.0,25.14285714,21.0,68.0,25.77777778,9.0,95.592296329,155.4135572,530.1111111,44.23560542,300.0,91.51333333
2025-12-06 15:00:00,2.763804469,1.348400078,1.415516817,1141.227778,4001.368889,0.0,2167.393264,1264.873514,203.1913853,107236.3628,3.067339692,0.917664512,11.50227085,0.402554837,87.58006464,3.036515834,27.536,7.6,1.025,0.465,87.305,11.67,6.423,69.72,11.65,16.64,1.99,15.4299654,5.09,79.62,68.03,31.61,0.05,5.22,2.06,9.05,2.35,0.03,0.13,55.16,10.56,0.061,2.022988506,0.16,98.276,0.1,95.36,0.78,0.53,1.28,0.0,0.0,0.637,1.0,59.29184103,4.616732215,4.6609148,0.043218296,0.014,0.068597094,0.367511894,4.389156247,5.37061599,0.059309776,0.046781704,0.02167817,53.345,0.0,0.0,0.0,0.0,0.0,0.0,0.0,0.0,0.0,0.0,0.0,0.0,0.0,1837.5640841885183,6.0,0.303772314,2.98212445,90.0,25.14285714,21.0,68.0,25.77777778,9.0,99.70460081875,186.4498175,535.0,43.36172458,300.0,82.75666667
2025-12-06 16:00:00,2.820127567,1.348208961,1.471711786,1135.3,3999.677333,0.0,2144.580611,1210.505811,198.5765164,106655.5506,3.091631475,0.942462404,11.52642866,0.372462404,87.53110893,2.728634323,22.941,7.6,1.025,0.465,87.305,11.67,5.408,70.23,11.02,16.83,1.92,15.27921186,5.09,79.62,68.03,31.61,0.049,5.43,2.17,9.38,2.48,0.027,0.14,54.85,10.6,0.06,1.952117864,0.15,81.78,0.1,95.36,0.78,0.53,1.28,0.0,0.0,0.41,1.0,59.29728008,4.614433967,4.660694239,0.043213885,0.014,0.068568863,0.367263101,4.387334411,5.367188468,0.059283309,0.046786115,0.021678612,44.538,4.32,2.11,63.83,0.14,0.145,0.046,0.0,0.033,3.4,0.58,0.02,0.91,0.045,1837.5640841885183,6.0,0.446377037,3.136919672,90.0,25.14285714,21.0,68.0,25.77777778,9.0,98.15752967925,174.7738089,531.5416667,43.31699583,300.0,87.42277778
2025-12-06 17:00:00,2.769784361,1.348204792,1.421596628,1147.747778,4000.348458,0.0,2153.998592,1260.081664,203.9835011,107357.4989,3.081654103,0.942393248,11.52905659,0.372393248,87.52855016,2.735319401,32.107,7.6,1.025,0.465,87.305,11.67,7.437,70.23,11.02,16.83,1.92,15.12319165,5.09,79.62,68.03,31.61,0.049,5.43,2.17,9.38,2.48,0.027,0.14,54.85,10.6,0.06,1.952117864,0.15,114.597,0.1,95.36,0.78,0.53,1.28,0.0,0.0,0.575,1.0,59.23716939,4.639833532,4.663131817,0.043262636,0.014,0.068880873,0.370012689,4.407468808,5.405068435,0.059575818,0.046737364,0.021673736,61.153,4.32,2.11,63.83,0.14,0.145,0.046,0.0,0.033,3.4,0.58,0.02,0.91,0.045,1837.5640841885183,6.0,0.204813279,3.259797803,90.0,25.14285714,21.0,68.0,25.77777778,9.0,97.5655731165,170.3062122,530.0,42.79195467,300.0,88.8
2025-12-06 18:00:00,2.747158636,1.348342808,1.398773175,1162.846111,4000.309497,0.0,2182.287097,1292.017375,208.9657981,108153.5942,3.040447508,0.942380108,11.52955588,0.372380108,87.52806401,2.736589512,27.65,7.6,1.025,0.465,87.305,11.67,6.351,70.23,11.02,16.83,1.92,15.57408177,5.09,79.62,68.03,31.61,0.049,5.43,2.17,9.38,2.48,0.027,0.14,54.85,10.6,0.06,1.952117864,0.15,97.901,0.1,95.36,0.78,0.53,1.28,0.0,0.0,0.259,1.0,59.11638311,4.690871372,4.668029882,0.043360598,0.014,0.069507825,0.375537707,4.447926827,5.481184369,0.060163586,0.046639402,0.02166394,52.205,4.32,2.11,63.83,0.14,0.145,0.046,0.0,0.033,3.4,0.58,0.02,0.91,0.045,1837.5640841885183,6.0,0.294656643,3.05183415,90.0,25.14285714,21.0,68.0,25.77777778,9.0,96.76234321025,164.2440997,535.875,42.72959811,300.0,94.82277778
2025-12-06 19:00:00,2.749376983,1.3482741,1.401018657,1180.413611,3996.206517,0.0,2170.994067,1264.010911,207.1875008,105859.8089,3.100502986,0.942433624,11.52752228,0.372433624,87.5300441,2.731416328,32.203,7.6,1.025,0.465,87.305,11.67,7.518,70.23,11.02,16.83,1.92,16.2543153,5.09,79.62,68.03,31.61,0.049,5.43,2.17,9.38,2.48,0.027,0.14,54.85,10.6,0.06,1.952117864,0.15,114.767,0.0,0.0,0.0,0.0,0.0,0.0,0.0,0.0,1.0,58.77033978,4.837090817,4.682062458,0.043641249,0.014,0.071303995,0.391366453,4.563835907,5.699250604,0.061847495,0.046358751,0.021635875,57.126,4.32,2.11,63.83,0.14,0.145,0.046,3.077,0.033,3.4,0.58,0.02,0.91,0.045,1837.5640841885183,6.0,0.314605648,3.234383036,90.0,25.14285714,21.0,68.0,25.77777778,9.0,98.8829354455,180.2485694,546.9444444,42.52870686,300.0,90.17722222
2025-12-06 20:00:00,2.809931947,1.348289172,1.461555925,1180.402778,3999.667172,0.0,2176.172122,1202.806831,202.7028603,105254.2214,3.120963114,0.942393856,11.52903348,0.372393856,87.52857266,2.735260614,23.176,7.6,1.025,0.465,87.305,11.67,5.302,70.23,11.02,16.83,1.92,16.03897248,5.09,79.62,68.03,31.61,0.049,5.43,2.17,9.38,2.48,0.027,0.14,54.85,10.6,0.06,1.952117864,0.15,82.152,0.0,0.0,0.0,0.0,0.0,0.0,0.0,0.0,1.0,59.06402623,4.712994592,4.670153032,0.043403061,0.014,0.069779588,0.37793262,4.465464043,5.514178115,0.060418364,0.046596939,0.021659694,43.455,4.32,2.11,63.83,0.14,0.145,0.046,0.0,0.033,3.4,0.58,0.02,0.91,0.045,1837.5640841885183,6.0,0.336317854,3.130545892,90.0,25.14285714,21.0,68.0,25.77777778,9.0,97.4119552665,169.1468322,544.0972222,43.78331764,300.0,94.82277778
2025-12-06 21:00:00,2.791012164,1.348216585,1.442728571,1138.983287,4000.615407,0.0,2152.357178,1231.155507,200.0700526,106343.1986,3.086984398,0.942578812,11.52200515,0.372578812,87.53541604,2.717381514,27.978,7.6,1.025,0.465,87.305,11.67,6.604,70.23,11.02,16.83,1.92,15.81370782,5.09,79.62,68.03,31.61,0.049,5.43,2.17,9.38,2.48,0.027,0.14,54.85,10.6,0.06,1.952117864,0.15,95.908,0.1,95.36,0.78,0.53,1.28,0.0,0.0,0.252,1.0,59.3738686,4.582071744,4.657588459,0.043151769,0.014,0.068171323,0.363759782,4.361680672,5.318924655,0.058910615,0.046848231,0.021684823,49.147,4.32,2.11,63.83,0.14,0.145,0.046,0.0,0.033,3.4,0.58,0.02,0.91,0.045,1837.5640841885183,6.0,0.27898077,3.13541346,90.0,25.14285714,21.0,68.0,25.77777778,9.0,99.94159482375,188.2384515,535.6685237,42.62839267,300.0,84.00891365
2025-12-06 22:00:00,2.766034853,1.348016703,1.417915817,1149.439444,4001.037369,0.0,2169.704986,1276.136083,206.1980289,108283.5575,3.035589094,0.942391707,11.52911512,0.372391707,87.52849318,2.73546828,32.897,7.6,1.025,0.465,87.305,11.67,7.391,70.23,11.02,16.83,1.92,15.61725311,5.09,79.62,68.03,31.61,0.049,5.43,2.17,9.38,2.48,0.027,0.14,54.85,10.6,0.06,1.952117864,0.15,118.554,0.1,95.36,0.78,0.53,1.28,0.0,0.0,0.586,1.0,59.86791166,4.373315512,4.637554272,0.042751085,0.014,0.065606947,0.341161219,4.196198285,5.007593383,0.056506513,0.047248915,0.021724891,55.738,4.32,2.11,63.83,0.14,0.145,0.046,0.0,0.033,3.4,0.58,0.02,0.91,0.045,1837.5640841885183,6.0,0.13719308,3.188528822,90.0,25.14285714,21.0,68.0,25.77777778,9.0,98.75569536425,179.2882669,536.4861111,41.26488081,300.0,87.10694444
2025-12-06 23:00:00,2.7611641,1.347814208,1.413280378,1170.330833,3998.044783,0.0,2189.517747,1270.586325,208.3385258,107683.7997,3.049645819,0.942350955,11.53066373,0.372350955,87.52698532,2.739407729,28.129,7.6,1.025,0.465,87.305,11.67,6.462,70.23,11.02,16.83,1.92,15.48995086,5.09,79.62,68.03,31.61,0.049,5.43,2.17,9.38,2.48,0.027,0.14,54.85,10.6,0.06,1.952117864,0.15,101.65,0.1,95.36,0.78,0.53,1.28,0.0,0.0,0.518,1.0,60.03207647,4.303948223,4.630897142,0.042617943,0.014,0.064754834,0.333651977,4.141210395,4.904141591,0.055707657,0.047382057,0.021738206,50.215,4.32,2.11,63.83,0.14,0.145,0.046,0.0,0.033,3.4,0.58,0.02,0.91,0.045,1837.5640841885183,7.0,0.176461757,3.132257894,90.0,25.14285714,21.0,68.0,25.77777778,9.0,98.19116936225,175.0276933,536.9444444,42.62877789,300.0,88.5
2025-12-08 00:00:00,2.837681608,1.345875519,1.491725656,1145.473056,3999.290594,0.0,2177.323103,1197.295461,199.6736108,107188.5658,3.063649344,0.930982018,11.49577222,0.356011988,87.57324576,2.589580411,31.364,6.8,1.03,0.42,87.51,11.46,7.54,70.5,11.39,16.82,1.29,15.13631781,5.088888889,79.51111111,65.04,32.62,0.048,5.79,2.14,9.38,2.42,0.029,0.15,54.44,10.88,0.06,1.8791019,0.15,116.978,0.1,97.08,0.74,0.51,1.16,0.0,0.0,0.597,1.0,59.47447496,4.401021558,3.679485031,0.057797115,0.016676004,0.06745798,0.333460958,4.154564291,5.505063747,0.05853141,0.076911432,0.024529145,56.081,0.0,0.0,0.0,0.0,0.0,0.0,0.0,0.0,0.0,0.0,0.0,0.0,0.0,1837.5640841885183,6.0,0.264647548,2.854978461,90.0,25.14285714,21.0,68.0,25.77777778,9.0,96.99396713525,169.7657897,535.0,43.13079178,298.0,89.16
2025-12-08 01:00:00,2.812564233,1.348263856,1.464481386,1152.266111,4003.346325,0.0,2168.614767,1221.499069,202.0264122,107170.8461,3.064086778,0.932004088,11.50871845,0.355330608,87.55927746,2.613428724,22.504,6.8,1.03,0.42,87.51,11.46,5.177,70.5,11.39,16.82,1.29,15.64557012,5.088888889,79.51111111,65.04,32.62,0.048,5.79,2.14,9.38,2.42,0.029,0.15,54.44,10.88,0.06,1.8791019,0.15,83.516,0.1,97.08,0.74,0.51,1.16,0.0,0.0,0.415,1.0,59.36833011,4.440112789,3.700059362,0.058638792,0.016545077,0.068047154,0.339016028,4.197396309,5.564261711,0.059092528,0.076817912,0.02445433,38.745,0.0,0.0,0.0,0.0,0.0,0.0,0.0,0.0,0.0,0.0,0.0,0.0,0.0,1837.5640841885183,6.0,0.332551916,2.942812822,90.0,25.14285714,21.0,68.0,25.77777778,9.0,96.278685323,164.3674364,535.7611111,42.99100669,298.0,95.18655556
2025-12-08 02:00:00,2.759926314,1.348079414,1.412170778,1151.119167,4002.195497,0.0,2162.623878,1272.045447,205.5630047,107590.1386,3.051725275,0.932190604,11.51108098,0.355206264,87.55672842,2.617780749,31.416,6.8,1.03,0.42,87.51,11.46,7.397,70.5,11.39,16.82,1.29,15.8648881,5.088888889,79.51111111,65.04,32.62,0.048,5.79,2.14,9.38,2.42,0.029,0.15,54.44,10.88,0.06,1.8791019,0.15,116.729,0.1,97.08,0.74,0.51,1.16,0.0,0.0,0.604,1.0,59.51321816,4.386753136,3.671975335,0.0574899,0.016723793,0.06724293,0.33143334,4.13893047,5.483456304,0.0583266,0.076945567,0.024556453,56.436,0.0,0.0,0.0,0.0,0.0,0.0,0.0,0.0,0.0,0.0,0.0,0.0,0.0,1837.5640841885183,7.0,0.163339703,2.970349475,90.0,25.14285714,21.0,68.0,25.77777778,9.0,97.7113264415,175.1798222,535.875,42.8262485,298.0,90.56344444
2025-12-08 03:00:00,2.758479561,1.348391678,1.410171028,1150.439444,3998.747522,0.0,2161.282233,1260.097008,203.4401811,106313.8458,3.080698178,0.931966159,11.50823801,0.355355894,87.55979583,2.612543711,26.595,6.8,1.03,0.42,87.51,11.46,6.299,70.5,11.39,16.82,1.29,15.7581855,5.088888889,79.51111111,65.04,32.62,0.048,5.79,2.14,9.38,2.42,0.029,0.15,54.44,10.88,0.06,1.8791019,0.15,99.913,0.1,97.08,0.74,0.51,1.16,0.0,0.0,0.524,1.0,59.38909189,4.432466601,3.696035053,0.058474161,0.016570686,0.067931913,0.337929464,4.189018429,5.552682675,0.058982774,0.076836204,0.024468963,46.558,0.0,0.0,0.0,0.0,0.0,0.0,0.0,0.0,0.0,0.0,0.0,0.0,0.0,1837.5640841885183,6.0,0.335835155,2.971579217,90.0,25.14285714,21.0,68.0,25.77777778,9.0,96.63038029825,167.0217381,540.0,43.21387975,298.0,94.34811111
2025-12-08 04:00:00,2.756482231,1.348151786,1.408666389,1149.886667,4004.537106,0.0,2159.383333,1266.918667,203.8435381,106693.4378,3.076354522,0.931869456,11.50701311,0.355420363,87.56111743,2.610287312,31.116,6.8,1.03,0.42,87.51,11.46,7.336,70.5,11.39,16.82,1.29,15.8431008,5.088888889,79.51111111,65.04,32.62,0.048,5.79,2.14,9.38,2.42,0.029,0.15,54.44,10.88,0.06,1.8791019,0.15,116.474,0.1,97.08,0.74,0.51,1.16,0.0,0.0,0.615,1.0,59.77797308,4.289248679,3.620657199,0.055390522,0.017050363,0.065773365,0.317577444,4.032095443,5.335800033,0.056927015,0.077178831,0.024743065,60.56,0.0,0.0,0.0,0.0,0.0,0.0,0.0,0.0,0.0,0.0,0.0,0.0,0.0,1837.5640841885183,7.0,0.237544623,2.969167964,90.0,25.14285714,21.0,68.0,25.77777778,9.0,97.89990700025,176.6030717,536.9805556,43.26416931,298.0,89.71022222
2025-12-08 05:00:00,2.767296714,1.347996308,1.419260878,1155.03,3996.799419,0.0,2159.332933,1251.364492,203.6397253,106458.4983,3.077310208,0.931807771,11.50623176,0.355461486,87.56196047,2.608847985,26.458,6.8,1.03,0.42,87.51,11.46,6.362,70.5,11.39,16.82,1.29,16.01615255,5.088888889,79.51111111,65.04,32.62,0.048,5.79,2.14,9.38,2.42,0.029,0.15,54.44,10.88,0.06,1.8791019,0.15,99.929,0.1,97.08,0.74,0.51,1.16,0.0,0.0,0.521,1.0,59.65747841,4.333624693,3.644012996,0.056345986,0.016901735,0.06644219,0.323883509,4.080717965,5.40300103,0.057563991,0.077072668,0.024658135,50.476,0.0,0.0,0.0,0.0,0.0,0.0,0.0,0.0,0.0,0.0,0.0,0.0,0.0,1837.5640841885183,6.0,0.238256832,2.876736111,90.0,25.14285714,21.0,68.0,25.77777778,9.0,95.657834578,159.6817704,540.0,44.50992942,298.0,91.22442932669496
2025-12-08 06:00:00,2.764768871,1.348545083,1.416072848,1150.021577,4000.667888,0.0,2165.330058,1254.723589,202.9605676,106446.6963,3.08316871,0.9328835,11.51985766,0.354744334,87.54725884,2.633948326,27.751,6.8,1.03,0.42,87.51,11.46,6.385,70.5,11.39,16.82,1.29,15.6904356,5.088888889,79.51111111,65.04,32.62,0.048,5.79,2.14,9.38,2.42,0.029,0.15,54.44,10.88,0.06,1.8791019,0.15,99.971,0.1,97.08,0.74,0.51,1.16,0.0,0.0,0.501,1.0,59.7169595,4.31171888,3.632483621,0.05587433,0.016975104,0.066112031,0.320770578,4.056715902,5.369827874,0.057249553,0.077125074,0.02470006,50.37,0.0,0.0,0.0,0.0,0.0,0.0,0.0,0.0,0.0,0.0,0.0,0.0,0.0,1837.5640841885183,6.0,0.124503104,2.873876203,90.0,25.14285714,21.0,68.0,25.77777778,9.0,96.9819633905,169.6751954,539.3360996,43.48653232,298.0,92.473361
2025-12-08 07:00:00,2.725555142,1.348356377,1.376871285,1155.205858,3998.026314,0.0,2151.471778,1302.32718,207.9028109,107590.769,3.048715192,0.932337866,11.5129463,0.355108089,87.55471583,2.621216868,31.918,6.8,1.03,0.42,87.51,11.46,7.496,70.5,11.39,16.82,1.29,16.31980913,5.088888889,79.51111111,65.04,32.62,0.048,5.79,2.14,9.38,2.42,0.029,0.15,54.44,10.88,0.06,1.8791019,0.15,116.886,0.1,97.08,0.74,0.51,1.16,0.0,0.0,0.593,1.0,59.77216817,4.291386524,3.621782381,0.055436552,0.017043203,0.065805586,0.317881243,4.034437866,5.339037487,0.056957701,0.077173716,0.024738973,58.607,0.0,0.0,0.0,0.0,0.0,0.0,0.0,0.0,0.0,0.0,0.0,0.0,0.0,1837.5640841885183,7.0,0.150361492,2.937671912,90.0,25.14285714,21.0,68.0,25.77777778,9.0,97.268617998,171.8386264,540.0,43.98244787,298.0,94.97171548
2025-12-08 08:00:00,2.74133545,1.348318761,1.392942333,1153.003056,3999.033331,0.0,2166.362533,1281.390661,205.5854161,106884.9883,3.067879556,0.938610411,11.48891507,0.37202411,87.57247452,2.551967123,27.375,6.7,1.02,0.42,87.61,11.37,6.486,70.23,11.36,16.9,1.51,15.69175691,5.088888889,79.51111111,65.04,32.62,0.048,5.6,2.12,9.46,2.36,0.026,0.15,54.5,11.17,0.058,1.994642857,0.14,100.673,0.1,97.23,0.62,0.5,0.98,0.0,0.0,0.483,1.0,59.7668812,4.322596381,4.025892998,0.082791896,0.016350275,0.063355429,0.196497246,3.814323761,5.442500393,0.066751377,0.113502754,0.023908655,50.84,0.0,0.0,0.0,0.0,0.0,0.0,0.0,0.0,0.0,0.0,0.0,0.0,0.0,1837.5640841885183,6.0,0.334295995,2.850308644,90.0,25.14285714,21.0,68.0,25.77777778,9.0,96.218114909,163.9103012,544.4305556,43.95302383,298.0,95.73380556
2025-12-08 09:00:00,2.710941442,1.348076397,1.363225692,1192.263611,4004.698236,0.0,2150.438544,1295.635672,210.7030278,105756.1328,3.105037767,0.938595068,11.48861918,0.372030685,87.57278575,2.551594521,27.375,6.7,1.02,0.42,87.61,11.37,6.373,70.23,11.36,16.9,1.51,17.25188284,5.088888889,79.51111111,65.04,32.62,0.048,5.6,2.12,9.46,2.36,0.026,0.15,54.5,11.17,0.058,1.994642857,0.14,100.489,0.1,97.23,0.62,0.5,0.98,0.0,0.0,0.487,1.0,59.73904025,4.331996056,4.031711844,0.082814276,0.016377132,0.06347852,0.196228684,3.825580991,5.458793163,0.066885658,0.113771316,0.023939987,51.722,0.0,0.0,0.0,0.0,0.0,0.0,0.0,0.0,0.0,0.0,0.0,0.0,0.0,1837.5640841885183,6.0,0.189838794,3.058561594,90.0,25.14285714,21.0,68.0,25.77777778,9.0,99.95187355025,192.0896117,551.7305556,42.98422714,298.0,89.81163889
2025-12-08 10:00:00,2.707292386,1.348199947,1.358982664,1203.805556,3999.495158,0.0,2164.503961,1272.127828,207.831275,103434.3322,3.176169369,0.938460955,11.48603271,0.372088162,87.57550634,2.548337485,27.699,6.7,1.02,0.42,87.61,11.37,6.31,70.23,11.36,16.9,1.51,16.87129689,5.088888889,79.51111111,65.04,32.62,0.048,5.6,2.12,9.46,2.36,0.026,0.15,54.5,11.17,0.058,1.994642857,0.14,99.924,0.1,97.23,0.62,0.5,0.98,0.0,0.0,0.516,1.0,59.5985319,4.379434568,4.061078542,0.082927225,0.01651267,0.064099738,0.194873298,3.882394256,5.541019917,0.067563351,0.115126702,0.024098115,52.367,0.0,0.0,0.0,0.0,0.0,0.0,0.0,0.0,0.0,0.0,0.0,0.0,0.0,1837.5640841885183,6.0,0.297368848,3.138856719,90.0,25.14285714,21.0,68.0,25.77777778,9.0,99.00595536675,178.6875039,556.0777778,43.36066581,301.3194444,94.41788889
2025-12-08 11:00:00,2.770897567,1.348079994,1.422759247,1166.573611,3998.22215,0.0,2164.066336,1246.419342,204.5549286,106179.9453,3.091509756,0.937738322,11.47209621,0.372397862,87.59016547,2.530787817,27.316,6.7,1.02,0.42,87.61,11.37,6.163,70.23,11.36,16.9,1.51,16.15133273,5.088888889,79.51111111,65.04,32.62,0.048,5.6,2.12,9.46,2.36,0.026,0.15,54.5,11.17,0.058,1.994642857,0.14,99.222,0.1,97.23,0.62,0.5,0.98,0.0,0.0,0.579,1.0,59.56188007,4.391808979,4.068738892,0.082956688,0.016548026,0.064261784,0.194519743,3.897214087,5.562468897,0.067740128,0.115480257,0.024139363,51.764,0.0,0.0,0.0,0.0,0.0,0.0,0.0,0.0,0.0,0.0,0.0,0.0,0.0,1837.5640841885183,6.0,0.255018217,3.074709047,90.0,25.14285714,21.0,68.0,25.77777778,9.0,101.271095194,192.6120392,546.0277778,42.90322561,303.0,83.85422222
2025-12-08 12:00:00,2.806857564,1.348047439,1.458863497,1139.78,3999.294392,0.0,2156.723575,1215.71775,198.9115661,106183.1225,3.095701647,0.938561104,11.48796415,0.372045241,87.57347474,2.550769676,27.674,6.7,1.02,0.42,87.61,11.37,6.268,70.23,11.36,16.9,1.51,15.63530576,5.088888889,79.51111111,65.04,32.62,0.048,5.6,2.12,9.46,2.36,0.026,0.15,54.5,11.17,0.058,1.994642857,0.14,100.147,0.1,97.23,0.62,0.5,0.98,0.0,0.0,0.614,1.0,59.52366374,4.4047116,4.076726229,0.082987409,0.01658489,0.064430747,0.194151097,3.912666511,5.58483344,0.067924451,0.115848903,0.024182372,51.543,0.0,0.0,0.0,0.0,0.0,0.0,0.0,0.0,0.0,0.0,0.0,0.0,0.0,1837.5640841885183,6.0,0.304733156,3.008391208,90.0,25.14285714,21.0,68.0,25.77777778,9.0,99.54369482725,179.5750553,539.4027778,43.27506711,303.0,87.06836111
2025-12-08 13:00:00,2.813207258,1.347985936,1.464899928,1120.648889,3999.978408,0.0,2158.11255,1212.478828,195.9963422,106268.9533,3.095319964,0.938860207,11.49373257,0.371917054,87.56740722,2.558033607,27.97,6.7,1.02,0.42,87.61,11.37,5.834,70.23,11.36,16.9,1.51,15.03097229,5.088888889,79.51111111,65.04,32.62,0.048,5.6,2.12,9.46,2.36,0.026,0.15,54.5,11.17,0.058,1.994642857,0.14,100.699,0.1,97.23,0.62,0.5,0.98,0.0,0.0,0.63,1.0,59.55805504,4.393100388,4.069538336,0.082959763,0.016551715,0.064278696,0.194482846,3.898760703,5.564707339,0.067758577,0.115517154,0.024143668,51.271,0.0,0.0,0.0,0.0,0.0,0.0,0.0,0.0,0.0,0.0,0.0,0.0,0.0,1837.5640841885183,6.0,0.371226786,2.875409894,90.0,25.14285714,21.0,68.0,25.77777778,9.0,98.26926536025,169.9567197,533.8333333,44.22725975,303.0,88.44
2025-12-08 14:00:00,2.825685517,1.3484272,1.477222892,1124.755,3999.792367,0.0,2134.319344,1204.252,196.4254836,106440.5883,3.108154764,0.938609744,11.4889022,0.372024395,87.57248805,2.551950924,28.038,6.7,1.02,0.42,87.61,11.37,5.943,70.23,11.36,16.9,1.51,14.82081479,5.088888889,79.51111111,65.04,32.62,0.048,5.6,2.12,9.46,2.36,0.026,0.15,54.5,11.17,0.058,1.994642857,0.14,99.136,0.1,97.23,0.62,0.5,0.98,0.0,0.0,0.629,1.0,59.63502224,4.367114678,4.053451944,0.082897892,0.016477471,0.063938406,0.195225295,3.867639722,5.519665442,0.067387353,0.114774705,0.024057049,51.71,0.0,0.0,0.0,0.0,0.0,0.0,0.0,0.0,0.0,0.0,0.0,0.0,0.0,1837.5640841885183,6.0,0.273514566,3.217222856,90.0,25.14285714,21.0,68.0,25.77777778,9.0,99.56406360175,179.7287819,530.0,43.10706653,303.0,82.46211111
2025-12-08 15:00:00,2.824315108,1.348341594,1.476021278,1133.745278,3996.133361,0.0,2148.132222,1196.579892,196.2983328,105635.4917,3.132241997,0.937871858,11.47467154,0.372340632,87.5874566,2.534030829,27.766,6.7,1.02,0.42,87.61,11.37,6.262,70.23,11.36,16.9,1.51,14.38021861,5.088888889,79.51111111,65.04,32.62,0.048,5.6,2.12,9.46,2.36,0.026,0.15,54.5,11.17,0.058,1.994642857,0.14,99.703,0.1,97.23,0.62,0.5,0.98,0.0,0.0,0.624,1.0,59.63414341,4.36741139,4.053635623,0.082898599,0.016478318,0.063942292,0.195216817,3.86799507,5.520179743,0.067391591,0.114783183,0.024058038,51.518,0.0,0.0,0.0,0.0,0.0,0.0,0.0,0.0,0.0,0.0,0.0,0.0,0.0,1837.5640841885183,6.0,0.36246813,3.118674453,90.0,25.14285714,21.0,68.0,25.77777778,9.0,96.24814290225,154.7029653,530.0,43.86569581,303.0,92.95373611
2025-12-08 16:00:00,2.802352489,1.316030056,1.486247467,1159.5225,4006.4008,0.0,2213.335058,1203.782042,203.735215,107171.2181,3.073759294,0.95048268,11.44592844,0.38213799,87.60358888,2.724133995,28.031,6.7,1.02,0.42,87.61,11.37,6.345,70.71,11.13,16.68,1.48,14.38192913,5.088888889,79.51111111,65.04,32.62,0.048,5.69,2.15,8.76,2.45,0.025,0.15,54.26,11.23,0.059,1.973637961,0.15,99.155,0.1,97.23,0.62,0.5,0.98,0.0,0.0,0.84,1.0,59.5789974,4.386029818,4.065161316,0.082942928,0.016531514,0.064186105,0.194684862,3.890292853,5.552451684,0.067657569,0.115315138,0.024120099,50.708,0.0,0.0,0.0,0.0,0.0,0.0,0.0,0.0,0.0,0.0,0.0,0.0,0.0,1837.5640841885183,6.0,0.290160301,3.075319939,90.0,25.14285714,21.0,68.0,25.77777778,9.0,98.5836561795,172.3294806,530.0,43.07475264,303.0,83.456
2025-12-08 17:00:00,2.768610878,1.289339206,1.479490067,1159.130278,3994.990953,0.0,2213.124503,1230.000203,208.9669822,109039.0086,3.017684675,0.950263872,11.43870779,0.382302096,87.61102834,2.713193615,27.627,6.7,1.02,0.42,87.61,11.37,6.119,70.71,11.13,16.68,1.48,14.5064009,5.088888889,79.51111111,65.04,32.62,0.048,5.69,2.15,8.76,2.45,0.025,0.15,54.26,11.23,0.059,1.973637961,0.15,95.967,0.1,97.23,0.62,0.5,0.98,0.0,0.0,0.961,1.0,59.63377246,4.367536631,4.053713152,0.082898897,0.016478676,0.063943932,0.195213239,3.86814506,5.520396827,0.06739338,0.114786761,0.024058455,51.937,0.0,0.0,0.0,0.0,0.0,0.0,0.0,0.0,0.0,0.0,0.0,0.0,0.0,1837.5640841885183,6.0,0.333546446,3.074202692,90.0,25.14285714,21.0,68.0,25.77777778,9.0,96.510586275,156.68367,530.4916667,42.46282956,303.0,92.584
2025-12-08 18:00:00,2.789689347,1.342088033,1.447719633,1174.130833,4022.333997,0.0,2193.465297,1264.482247,211.0007706,109515.1475,3.022728983,0.950253712,11.43837249,0.382309716,87.6113738,2.712685585,31.926,6.7,1.02,0.42,87.61,11.37,7.115,70.71,11.13,16.68,1.48,15.64131321,5.088888889,79.51111111,65.04,32.62,0.048,5.69,2.15,8.76,2.45,0.025,0.15,54.26,11.23,0.059,1.973637961,0.15,114.589,0.1,97.23,0.62,0.5,0.98,0.0,0.0,1.273,1.0,59.67461386,4.353747731,4.045177167,0.082866066,0.016439279,0.063763363,0.195607208,3.851631211,5.496496067,0.067196396,0.114392792,0.024012492,61.157,0.0,0.0,0.0,0.0,0.0,0.0,0.0,0.0,0.0,0.0,0.0,0.0,0.0,1837.5640841885183,7.0,-0.020227689,3.292213214,90.0,25.14285714,21.0,68.0,25.77777778,9.0,97.48429815425,164.0324389,537.9805556,42.12325644,303.0,95.355
