Repository: saikumar-voptimai/evonith_bf_webapp

# Evonith BF2 — Blast Furnace Intelligence Platform

Monitoring, modelling and optimisation of **Blast Furnace 2 (BF2)** at Evonith Steel: live telemetry from InfluxDB,
manual plant reports from Neon PostgreSQL, a two-zone energy model of the furnace, blend and fuel optimisers, a
conversational assistant (FurnaceMind) and a live digital twin evaluated every hour.

The platform has three deployable parts that share one Python service layer, plus the shared data library:

| Part | Path | What it is |
|---|---|---|
| **Streamlit app** (legacy) | `src/app.py`, `src/custom_pages/` | The original 11-page dashboard; still the home of the model pages. Served under `/legacy` in production |

File: src/data/V13_df_filtered.csv (part 262 of 268)
NM3/HR.,STEAMKGS/HR.,RAFTOC,PERMEABILITYKGS/HR.,TUYEREVELOCITYM/S,HOT BLAST VOLUMENM3/HR.,O2 ENRICHMENT %,COKE_VM%,COKE_ASH%,COKE_IM%,COKE_FC%,COKE_MOIST%,COKE_CALC_MT,NUTCOKE_MOIST%,NUTCOKE_VM%,NUTCOKE_IM%,NUTCOKE_FC%,NUTCOKE_ASH%,NUTCOKE_CALC_MT,PCI_2_FC%,PCI_2_ASH%,PCI_2_VM%,PCI_2_IM%,PCI_2_CALC_MT,SINTER_SP_02_COLD_STRENGTH_AI,SINTER_SP_02_COLD_STRENGTH_TI,SINTER_SP_02_HOT_STRENGTH_RI,SINTER_SP_02_HOT_STRENGTH_RDI,SINTER_SP_02_P%,SINTER_SP_02_SIO2%,SINTER_SP_02_MGO%,SINTER_SP_02_FEO%,SINTER_SP_02_AL2O3%,SINTER_SP_02_NA2O%,SINTER_SP_02_TIO2%,SINTER_SP_02_FE(T)%,SINTER_SP_02_CAO%,SINTER_SP_02_K2O%,SINTER_SP_02_BASICITY,SINTER_SP_02_MNO%,SINTER_CALC_MT,FLUX_TM%,FLUX_SIO2%,FLUX_FE2O3%,FLUX_AL2O3%,FLUX_LOI%,FLUX_MGO%,FLUX_CAO%,FLUX_CALC_MT,GEOMIN TYPE,ORE_FE(T)%,ORE_LOI%,ORE_TM%,ORE_MGO%,ORE_NA2O%,ORE_P%,ORE_TIO2%,ORE_AL2O3%,ORE_SIO2%,ORE_MNO%,ORE_CAO%,ORE_K2O%,ORE_CALC_MT,LLOYDS_PELLET_PCT_SIO2,LLOYDS_PELLET_PCT_AL2O3,LLOYDS_PELLET_PCT_FE2O3,LLOYDS_PELLET_PCT_MGO,LLOYDS_PELLET_PCT_TIO2,LLOYDS_PELLET_PCT_NA2O,TOTAL_PELLET_CALC_MT,LLOYDS_PELLET_PCT_K2O,LLOYDS_PELLET_PCT_TM,LLOYDS_PELLET_PCT_LOI,LLOYDS_PELLET_PCT_MNO,LLOYDS_PELLET_PCT_CAO,LLOYDS_PELLET_PCT_P,DAILYPRODUCTION,CHARGES/HRS.,STOCKRODLEVEL,FURNACE TOP GAS ANALYSISH2%,COKE_DISCHARGE_TIME,WEIGHTED_COKE_ANGLE,TOTAL_COKE_PORTIONS,NON_COKE_DISCHARGE_TIME,WEIGHTED_NON_COKE_ANGLE,TOTAL_NON_COKE_PORTIONS,UNITCOST LAKHS/THM,ACTUALKG/THM.,ACT. FUEL RATEKG/THM.,FURNACETOPGASANALYSISCO2ETACO,COKE RATE KG/THM,PRODUCTIONTONNESPERHR
2025-12-10 22:00:00,2.776467594,1.348269889,1.428142394,1181.365833,3599.163022,0.0,2309.052903,1240.597728,206.0522425,105944.2495,2.791231984,0.945135495,11.42462015,0.41027099,87.63024435,3.373034163,34.54,6.35,0.965,0.455,87.145,11.89,2.864,70.99,10.95,16.8,1.26,10.94574541,5.088888889,79.97666667,70.01,35.69,0.047,5.39,2.15,9.64,2.34,0.026,0.15,54.66,11.06,0.057,2.051948052,0.16,74.984,0.2,97.05,0.28,0.56,1.2,0.0,0.0,0.549,1.0,58.96012057,4.431179058,4.196738566,0.053376819,0.027402911,0.069804314,0.505780224,4.773201146,5.466106293,0.049869543,0.066753638,0.030331159,40.473,0.0,0.0,0.0,0.0,0.0,0.0,0.0,0.0,0.0,0.0,0.0,0.0,0.0,1837.5640841885183,6.0,0.282524608,2.938472564,90.0,25.14285714,21.0,68.0,25.77777778,9.0,92.38391754525,131.1993777,486.9305556,40.49125406,300.0,83.42833333
2025-12-13 00:00:00,2.528585497,1.347876875,1.180737721,1080.216389,3413.023339,0.0,2278.4465,1535.930931,209.9246961,108522.7011,2.5941849,0.940315576,11.36694268,0.382894471,87.69274174,3.325246113,32.607,6.6,1.0,0.4,87.23,11.77,5.277,69.02,11.08,18.52,1.38,8.994982768,5.133333333,79.53333333,70.01,35.69,0.048,5.34,2.22,8.81,2.41,0.025,0.14,55.01,10.47,0.06,1.960674157,0.16,93.57,0.2,95.16,0.86,0.79,1.08,0.0,0.0,1.075,1.0,59.02315702,4.632003411,3.850719095,0.039295987,0.018380268,0.06229937,0.529807703,4.815949906,5.185255948,0.074085286,0.035493312,0.022619732,55.695,0.0,0.0,0.0,0.0,0.0,0.0,0.0,0.0,0.0,0.0,0.0,0.0,0.0,1837.5640841885183,7.0,0.289469049,2.390657161,90.0,25.14285714,21.0,68.0,25.77777778,9.0,112.998919878925,98.10505569,544.5277778,44.69587542,400.0,91.68725
2025-12-13 01:00:00,2.563371983,1.348156603,1.214935294,1134.923611,3499.340061,0.0,2253.283092,1509.364894,218.6668969,109664.0625,2.644644428,0.940127055,11.3627952,0.382658818,87.69707774,3.310164382,27.862,6.6,1.0,0.4,87.23,11.77,5.32,69.02,11.08,18.52,1.38,10.63630602,5.133333333,79.53333333,70.01,35.69,0.048,5.34,2.22,8.81,2.41,0.025,0.14,55.01,10.47,0.06,1.960674157,0.16,93.828,0.2,95.16,0.86,0.79,1.08,0.0,0.0,0.847,1.0,59.41940422,4.480176734,3.779231198,0.038274731,0.018448351,0.059909768,0.506318822,4.650506486,4.970451836,0.070340682,0.033791219,0.022551649,48.491,0.0,0.0,0.0,0.0,0.0,0.0,0.0,0.0,0.0,0.0,0.0,0.0,0.0,1837.5640841885183,6.0,0.348714928,2.6738201,90.0,25.14285714,21.0,68.0,25.77777778,9.0,114.49715321575,109.4124771,557.5,43.83422489,400.0,97.21291667
2025-12-13 02:00:00,2.587552994,1.347970297,1.239507491,1091.478889,3530.383072,0.0,2221.867844,1500.713969,213.5927092,111346.0817,2.632307708,0.940328287,11.36722232,0.382910359,87.69244939,3.326262989,27.811,6.6,1.0,0.4,87.23,11.77,5.336,69.02,11.08,18.52,1.38,10.17096227,5.133333333,79.53333333,70.01,35.69,0.048,5.34,2.22,8.81,2.41,0.025,0.14,55.01,10.47,0.06,1.960674157,0.16,91.041,0.2,95.16,0.86,0.79,1.08,0.0,0.0,0.841,1.0,59.39060217,4.49121257,3.784427443,0.038348963,0.018443402,0.060083461,0.50802616,4.662532083,4.986065318,0.070612866,0.033914939,0.022556598,48.624,0.0,0.0,0.0,0.0,0.0,0.0,0.0,0.0,0.0,0.0,0.0,0.0,0.0,1837.5640841885183,7.0,0.327231341,2.793941292,90.0,25.14285714,21.0,68.0,25.77777778,9.0,113.21935176775,106.0580007,541.6666667,43.66215656,396.6666667,95.9
2025-12-13 03:00:00,2.616150572,1.347964294,1.268297817,1123.475,3912.003933,0.0,2279.280653,1468.450472,217.2316253,111562.3733,2.890990981,0.940310671,11.36683475,0.382888338,87.69285458,3.324853647,32.285,6.6,1.0,0.4,87.23,11.77,6.864,69.02,11.08,18.52,1.38,10.34023723,5.133333333,79.53333333,70.01,35.69,0.048,5.34,2.22,8.81,2.41,0.025,0.14,55.01,10.47,0.06,1.960674157,0.16,113.059,0.2,95.16,0.86,0.79,1.08,0.0,0.0,0.975,1.0,59.16854404,4.5762967,3.824489478,0.038921278,0.018405248,0.061422602,0.5211894,4.755247077,5.106442193,0.072711354,0.034868797,0.022594752,57.735,0.0,0.0,0.0,0.0,0.0,0.0,0.0,0.0,0.0,0.0,0.0,0.0,0.0,1837.5640841885183,6.0,0.264997259,2.56544175,90.0,25.14285714,21.0,68.0,25.77777778,9.0,105.16198773325,114.4300961,513.8055556,44.78079203,360.0,90.36291667
2025-12-13 04:00:00,2.643843997,1.348270519,1.295481814,1124.387222,3996.024417,0.0,2252.50465,1416.915889,212.8144692,109925.8994,2.997108392,0.940186121,11.36409466,0.382732651,87.69571922,3.314889683,32.452,6.6,1.0,0.4,87.23,11.77,6.871,69.02,11.08,18.52,1.38,11.07978747,5.133333333,79.53333333,70.01,35.69,0.048,5.34,2.22,8.81,2.41,0.025,0.14,55.01,10.47,0.06,1.960674157,0.16,117.351,0.2,95.16,0.86,0.79,1.08,0.0,0.0,0.988,1.0,59.14022601,4.587147079,3.829598401,0.038994263,0.018400382,0.061593376,0.522868046,4.767070584,5.121793289,0.072978964,0.034990438,0.022599618,57.52,0.0,0.0,0.0,0.0,0.0,0.0,0.0,0.0,0.0,0.0,0.0,0.0,0.0,1837.5640841885183,7.0,0.271539166,2.712135078,90.0,25.14285714,21.0,68.0,25.77777778,9.0,106.485927455,124.422094,518.1388889,44.66187017,360.0,89.05
2025-12-13 05:00:00,2.633833189,1.348224125,1.285729241,1108.313611,4003.40795,0.0,2279.232561,1439.461967,212.3608089,110754.0628,2.974034589,0.939960257,11.35912566,0.382450322,87.70091408,3.29682058,27.678,6.6,1.0,0.4,87.23,11.77,6.023,69.02,11.08,18.52,1.38,10.04386051,5.133333333,79.53333333,70.01,35.69,0.048,5.34,2.22,8.81,2.41,0.025,0.14,55.01,10.47,0.06,1.960674157,0.16,96.584,0.2,95.16,0.86,0.79,1.08,0.0,0.0,0.834,1.0,59.38120975,4.325923211,4.287266615,0.056603216,0.015230347,0.060687082,0.447751954,4.505796849,5.357016727,0.069442712,0.059641975,0.043030092,49.382,0.0,0.0,0.0,0.0,0.0,0.0,0.0,0.0,0.0,0.0,0.0,0.0,0.0,1837.5640841885183,6.0,0.246144813,2.494968508,90.0,25.14285714,21.0,68.0,25.77777778,9.0,97.968360359,106.2077512,518.4305556,44.84812611,335.5833333,94.56805556
2025-12-13 06:00:00,2.64010434,1.348094701,1.292005457,1157.171311,3995.143242,0.0,2235.259869,1412.235717,216.0626525,108966.2893,3.00388123,0.940192883,11.36424343,0.382741104,87.69556368,3.31543067,32.403,6.6,1.0,0.4,87.23,11.77,6.931,69.02,11.08,18.52,1.38,13.66055478,5.133333333,79.53333333,70.01,35.69,0.048,5.34,2.22,8.81,2.41,0.025,0.14,55.01,10.47,0.06,1.960674157,0.16,115.022,0.2,95.16,0.86,0.79,1.08,0.0,0.0,0.995,1.0,59.48835712,4.282123061,4.276082385,0.056623406,0.015196553,0.060049812,0.440411582,4.458448466,5.304879869,0.068409686,0.059599276,0.043344467,58.02,0.0,0.0,0.0,0.0,0.0,0.0,0.0,0.0,0.0,0.0,0.0,0.0,0.0,1837.5640841885183,7.0,0.296269833,2.706151369,90.0,25.14285714,21.0,68.0,25.77777778,9.0,101.01947642575,146.8451051,541.4344262,44.44206561,326.25,93.02696721
2025-12-13 07:00:00,2.656844237,1.348226237,1.308728169,1109.725726,4007.965452,0.0,2160.794199,1410.426398,210.5151237,110420.4892,2.975417855,0.940212951,11.36468493,0.382766189,87.69510212,3.317036096,27.565,6.6,1.0,0.4,87.23,11.77,5.825,69.02,11.08,18.52,1.38,14.95020658,5.133333333,79.53333333,70.01,35.69,0.048,5.34,2.22,8.81,2.41,0.025,0.14,55.01,10.47,0.06,1.960674157,0.16,97.124,0.2,95.16,0.86,0.79,1.08,0.0,0.0,0.867,1.0,59.51623878,4.274666321,4.26147832,0.056203279,0.015262695,0.05987122,0.439920918,4.449876341,5.282775938,0.06817025,0.058988791,0.042948582,50.138,0.0,0.0,0.0,0.0,0.0,0.0,0.0,0.0,0.0,0.0,0.0,0.0,0.0,1837.5640841885183,6.0,0.394722811,2.814685145,90.0,25.14285714,21.0,68.0,25.77777778,9.0,100.002037043,160.3927324,540.0,44.68465166,315.0,93.21
2025-12-13 08:00:00,2.639379092,1.347988403,1.291433883,1145.698889,3999.323972,0.0,2171.535867,1425.006042,216.6962417,110235.7975,2.973587808,0.965054249,11.49007682,0.395162747,87.54486893,3.284493556,27.466,6.6,1.0,0.4,87.23,11.77,5.988,68.66,11.16,18.75,1.43,15.59496036,5.133333333,79.53333333,70.01,35.69,0.05,5.68,2.2,9.4,2.6,0.027,0.16,54.62,10.6,0.06,1.866197183,0.13,100.062,0.135816165,64.62133122,0.584009509,0.536473851,0.73340729,0.0,0.0,1.262,1.0,59.63009858,4.231524801,4.239496949,0.055857456,0.015291484,0.059183008,0.433346249,4.402798467,5.220001956,0.067097872,0.058425911,0.042870208,51.128,0.0,0.0,0.0,0.0,0.0,0.0,0.0,0.0,0.0,0.0,0.0,0.0,0.0,1837.5640841885183,6.0,0.319460847,2.939533514,90.0,25.14285714,21.0,68.0,25.77777778,9.0,100.918568269,167.3099492,540.0,44.541841,315.0,93.21
2025-12-13 09:00:00,2.619365608,1.348134847,1.271216822,1148.893056,4003.922333,0.0,2174.776156,1433.060272,216.3300039,109142.1944,3.007804358,0.965179872,11.4960439,0.395539615,87.53877623,3.306477516,28.02,6.6,1.0,0.4,87.23,11.77,5.95,68.66,11.16,18.75,1.43,15.52249807,5.133333333,79.53333333,70.01,35.69,0.05,5.68,2.2,9.4,2.6,0.027,0.16,54.62,10.6,0.06,1.866197183,0.13,98.767,0.186870897,88.91317287,0.803544858,0.738140044,1.009102845,0.0,0.0,0.914,1.0,59.68891649,4.210945042,4.223078428,0.055494622,0.015338803,0.058821963,0.430564502,4.380102093,5.183877567,0.06655662,0.057875611,0.042622883,51.13,0.0,0.0,0.0,0.0,0.0,0.0,0.0,0.0,0.0,0.0,0.0,0.0,0.0,1837.5640841885183,6.0,0.337609296,2.933183811,90.0,25.14285714,21.0,68.0,25.77777778,9.0,102.273195481,177.5335508,547.6666667,45.22399464,315.0,87.43416667
2025-12-13 10:00:00,2.662422742,1.347987786,1.314480387,1128.304167,4058.175656,0.0,2171.405311,1390.070972,210.9295761,109284.3942,3.046316744,0.965180265,11.49606259,0.395540795,87.53875715,3.306546372,28.153,6.6,1.0,0.4,87.23,11.77,5.555,68.66,11.16,18.75,1.43,15.11820964,5.133333333,79.53333333,70.01,35.69,0.05,5.68,2.2,9.4,2.6,0.027,0.16,54.62,10.6,0.06,1.866197183,0.13,99.63,0.2,95.16,0.86,0.79,1.08,0.0,0.0,0.831,1.0,59.65344409,4.220294066,4.242067322,0.056044001,0.015252034,0.059049623,0.431139115,4.390876879,5.212297768,0.066860215,0.058673258,0.043143251,50.771,0.0,0.0,0.0,0.0,0.0,0.0,0.0,0.0,0.0,0.0,0.0,0.0,0.0,1837.5640841885183,6.0,0.354187613,2.898694689,90.0,25.14285714,21.0,68.0,25.77777778,9.0,101.61685043725,172.5800033,544.875,44.59228633,315.0,87.60116667
2025-12-13 11:00:00,2.692402819,1.347837081,1.344464825,1160.585556,4201.530433,0.0,2230.736058,1381.342825,217.60164,111060.685,3.101099308,0.965132166,11.49377789,0.395396498,87.54108995,3.298129058,32.497,6.6,1.0,0.4,87.23,11.77,7.446,68.66,11.16,18.75,1.43,14.36839834,5.133333333,79.53333333,70.01,35.69,0.05,5.68,2.2,9.4,2.6,0.027,0.16,54.62,10.6,0.06,1.866197183,0.13,117.776,0.2,95.16,0.86,0.79,1.08,0.0,0.0,0.976,1.0,59.682806,4.206029915,4.245712965,0.05629364,0.015199771,0.058882314,0.428313065,4.375750616,5.202909536,0.066560275,0.059005511,0.043503525,58.432,0.0,0.0,0.0,0.0,0.0,0.0,0.0,0.0,0.0,0.0,0.0,0.0,0.0,1837.5640841885183,6.0,0.215912578,2.808738414,90.0,25.14285714,21.0,68.0,25.77777778,9.0,100.438457275,163.68647,540.0,44.49747925,315.0,87.78
2025-12-13 12:00:00,2.705053908,1.34785935,1.357270477,1134.418889,4201.049294,0.0,2206.492856,1357.008686,211.3731783,110342.0507,3.126636792,0.965036935,11.48925442,0.395110805,87.54570865,3.281463644,27.616,6.6,1.0,0.4,87.23,11.77,6.382,68.66,11.16,18.75,1.43,14.40708027,5.133333333,79.53333333,70.01,35.69,0.05,5.68,2.2,9.4,2.6,0.027,0.16,54.62,10.6,0.06,1.866197183,0.13,100.518,0.2,95.16,0.86,0.79,1.08,0.0,0.0,0.833,1.0,59.60041206,4.265565439,4.177595835,0.053487375,0.01571738,0.059288627,0.443269935,4.436754557,5.186994096,0.067547369,0.055106107,0.040127847,50.138,0.0,0.0,0.0,0.0,0.0,0.0,0.0,0.0,0.0,0.0,0.0,0.0,0.0,1837.5640841885183,6.0,0.363728605,2.836926131,90.0,25.14285714,21.0,68.0,25.77777778,9.0,98.93785084975,153.8024383,537.4166667,43.94508847,314.2361111,93.67263889
2025-12-13 13:00:00,2.716933417,1.348045014,1.3688088,1151.977222,4198.949167,0.0,2195.279206,1370.392981,217.1590417,112293.7531,3.070549931,0.965195927,11.49680652,0.39558778,87.53799755,3.309287179,27.791,6.6,1.0,0.4,87.23,11.77,6.191,68.66,11.16,18.75,1.43,15.49608713,5.133333333,79.53333333,70.01,35.69,0.05,5.68,2.2,9.4,2.6,0.027,0.16,54.62,10.6,0.06,1.866197183,0.13,100.792,0.2,95.16,0.86,0.79,1.08,0.0,0.0,0.829,1.0,59.65051883,4.213931969,4.264799344,0.056859261,0.015109241,0.059091499,0.428617276,4.384980014,5.230093733,0.066832081,0.059823927,0.044050803,50.036,0.0,0.0,0.0,0.0,0.0,0.0,0.0,0.0,0.0,0.0,0.0,0.0,0.0,1837.5640841885183,7.0,0.334623857,2.894909,90.0,25.14285714,21.0,68.0,25.77777778,9.0,102.145761504,186.0057472,535.0,43.94608769,310.0,83.30972222
2025-12-13 14:00:00,2.71609391,1.34819711,1.367844934,1156.197612,4199.734015,0.0,2193.717042,1361.444424,216.4528561,111495.8445,3.092672436,0.966369252,11.55253946,0.399107756,87.48109128,3.51461908,26.226,6.6,1.0,0.4,87.23,11.77,5.965,68.66,11.16,18.75,1.43,15.64636009,5.133333333,79.53333333,70.01,35.69,0.05,5.68,2.2,9.4,2.6,0.027,0.16,54.62,10.6,0.06,1.866197183,0.13,100.253,0.2,95.16,0.86,0.79,1.08,0.0,0.0,0.823,1.0,59.36845395,4.438935551,3.96872739,0.044964936,0.01728417,0.060413823,0.487453022,4.613977688,5.129702512,0.070369233,0.043251753,0.029925871,49.481,0.0,0.0,0.0,0.0,0.0,0.0,0.0,0.0,0.0,0.0,0.0,0.0,0.0,1837.5640841885183,6.0,0.258576965,2.912313448,90.0,25.14285714,21.0,68.0,25.77777778,9.0,100.02485982825,169.9989421,539.0,45.12301815,310.0,92.03798507
2025-12-13 15:00:00,2.720473961,1.348152297,1.372476707,1130.649444,4202.039033,0.0,2165.946675,1355.619908,212.0595603,111448.115,3.1004517,0.965247539,11.49925812,0.395742618,87.53549434,3.318319377,27.228,6.6,1.0,0.4,87.23,11.77,5.86,68.66,11.16,18.75,1.43,15.63588344,5.133333333,79.53333333,70.01,35.69,0.05,5.68,2.2,9.4,2.6,0.027,0.16,54.62,10.6,0.06,1.866197183,0.13,100.048,0.2,95.16,0.86,0.79,1.08,0.0,0.0,0.776,1.0,59.26659321,4.538728033,3.806800195,0.038668574,0.018422095,0.060831308,0.515377207,4.714309022,5.053290109,0.071784772,0.034447624,0.022577905,49.278,0.0,0.0,0.0,0.0,0.0,0.0,0.0,0.0,0.0,0.0,0.0,0.0,0.0,1837.5640841885183,6.0,0.404043719,3.106545772,90.0,25.14285714,21.0,68.0,25.77777778,9.0,100.13438033775,175.4638767,540.0694444,44.30806422,307.5416667,89.11169489
2025-12-13 16:00:00,2.687668714,1.348185492,1.339405444,1150.243056,4123.443356,0.0,2205.719283,1385.707975,216.2837872,111081.3175,3.048401031,0.974943018,11.59892786,0.402009294,87.42612912,3.42089511,27.114,6.3,1.0,0.48,87.14,11.86,6.004,70.55,11.57,16.38,1.5,14.81713139,5.133333333,79.53333333,70.01,35.69,0.047,5.35,2.37,9.17,2.58,0.025,0.16,54.88,10.33,0.057,1.93,0.14,100.661,0.1,96.57,0.59,0.56,1.15,0.0,0.0,0.54,1.0,59.76876652,4.045168958,3.642026738,0.040840535,0.02418696,0.076512963,0.474306374,4.7329223,4.760094359,0.085420267,0.054391203,0.031644933,52.883,0.0,0.0,0.0,0.0,0.0,0.0,0.0,0.0,0.0,0.0,0.0,0.0,0.0,1837.5640841885183,6.0,0.323040977,2.843991108,90.0,25.14285714,21.0,68.0,25.77777778,9.0,98.0888377215,169.1453162,541.2361111,44.52429561,302.7083333,87.60001
2025-12-13 17:00:00,2.693801389,1.348063714,1.345862579,1134.165833,4195.702564,0.0,2181.251306,1377.871014,213.3132183,110962.9331,3.102631503,0.974656597,11.59618424,0.4015269,87.42915916,3.406875537,26.747,6.3,1.0,0.48,87.14,11.86,6.007,70.55,11.57,16.38,1.5,15.33672973,5.133333333,79.53333333,70.01,35.69,0.047,5.35,2.37,9.17,2.58,0.025,0.16,54.88,10.33,0.057,1.93,0.14,100.226,0.1,96.57,0.59,0.56,1.15,0.0,0.0,0.52,1.0,59.65502629,3.939325553,3.716919936,0.04459659,0.02407462,0.076499289,0.471750263,4.643215118,5.111550135,0.083911008,0.062277779,0.034167529,48.499,0.0,0.0,0.0,0.0,0.0,0.0,0.0,0.0,0.0,0.0,0.0,0.0,0.0,1837.5640841885183,6.0,0.273362501,2.928851625,90.0,25.14285714,21.0,68.0,25.77777778,9.0,96.73838864125,164.0633105,536.4861111,45.06590247,300.0,93.4805575
2025-12-13 18:00:00,2.716708378,1.348249978,1.368406292,1147.6675,4196.324253,0.0,2185.583983,1365.261758,215.816215,111938.4453,3.07586105,0.970498175,11.55635094,0.394523242,87.47315089,3.203331719,26.848,6.3,1.0,0.48,87.14,11.86,5.898,70.55,11.57,16.38,1.5,15.63831242,5.133333333,79.53333333,70.01,35.69,0.047,5.35,2.37,9.17,2.58,0.025,0.16,54.88,10.33,0.057,1.93,0.14,96.863,0.1,96.57,0.59,0.56,1.15,0.0,0.0,0.517,1.0,59.79916452,3.892574257,3.688634206,0.043900719,0.024117049,0.07563719,0.462597586,4.592537637,5.01567069,0.083758307,0.060744609,0.034082056,51.611,0.0,0.0,0.0,0.0,0.0,0.0,0.0,0.0,0.0,0.0,0.0,0.0,0.0,1837.5640841885183,6.0,0.377367938,2.964682986,90.0,25.14285714,21.0,68.0,25.77777778,9.0,98.276669744,175.6729792,535.5972222,45.00735453,300.0,89.0194525
2025-12-13 19:00:00,2.7054759,1.348225872,1.357256603,1153.073611,4155.358103,0.0,2185.572381,1393.802031,220.0831747,113297.2342,3.009364225,0.965369069,11.5072195,0.385884747,87.52741143,2.952275474,31.444,6.3,1.0,0.48,87.14,11.86,6.831,70.55,11.57,16.38,1.5,15.84047342,5.133333333,79.53333333,70.01,35.69,0.047,5.35,2.37,9.17,2.58,0.025,0.16,54.88,10.33,0.057,1.93,0.14,115.461,0.1,96.57,0.59,0.56,1.15,0.0,0.0,0.701,1.0,59.75221259,3.909520188,3.697215636,0.044088815,0.024104177,0.07592636,0.465696633,4.61060565,5.043584954,0.083827654,0.061163708,0.034080364,59.044,0.0,0.0,0.0,0.0,0.0,0.0,0.0,0.0,0.0,0.0,0.0,0.0,0.0,1837.5640841885183,7.0,0.360593801,2.969682331,90.0,25.14285714,21.0,68.0,25.77777778,9.0,98.9481373705,180.7406594,542.7,44.84519772,300.0,87.642003
2025-12-13 20:00:00,2.695613847,1.348084819,1.347740186,1130.930278,4202.073228,0.0,2163.447947,1409.993075,218.0582114,113790.295,3.031696969,0.974645288,11.59607592,0.401507853,87.4292788,3.40632199,26.74,6.3,1.0,0.48,87.14,11.86,5.823,70.55,11.57,16.38,1.5,16.08864072,5.133333333,79.53333333,70.01,35.69,0.047,5.35,2.37,9.17,2.58,0.025,0.16,54.88,10.33,0.057,1.93,0.14,100.089,0.1,96.57,0.59,0.56,1.15,0.0,0.0,0.703,1.0,60.23187605,3.719199747,3.615882425,0.042553657,0.024226176,0.072888557,0.432858264,4.410393075,4.791645476,0.082922816,0.057686726,0.034393504,48.922,0.0,0.0,0.0,0.0,0.0,0.0,0.0,0.0,0.0,0.0,0.0,0.0,0.0,1837.5640841885183,6.0,0.233335157,3.032801247,90.0,25.14285714,21.0,68.0,25.77777778,9.0,97.15659999775,171.9890147,541.4555556,44.52427275,297.4722222,93.54458333
2025-12-13 21:00:00,2.712424389,1.348495922,1.363725453,1171.206111,4199.930394,0.0,2171.627936,1398.299683,223.7697956,113992.0908,3.024301992,0.975523172,11.60448512,0.402986395,87.4199917,3.449292114,27.123,6.3,1.0,0.48,87.14,11.86,5.711,70.55,11.57,16.38,1.5,17.00796114,5.133333333,79.53333333,70.01,35.69,0.047,5.35,2.37,9.17,2.58,0.025,0.16,54.88,10.33,0.057,1.93,0.14,97.982,0.1,96.57,0.59,0.56,1.15,0.0,0.0,0.709,1.0,59.71622594,3.927210941,3.702060918,0.04412733,0.024096909,0.076170859,0.468394075,4.62872689,5.055893885,0.083934498,0.061264964,0.033998182,52.792,0.0,0.0,0.0,0.0,0.0,0.0,0.0,0.0,0.0,0.0,0.0,0.0,0.0,1837.5640841885183,6.0,0.366630238,3.179494561,90.0,25.14285714,21.0,68.0,25.77777778,9.0,97.48037278575,179.0971531,544.7222222,45.21770483,295.0,94.965
2025-12-13 22:00:00,2.767361019,1.335558256,1.431769564,1138.296389,4197.776333,0.0,2136.134953,1334.204906,216.0463897,114265.9758,3.014797233,0.975397082,11.60327731,0.402774032,87.42132561,3.443120311,31.593,6.3,1.0,0.48,87.14,11.86,7.075,70.55,11.57,16.38,1.5,17.33043104,5.133333333,79.53333333,70.01,35.69,0.047,5.35,2.37,9.17,2.58,0.025,0.16,54.88,10.33,0.057,1.93,0.14,112.111,0.1,96.57,0.59,0.56,1.15,0.0,0.0,0.838,1.0,59.6541905,3.950474526,3.713077365,0.044356223,0.024080384,0.076557175,0.47254856,4.653393223,5.091087538,0.084036098,0.061777832,0.033980917,60.945,0.0,0.0,0.0,0.0,0.0,0.0,0.0,0.0,0.0,0.0,0.0,0.0,0.0,1837.5640841885183,6.0,0.310213106,3.237630203,90.0,25.14285714,21.0,68.0,25.77777778,9.0,99.5335042625,194.592485,545.0,44.68921572,295.0,89.060125
2025-12-13 23:00:00,2.790653844,1.348073956,1.442457456,1141.3375,4208.50035,0.0,2143.501789,1323.407736,215.0729803,114267.7653,3.021209592,0.9750962,11.60039518,0.402267285,87.42450862,3.428392956,26.975,6.3,1.0,0.48,87.14,11.86,6.235,70.55,11.57,16.38,1.5,17.15083781,5.133333333,79.53333333,70.01,35.69,0.047,5.35,2.37,9.17,2.58,0.025,0.16,54.88,10.33,0.057,1.93,0.14,98.281,0.1,96.57,0.59,0.56,1.15,0.0,0.0,0.708,1.0,59.66013365,3.945138231,3.71316656,0.044404115,0.02408025,0.076505056,0.471937655,4.648206402,5.093720459,0.083990882,0.061874062,0.034036024,51.327,0.0,0.0,0.0,0.0,0.0,0.0,0.0,0.0,0.0,0.0,0.0,0.0,0.0,1837.5640841885183,7.0,0.333410747,3.301496597,90.0,25.14285714,21.0,68.0,25.77777778,9.0,98.03781109775,183.3042347,543.2083333,43.90154769,295.0,93.564875
2025-12-14 00:00:00,2.772424744,1.34777555,1.424691675,1146.818889,4200.509992,0.0,2135.182347,1317.953089,213.6293778,112471.1561,3.065916542,0.976308461,11.59835586,0.420945751,87.42533568,3.394304758,27.005,6.3,1.0,0.48,87.14,11.86,5.811,70.53,11.23,16.69,1.55,17.4350317,5.111111111,79.55555556,70.01,35.69,0.049,5.23,2.26,9.39,2.35,0.026,0.15,55.1,10.37,0.059,1.982791587,0.18,96.77,0.1,96.57,0.59,0.56,1.15,0.0,0.0,0.523,1.0,59.65026825,3.951786214,3.713832517,0.044374271,0.024079251,0.076580826,0.472800327,4.654808141,5.093620247,0.084040704,0.061817705,0.033982564,51.444,0.0,0.0,0.0,0.0,0.0,0.0,0.0,0.0,0.0,0.0,0.0,0.0,0.0,1837.5640841885183,6.0,0.393134785,3.308127608,90.0,25.14285714,21.0,68.0,25.77777778,9.0,98.0762433455,183.5942894,545.125,45.01882308,295.0,94.965
2025-12-14 01:00:00,2.728161903,1.348008239,1.380154995,1128.953333,4202.242875,0.0,2101.882869,1339.002319,209.8164775,110644.9011,3.117875481,0.975731616,11.59519694,0.420423843,87.42907144,3.380020968,26.708,6.3,1.0,0.48,87.14,11.86,5.783,70.53,11.23,16.69,1.55,17.89806636,5.111111111,79.55555556,70.01,35.69,0.049,5.23,2.26,9.39,2.35,0.026,0.15,55.1,10.37,0.059,1.982791587,0.18,97.731,0.1,96.57,0.59,0.56,1.15,0.0,0.0,0.522,1.0,59.80032259,3.889886327,3.689258626,0.04394708,0.024116112,0.075619021,0.462365637,4.590029378,5.019368267,0.083730678,0.060840454,0.034121143,52.079,0.0,0.0,0.0,0.0,0.0,0.0,0.0,0.0,0.0,0.0,0.0,0.0,0.0,1837.5640841885183,6.095833333,0.40638251,3.478017306,90.0,25.14285714,21.0,68.0,25.77777778,9.0,100.3780088065,200.9661042,548.5416667,43.54853717,295.0,89.060125
2025-12-14 02:00:00,2.713111592,1.347948594,1.365400083,1152.226111,4203.023192,0.0,2129.720908,1350.602886,213.57265,110235.2675,3.126472233,0.975969732,11.59650091,0.420639281,87.42752935,3.385917173,26.827,6.3,1.0,0.48,87.14,11.86,5.987,70.53,11.23,16.69,1.55,17.58882739,5.111111111,79.55555556,70.01,35.69,0.049,5.23,2.26,9.39,2.35,0.026,0.15,55.1,10.37,0.059,1.982791587,0.18,96.798,0.1,96.57,0.59,0.56,1.15,0.0,0.0,0.534,1.0,59.84690842,3.87084156,3.681565829,0.043810576,0.024127651,0.075321259,0.459137914,4.570075066,4.995982406,0.083636399,0.060528981,0.034161196,51.155,0.0,0.0,0.0,0.0,0.0,0.0,0.0,0.0,0.0,0.0,0.0,0.0,0.0,1837.5640841885183,6.404166667,0.299030082,3.383101867,90.0,25.14285714,21.0,68.0,25.77777778,9.0,98.658061154,187.9853672,544.5694444,44.72944942,295.0,93.564875
2025-12-14 03:00:00,2.67669345,1.348319978,1.328346351,1136.258611,4194.272039,0.0,2160.522544,1389.005847,213.4661894,110319.6339,3.116959289,0.975235327,11.59247917,0.419974819,87.4322855,3.367731901,27.005,6.3,1.0,0.48,87.14,11.86,6.107,70.53,11.23,16.69,1.55,16.05534132,5.111111111,79.55555556,70.01,35.69,0.049,5.23,2.26,9.39,2.35,0.026,0.15,55.1,10.37,0.059,1.982791587,0.18,97.193,0.1,96.57,0.59,0.56,1.15,0.0,0.0,0.54,1.0,59.8985884,3.852299498,3.672079617,0.043601059,0.024141881,0.075003506,0.455734351,4.550287851,4.965044015,0.083561329,0.060062517,0.034161162,51.346,0.0,0.0,0.0,0.0,0.0,0.0,0.0,0.0,0.0,0.0,0.0,0.0,0.0,1837.5640841885183,6.904166667,0.304734983,3.157608333,90.0,25.14285714,21.0,68.0,25.77777778,9.0,94.844115169,159.2008692,535.8055556,44.94295747,295.0,93.26025958447876
2025-12-14 04:00:00,2.673164953,1.348078839,1.325125697,1147.456389,4198.299739,0.0,2163.761283,1394.966975,215.8944094,110691.6928,3.109313608,0.975536417,11.594128,0.420247234,87.43033559,3.375187468,26.938,6.3,1.0,0.48,87.14,11.86,5.46,70.53,11.23,16.69,1.55,16.27131532,5.111111111,79.55555556,70.01,35.69,0.049,5.23,2.26,9.39,2.35,0.026,0.15,55.1,10.37,0.059,1.982791587,0.18,97.088,0.1,96.57,0.59,0.56,1.15,0.0,0.0,0.536,1.0,59.87882912,3.859193137,3.675778654,0.043685563,0.024136332,0.075124044,0.457022258,4.557675439,4.97725114,0.083587797,0.060250019,0.034164541,51.756,0.0,0.0,0.0,0.0,0.0,0.0,0.0,0.0,0.0,0.0,0.0,0.0,0.0,1837.5640841885183,7.0,0.265008199,3.162993525,90.0,25.14285714,21.0,68.0,25.77777778,9.0,94.83095512325,159.1015481,536.375,44.51129261,295.0,93.31290750761546
2025-12-14 05:00:00,2.720502117,1.348192122,1.372250653,1157.148056,4194.023111,0.0,2150.797578,1348.062939,214.9452606,110798.6117,3.101634581,0.974449092,11.5881736,0.419263465,87.43737731,3.34826324,26.774,6.3,1.0,0.48,87.14,11.86,6.173,70.53,11.23,16.69,1.55,17.03368682,5.111111111,79.55555556,70.01,35.69,0.049,5.23,2.26,9.39,2.35,0.026,0.15,55.1,10.37,0.059,1.982791587,0.18,97.048,0.1,96.57,0.59,0.56,1.15,0.0,0.0,0.701,1.0,59.69232497,3.90318656,3.718455366,0.04495667,0.024072317,0.076159318,0.467734804,4.608256169,5.133192377,0.083596991,0.063005617,0.034558937,49.85,0.0,0.0,0.0,0.0,0.0,0.0,0.0,0.0,0.0,0.0,0.0,0.0,0.0,1837.5640841885183,6.595833333,0.290463574,3.153268094,90.0,25.14285714,21.0,68.0,25.77777778,9.0,97.17095756675,176.7619439,539.1388889,45.11473469,295.0,96.365125
2025-12-14 06:00:00,2.731607523,1.347887651,1.383818527,1133.493776,4201.180108,0.0,2161.474357,1341.97327,211.1858909,111064.2896,3.100246245,0.973120313,11.58089695,0.418061236,87.44598273,3.315360135,27.337,6.3,1.0,0.48,87.14,11.86,6.203,70.53,11.23,16.69,1.55,15.9925347,5.111111111,79.55555556,70.01,35.69,0.049,5.23,2.26,9.39,2.35,0.026,0.15,55.1,10.37,0.059,1.982791587,0.18,97.216,0.1,96.57,0.59,0.56,1.15,0.0,0.0,0.738,1.0,60.29585511,3.697533396,3.603664064,0.04226533,0.024244504,0.072501448,0.428732973,4.387067551,4.750854616,0.082844592,0.057048981,0.034371298,50.081,0.0,0.0,0.0,0.0,0.0,0.0,0.0,0.0,0.0,0.0,0.0,0.0,0.0,1837.5640841885183,6.143153527,0.345313921,3.127581378,90.0,25.14285714,21.0,68.0,25.77777778,9.0,97.35179033375,178.1267195,531.7427386,44.20713651,295.0,89.78178423
2025-12-14 07:00:00,2.748308266,1.348234336,1.400018942,1162.209544,4195.387299,0.0,2207.755286,1329.006411,215.3661523,111523.2664,3.080556071,0.980381936,11.62066298,0.424631276,87.39895508,3.495171751,24.978,6.3,1.0,0.48,87.14,11.86,6.041,70.53,11.23,16.69,1.55,15.22671592,5.111111111,79.55555556,70.01,35.69,0.049,5.23,2.26,9.39,2.35,0.026,0.15,55.1,10.37,0.059,1.982791587,0.18,97.369,0.1,96.57,0.59,0.56,1.15,0.0,0.0,0.742,1.0,59.87605097,3.864956597,3.674532912,0.043589729,0.024138201,0.0751643,0.457531781,4.563070423,4.969703938,0.083646259,0.060052122,0.034082552,52.185,0.0,0.0,0.0,0.0,0.0,0.0,0.0,0.0,0.0,0.0,0.0,0.0,0.0,1837.5640841885183,6.0,0.324557525,3.013701606,90.0,25.14285714,21.0,68.0,25.77777778,9.0,96.72662207625,173.4084685,530.0,44.11139452,295.0,87.80837556
2025-12-14 08:00:00,2.742684747,1.335073084,1.40752905,1151.138997,4199.402304,0.0,2196.689568,1331.017774,215.5130387,112266.7432,3.063384184,0.991078909,11.72327861,0.410954376,87.28564248,3.715770406,26.499,7.85,1.05,0.48,86.535,12.415,6.122,70.06,11.2,17.25,1.49,15.35887348,5.111111111,79.55555556,70.01,35.69,0.05,5.62,2.44,9.0,2.61,0.029,0.15,54.38,10.8,0.059,1.921708185,0.17,97.599,0.1,95.55,0.85,0.62,1.26,0.0,0.0,0.639,1.0,59.24867636,4.279760542,3.299534712,0.050823502,0.022149398,0.067093895,0.421459662,4.332545847,5.48600806,0.084736986,0.098077522,0.025559397,51.366,4.32,2.11,63.83,0.14,0.145,0.046,0.0,0.033,3.4,0.58,0.02,0.91,0.045,1837.5640841885183,6.0,0.294741313,2.918149694,90.0,25.14285714,21.0,68.0,25.77777778,9.0,96.82449351925,174.1471209,530.0,44.41308458,295.0,88.19481713
2025-12-14 09:00:00,2.717849747,1.347769544,1.369988088,1145.999167,4206.171414,0.0,2201.340672,1355.797022,213.7737194,111019.5858,3.104966897,0.990552841,11.71875443,0.410814091,87.29069273,3.695078407,31.311,7.85,1.05,0.48,86.535,12.415,7.21,70.06,11.2,17.25,1.49,14.96358236,5.111111111,79.55555556,70.01,35.69,0.05,5.62,2.44,9.0,2.61,0.029,0.15,54.38,10.8,0.059,1.921708185,0.17,113.918,0.1,95.55,0.85,0.62,1.26,0.0,0.0,0.736,1.0,59.05031191,4.341814358,3.35890772,0.050807079,0.022398251,0.068453214,0.436012235,4.4145098,5.613993333,0.088000279,0.095337825,0.025935961,57.293,4.32,2.11,63.83,0.14,0.145,0.046,4.154,0.033,3.4,0.58,0.02,0.91,0.045,1837.5640841885183,6.0,0.250135722,2.964490111,90.0,25.14285714,21.0,68.0,25.77777778,9.0,96.214022917,169.5397956,526.0555556,44.37166856,295.0,88.26
2025-12-14 10:00:00,2.696630608,1.347840067,1.3487712,1159.22,4189.729319,0.0,2202.852669,1365.596661,215.725375,110370.6842,3.111468769,0.988755608,11.70329823,0.410334829,87.30794616,3.624387259,26.969,7.85,1.05,0.48,86.535,12.415,6.321,70.06,11.2,17.25,1.49,15.29342808,5.111111111,79.55555556,70.01,35.69,0.05,5.62,2.44,9.0,2.61,0.029,0.15,54.38,10.8,0.059,1.921708185,0.17,98.142,0.1,95.55,0.85,0.62,1.26,0.0,0.0,0.632,1.0,59.17408309,4.302334437,3.322744255,0.050808022,0.022248427,0.067618425,0.426988056,4.363382697,5.535149738,0.086005769,0.096963432,0.025711036,51.657,4.32,2.11,63.83,0.14,0.145,0.046,0.0,0.033,3.4,0.58,0.02,0.91,0.045,1837.5640841885183,6.805555556,0.341032774,2.963364811,90.0,25.14285714,21.0,68.0,25.77777778,9.0,93.96476578825,152.5642701,528.0638889,44.83173603,295.0,92.14073987768604
2025-12-14 11:00:00,2.696827497,1.347761703,1.349038247,1156.524444,4204.117094,0.0,2186.007169,1362.055289,214.5949325,109996.7997,3.132712458,0.989559795,11.71021424,0.410549279,87.30022596,3.656018617,28.146,7.85,1.05,0.48,86.535,12.415,6.269,70.06,11.2,17.25,1.49,15.7287849,5.111111111,79.55555556,70.01,35.69,0.05,5.62,2.44,9.0,2.61,0.029,0.15,54.38,10.8,0.059,1.921708185,0.17,98.664,0.1,95.55,0.85,0.62,1.26,0.0,0.0,0.57,1.0,59.21869668,4.294096964,3.302755722,0.050881644,0.022151499,0.067212219,0.423294031,4.344835684,5.498744699,0.084958804,0.098209809,0.02555092,53.525,4.32,2.11,63.83,0.14,0.145,0.046,0.0,0.033,3.4,0.58,0.02,0.91,0.045,1837.5640841885183,6.597222222,0.249774124,3.096707825,90.0,25.14285714,21.0,68.0,25.77777778,9.0,95.0946099435,161.0913958,530.0,44.94025439,295.0,97.63888889
2025-12-14 12:00:00,2.677814664,1.347916619,1.329986225,1164.424722,4192.974708,0.0,2200.035997,1381.858197,217.0070936,110106.7772,3.123308069,0.989335222,11.70828291,0.410489392,87.30238187,3.647185391,33.184,7.85,1.05,0.48,86.535,12.415,7.154,70.06,11.2,17.25,1.49,15.46483469,5.111111111,79.55555556,70.01,35.69,0.05,5.62,2.44,9.0,2.61,0.029,0.15,54.38,10.8,0.059,1.921708185,0.17,115.294,0.1,95.55,0.85,0.62,1.26,0.0,0.0,0.674,1.0,59.14097676,4.315920677,3.328906289,0.050844773,0.022266829,0.067788543,0.429179048,4.37699853,5.552206584,0.086373623,0.096862084,0.025731288,60.537,4.32,2.11,63.83,0.14,0.145,0.046,0.0,0.033,3.4,0.58,0.02,0.91,0.045,1837.5640841885183,6.097222222,0.324568301,3.107108364,90.0,25.14285714,21.0,68.0,25.77777778,9.0,96.45740057325,171.3766081,523.6666667,45.25318811,295.0,90.23888889
2025-12-14 13:00:00,2.682918531,1.348038936,1.334881903,1162.689722,4208.702061,0.0,2206.194486,1370.359806,215.5494553,109585.6192,3.15080645,0.996590276,11.77067637,0.412424074,87.23273335,3.93255085,28.712,7.85,1.05,0.48,86.535,12.415,5.614,70.06,11.2,17.25,1.49,15.19486126,5.111111111,79.55555556,70.01,35.69,0.05,5.62,2.44,9.0,2.61,0.029,0.15,54.38,10.8,0.059,1.921708185,0.17,99.211,0.1,95.55,0.85,0.62,1.26,0.0,0.0,0.574,1.0,59.18027904,4.312439123,3.306917345,0.050955792,0.022154402,0.067364361,0.425646854,4.360585151,5.515105239,0.085244661,0.098376095,0.025540444,52.072,4.32,2.11,63.83,0.14,0.145,0.046,0.0,0.033,3.4,0.58,0.02,0.91,0.045,1837.5640841885183,6.402777778,0.255000006,3.090478689,90.0,25.14285714,21.0,68.0,25.77777778,9.0,95.000868817,160.3839156,521.2638889,44.24835317,295.0,94.74055556
2025-12-14 14:00:00,2.684952008,1.348067886,1.336785581,1152.812222,4201.498422,0.0,2211.457642,1365.304694,213.2459978,109253.0831,3.158250658,0.989030558,11.7056628,0.410408149,87.30530664,3.635201967,28.47,7.85,1.05,0.48,86.535,12.415,6.522,70.06,11.2,17.25,1.49,14.69420836,5.111111111,79.55555556,70.01,35.69,0.05,5.62,2.44,9.0,2.61,0.029,0.15,54.38,10.8,0.059,1.921708185,0.17,99.428,0.1,95.55,0.85,0.62,1.26,0.0,0.0,0.561,1.0,58.8505493,4.446169337,3.370128309,0.051302437,0.022349026,0.069086529,0.447585204,4.496226259,5.687098495,0.088995134,0.09719205,0.025763052,53.231,4.32,2.11,63.83,0.14,0.145,0.046,0.0,0.033,3.4,0.58,0.02,0.91,0.045,1837.5640841885183,6.5,0.276822408,2.960463308,90.0,25.14285714,21.0,68.0,25.77777778,9.0,94.3777933395,152.7464486,518.7222222,44.52132289,296.5555556,96.2
2025-12-14 15:00:00,2.673558811,1.348021431,1.325675472,1148.172778,4203.009222,0.0,2219.205911,1385.745669,214.6321286,109971.8708,3.138547678,0.989679516,11.71124384,0.410581204,87.29907664,3.660727641,28.613,7.85,1.05,0.48,86.535,12.415,6.428,70.06,11.2,17.25,1.49,14.34616871,5.111111111,79.55555556,70.01,35.69,0.05,5.62,2.44,9.0,2.61,0.029,0.15,54.38,10.8,0.059,1.921708185,0.17,99.419,0.1,95.55,0.85,0.62,1.26,0.0,0.0,0.566,1.0,59.15627211,4.32029317,3.313703782,0.050958011,0.022182055,0.067522827,0.427382742,4.370498004,5.53013617,0.085620769,0.098082435,0.02558148,51.847,4.32,2.11,63.83,0.14,0.145,0.046,0.0,0.033,3.4,0.58,0.02,0.91,0.045,1837.5640841885183,6.097222222,0.17637252,2.919528011,90.0,25.14285714,21.0,68.0,25.77777778,9.0,97.3100382625,158.943685,528.3194444,44.66560558,305.0,90.25944444
2025-12-14 16:00:00,2.738771475,1.347942461,1.390759722,1157.613333,4191.517953,0.0,2207.463769,1311.062556,210.7107622,109156.1706,3.154218569,1.004112662,11.83257384,0.413785207,87.1633135,3.709365646,27.729,7.85,1.05,0.48,86.535,12.415,6.666,69.1,11.1,18.22,1.58,14.94132865,5.111111111,79.55555556,70.01,35.69,0.048,5.25,2.44,8.94,2.3,0.027,0.14,54.93,10.62,0.06,2.022857143,0.17,99.124,0.1,95.55,0.85,0.62,1.26,0.0,0.0,0.544,1.0,59.17311644,4.310436862,3.31398389,0.050903318,0.022193775,0.067487996,0.426484703,4.363628364,5.525380123,0.085594732,0.097809615,0.025609999,51.023,0.0,0.0,0.0,0.0,0.0,0.0,0.0,0.0,0.0,0.0,0.0,0.0,0.0,1837.5640841885183,6.0,0.360614747,3.014556,90.0,25.14285714,21.0,68.0,25.77777778,9.0,98.544212242,168.2582056,529.5416667,44.98303972,305.0,88.8
2025-12-14 17:00:00,2.750711258,1.348096842,1.402752178,1157.436667,4201.334311,0.0,2235.732794,1300.33725,210.135815,109201.8117,3.158988456,1.003227459,11.8261008,0.413508581,87.17067174,3.675064051,28.493,7.85,1.05,0.48,86.535,12.415,6.54,69.1,11.1,18.22,1.58,13.98213677,5.111111111,79.55555556,70.01,35.69,0.048,5.25,2.44,8.94,2.3,0.027,0.14,54.93,10.62,0.06,2.022857143,0.17,98.9,0.1,95.55,0.85,0.62,1.26,0.0,0.0,0.543,1.0,59.26483695,4.268927867,3.301400426,0.050754198,0.022170501,0.067084663,0.420699416,4.325982191,5.483279149,0.084787346,0.097664097,0.025604912,50.199,0.0,0.0,0.0,0.0,0.0,0.0,0.0,0.0,0.0,0.0,0.0,0.0,0.0,1837.5640841885183,6.0,0.234826957,2.902375903,90.0,25.14285714,21.0,68.0,25.77777778,9.0,97.11298560075,157.4564951,525.2444444,44.04403283,305.0,88.8
2025-12-14 18:00:00,2.700641283,1.347937633,1.352785122,1156.723889,4197.639039,0.0,2246.415497,1360.439711,214.9266714,110274.2661,3.125572008,1.003127306,11.82536842,0.413477283,87.17150427,3.671183106,28.459,7.85,1.05,0.48,86.535,12.415,6.033,69.1,11.1,18.22,1.58,13.68383621,5.111111111,79.55555556,70.01,35.69,0.048,5.25,2.44,8.94,2.3,0.027,0.14,54.93,10.62,0.06,2.022857143,0.17,99.136,0.1,95.55,0.85,0.62,1.26,0.0,0.0,0.546,1.0,59.24252252,4.277244248,3.306529582,0.050768685,0.022188928,0.067214104,0.422238117,4.335176153,5.495896536,0.085081324,0.097503105,0.025629655,50.723,0.0,0.0,0.0,0.0,0.0,0.0,0.0,0.0,0.0,0.0,0.0,0.0,0.0,1837.5640841885183,6.402777778,0.292204036,2.935546875,90.0,25.14285714,21.0,68.0,25.77777778,9.0,95.34630853725,144.1230833,525.0,44.08056381,305.0,94.94548611
2025-12-14 19:00:00,2.710013128,1.348147461,1.3617482,1158.758333,4195.789519,0.0,2243.952442,1362.926822,216.3162936,111087.5711,3.099488764,1.007657701,11.85849694,0.414893032,87.13384536,3.846735929,30.897,7.85,1.05,0.48,86.535,12.415,4.41,69.1,11.1,18.22,1.58,13.85691835,5.111111111,79.55555556,70.01,35.69,0.048,5.25,2.44,8.94,2.3,0.027,0.14,54.93,10.62,0.06,2.022857143,0.17,115.47,0.1,95.55,0.85,0.62,1.26,0.0,0.0,0.627,1.0,59.28225929,4.259130221,3.301229682,0.050702481,0.022179782,0.067041663,0.419741342,4.318868998,5.477831072,0.084738693,0.09742565,0.025629176,58.877,0.0,0.0,0.0,0.0,0.0,0.0,0.0,0.0,0.0,0.0,0.0,0.0,0.0,1837.5640841885183,6.5,0.194786899,2.895849436,90.0,25.14285714,21.0,68.0,25.77777778,9.0,95.27141084525,143.5578177,526.7611111,44.53036556,305.0,96.525
2025-12-14 20:00:00,2.718034586,1.348202903,1.369748817,1157.613056,4200.191308,0.0,2225.050622,1368.364025,217.9480144,112264.54,3.068754125,1.002519823,11.82092621,0.413287445,87.17655397,3.647643149,29.637,7.85,1.05,0.48,86.535,12.415,4.837,69.1,11.1,18.22,1.58,14.56671002,5.111111111,79.55555556,70.01,35.69,0.048,5.25,2.44,8.94,2.3,0.027,0.14,54.93,10.62,0.06,2.022857143,0.17,98.596,0.1,95.55,0.85,0.62,1.26,0.0,0.0,0.541,1.0,59.307051,4.25449987,3.290183338,0.050742747,0.022126297,0.066816862,0.417692465,4.308563488,5.457671192,0.084159786,0.098112442,0.025540896,50.017,0.0,0.0,0.0,0.0,0.0,0.0,0.0,0.0,0.0,0.0,0.0,0.0,0.0,1837.5640841885183,6.5,0.240439001,2.883407247,90.0,25.14285714,21.0,68.0,25.77777778,9.0,96.24574283775,150.9112667,525.3,44.90391672,305.0,96.525
2025-12-14 21:00:00,2.696686817,1.348018494,1.348733199,1156.604167,4199.009336,0.0,2227.629214,1389.338956,218.7159172,112093.6078,3.072746858,1.002609063,11.82157877,0.413315332,87.17581216,3.651101189,33.146,7.85,1.05,0.48,86.535,12.415,7.141,69.1,11.1,18.22,1.58,14.44361575,5.111111111,79.55555556,70.01,35.69,0.048,5.25,2.44,8.94,2.3,0.027,0.14,54.93,10.62,0.06,2.022857143,0.17,115.044,0.1,95.55,0.85,0.62,1.26,0.0,0.0,0.61,1.0,59.34914315,4.231654742,3.288812648,0.050627899,0.022142803,0.066698464,0.415316966,4.291361826,5.443408272,0.083997035,0.097627364,0.025588625,58.003,0.0,0.0,0.0,0.0,0.0,0.0,0.0,0.0,0.0,0.0,0.0,0.0,0.0,1837.5640841885183,6.097222222,0.266942622,2.872371728,90.0,25.14285714,21.0,68.0,25.77777778,9.0,97.381696833,159.4845044,525.0,45.22922614,305.0,90.56438303
2025-12-14 22:00:00,2.698121547,1.347872006,1.350153408,1159.57,4196.039453,0.0,2228.037153,1393.228806,220.1759844,112730.5281,3.052829667,1.002287559,11.81922777,0.413214862,87.17848467,3.638642902,28.502,7.85,1.05,0.48,86.535,12.415,6.429,69.1,11.1,18.22,1.58,14.54066624,5.111111111,79.55555556,70.01,35.69,0.048,5.25,2.44,8.94,2.3,0.027,0.14,54.93,10.62,0.06,2.022857143,0.17,99.19,0.1,95.55,0.85,0.62,1.26,0.0,0.0,0.527,1.0,59.37827821,4.220528867,3.282426071,0.050605713,0.02212066,0.066534158,0.41332764,4.279362905,5.427290686,0.083627841,0.097808087,0.025559847,49.71,0.0,0.0,0.0,0.0,0.0,0.0,0.0,0.0,0.0,0.0,0.0,0.0,0.0,1837.5640841885183,6.401388889,0.260568287,2.874292683,90.0,25.14285714,21.0,68.0,25.77777778,9.0,96.51746864375,152.9620275,528.7722222,44.08607581,305.0,95.06062697
2025-12-14 23:00:00,2.752592014,1.34634985,1.406205917,1159.7025,4196.438128,0.0,2205.969097,1346.344011,218.4908308,113368.4794,3.031170989,1.002240091,11.81888066,0.413200028,87.17887925,3.636803514,28.231,7.85,1.05,0.48,86.535,12.415,6.363,69.1,11.1,18.22,1.58,15.36634119,5.111111111,79.55555556,70.01,35.69,0.048,5.25,2.44,8.94,2.3,0.027,0.14,54.93,10.62,0.06,2.022857143,0.17,98.667,0.1,95.55,0.85,0.62,1.26,0.0,0.0,0.526,1.0,59.3593073,4.228986077,3.285177563,0.050634988,0.022126392,0.066619835,0.414533676,4.287151937,5.436169492,0.083801856,0.097824052,0.025562591,49.56,0.0,0.0,0.0,0.0,0.0,0.0,0.0,0.0,0.0,0.0,0.0,0.0,0.0,1837.5640841885183,6.5,0.28390438,2.943206661,90.0,25.14285714,21.0,68.0,25.77777778,9.0,97.39798841025,159.6074597,531.9666667,44.15165367,305.0,96.27583333
2025-12-15 00:00:00,2.694118822,1.309709522,1.384469754,1164.910833,4198.043158,0.0,2223.304631,1366.771142,222.5185869,113348.6803,3.034190258,0.972538788,11.97864153,0.393825997,87.04881968,4.169727594,30.873,8.4,1.06,0.46,86.475,12.465,7.345,70.05,11.49,16.88,1.58,14.91072646,5.312222222,79.62111111,70.01,37.69,0.045,5.25,2.31,8.68,2.42,0.028,0.14,55.11,10.27,0.058,1.956190476,0.16,113.245,0.1,95.29,0.86,0.89,1.12,0.0,0.0,0.907,1.0,59.99342583,3.941967281,3.47260159,0.060197337,0.021160585,0.067320545,0.438199296,4.120599253,5.114883227,0.084499416,0.068853339,0.022231423,60.759,0.0,0.0,0.0,0.0,0.0,0.0,0.0,0.0,0.0,0.0,0.0,0.0,0.0,1837.5640841885183,6.097222222,0.277332424,2.832770697,90.0,25.14285714,21.0,68.0,25.77777778,9.0,98.2478335125,166.021385,530.0,45.07484067,305.0,89.81208333
