Repository: saikumar-voptimai/evonith_bf_webapp

# Evonith BF2 — Blast Furnace Intelligence Platform

Monitoring, modelling and optimisation of **Blast Furnace 2 (BF2)** at Evonith Steel: live telemetry from InfluxDB,
manual plant reports from Neon PostgreSQL, a two-zone energy model of the furnace, blend and fuel optimisers, a
conversational assistant (FurnaceMind) and a live digital twin evaluated every hour.

The platform has three deployable parts that share one Python service layer, plus the shared data library:

| Part | Path | What it is |
|---|---|---|
| **Streamlit app** (legacy) | `src/app.py`, `src/custom_pages/` | The original 11-page dashboard; still the home of the model pages. Served under `/legacy` in production |

File: src/data/V13_df_filtered.csv (part 264 of 268)
NM3/HR.,STEAMKGS/HR.,RAFTOC,PERMEABILITYKGS/HR.,TUYEREVELOCITYM/S,HOT BLAST VOLUMENM3/HR.,O2 ENRICHMENT %,COKE_VM%,COKE_ASH%,COKE_IM%,COKE_FC%,COKE_MOIST%,COKE_CALC_MT,NUTCOKE_MOIST%,NUTCOKE_VM%,NUTCOKE_IM%,NUTCOKE_FC%,NUTCOKE_ASH%,NUTCOKE_CALC_MT,PCI_2_FC%,PCI_2_ASH%,PCI_2_VM%,PCI_2_IM%,PCI_2_CALC_MT,SINTER_SP_02_COLD_STRENGTH_AI,SINTER_SP_02_COLD_STRENGTH_TI,SINTER_SP_02_HOT_STRENGTH_RI,SINTER_SP_02_HOT_STRENGTH_RDI,SINTER_SP_02_P%,SINTER_SP_02_SIO2%,SINTER_SP_02_MGO%,SINTER_SP_02_FEO%,SINTER_SP_02_AL2O3%,SINTER_SP_02_NA2O%,SINTER_SP_02_TIO2%,SINTER_SP_02_FE(T)%,SINTER_SP_02_CAO%,SINTER_SP_02_K2O%,SINTER_SP_02_BASICITY,SINTER_SP_02_MNO%,SINTER_CALC_MT,FLUX_TM%,FLUX_SIO2%,FLUX_FE2O3%,FLUX_AL2O3%,FLUX_LOI%,FLUX_MGO%,FLUX_CAO%,FLUX_CALC_MT,GEOMIN TYPE,ORE_FE(T)%,ORE_LOI%,ORE_TM%,ORE_MGO%,ORE_NA2O%,ORE_P%,ORE_TIO2%,ORE_AL2O3%,ORE_SIO2%,ORE_MNO%,ORE_CAO%,ORE_K2O%,ORE_CALC_MT,LLOYDS_PELLET_PCT_SIO2,LLOYDS_PELLET_PCT_AL2O3,LLOYDS_PELLET_PCT_FE2O3,LLOYDS_PELLET_PCT_MGO,LLOYDS_PELLET_PCT_TIO2,LLOYDS_PELLET_PCT_NA2O,TOTAL_PELLET_CALC_MT,LLOYDS_PELLET_PCT_K2O,LLOYDS_PELLET_PCT_TM,LLOYDS_PELLET_PCT_LOI,LLOYDS_PELLET_PCT_MNO,LLOYDS_PELLET_PCT_CAO,LLOYDS_PELLET_PCT_P,DAILYPRODUCTION,CHARGES/HRS.,STOCKRODLEVEL,FURNACE TOP GAS ANALYSISH2%,COKE_DISCHARGE_TIME,WEIGHTED_COKE_ANGLE,TOTAL_COKE_PORTIONS,NON_COKE_DISCHARGE_TIME,WEIGHTED_NON_COKE_ANGLE,TOTAL_NON_COKE_PORTIONS,UNITCOST LAKHS/THM,ACTUALKG/THM.,ACT. FUEL RATEKG/THM.,FURNACETOPGASANALYSISCO2ETACO,COKE RATE KG/THM,PRODUCTIONTONNESPERHR
2025-12-17 02:00:00,2.662302244,1.347955828,1.314494661,1159.985833,4201.052025,0.0,2321.565172,1386.505881,215.0667972,108938.7325,3.158225158,0.945128175,11.60153751,0.394871825,87.45333432,2.992303612,33.938,7.55,1.075,0.47,86.67,12.255,6.38,69.83,11.32,17.09,1.76,11.10483078,4.978888889,79.91111111,72.31,37.3,0.05,5.58,2.37,9.34,2.56,0.029,0.16,54.82,10.3,0.052,1.845878136,0.15,112.084,0.1,97.32,0.66,0.5,1.13,0.0,0.0,1.247,1.0,60.17624009,3.761931601,3.994446279,0.045467305,0.02260069,0.07907871,0.407047354,4.285317041,4.829844048,0.054992111,0.031917841,0.024568912,54.504,0.0,0.0,0.0,0.0,0.0,0.0,0.0,0.0,0.0,0.0,0.0,0.0,0.0,1837.5640841885183,6.098611111,0.253183071,2.514282711,90.0,25.14285714,21.0,68.0,25.77777778,9.0,102.775845963,131.8512484,526.2222222,44.15521328,341.2222222,84.22241667
2025-12-17 03:00:00,2.654473622,1.347987186,1.306576836,1149.919444,4197.775867,0.0,2332.488442,1398.880342,215.0839303,109533.8283,3.139051531,0.945084723,11.60016876,0.394915277,87.45474652,2.986437545,29.213,7.55,1.075,0.47,86.67,12.255,4.878,69.83,11.32,17.09,1.76,10.49115536,4.978888889,79.91111111,72.31,37.3,0.05,5.58,2.37,9.34,2.56,0.029,0.16,54.82,10.3,0.052,1.845878136,0.15,96.028,0.1,97.32,0.66,0.5,1.13,0.0,0.0,1.111,1.0,59.96833421,3.841287237,4.032775256,0.045344242,0.022371033,0.080280587,0.418008171,4.368859073,4.943757205,0.055821809,0.031864246,0.024674908,47.365,0.0,0.0,0.0,0.0,0.0,0.0,0.0,0.0,0.0,0.0,0.0,0.0,0.0,1837.5640841885183,6.802777778,0.268762326,2.441462497,90.0,25.14285714,21.0,68.0,25.77777778,9.0,98.41904347825,110.7097621,520.0,43.85766947,335.0,94.76269444
2025-12-17 04:00:00,2.668627725,1.347962461,1.320538081,1150.789167,4199.873631,0.0,2335.428186,1387.733628,214.75667,109724.1642,3.135217997,0.944996337,11.59738462,0.395003663,87.45761905,2.974505495,34.125,7.55,1.075,0.47,86.67,12.255,6.777,69.83,11.32,17.09,1.76,10.39424073,4.978888889,79.91111111,72.31,37.3,0.05,5.58,2.37,9.34,2.56,0.029,0.16,54.82,10.3,0.052,1.845878136,0.15,117.619,0.1,97.32,0.66,0.5,1.13,0.0,0.0,1.388,1.0,59.948558,3.848472653,4.033560564,0.045408396,0.022362201,0.080395701,0.419552614,4.382267649,4.9485518,0.055784833,0.031793296,0.024678984,56.477,0.0,0.0,0.0,0.0,0.0,0.0,0.0,0.0,0.0,0.0,0.0,0.0,0.0,1837.5640841885183,6.598611111,0.271239546,2.358434603,90.0,25.14285714,21.0,68.0,25.77777778,9.0,98.7332145595,113.0808646,521.1944444,44.33441756,335.0,91.91865278
2025-12-17 05:00:00,2.679321717,1.348089061,1.33127325,1160.253611,4200.401294,0.0,2333.235744,1384.143567,216.8199667,110302.5161,3.116846139,0.945032114,11.59851158,0.394967886,87.45645631,2.979335337,33.942,7.55,1.075,0.47,86.67,12.255,6.765,69.83,11.32,17.09,1.76,10.74632993,4.978888889,79.91111111,72.31,37.3,0.05,5.58,2.37,9.34,2.56,0.029,0.16,54.82,10.3,0.052,1.845878136,0.15,117.445,0.1,97.32,0.66,0.5,1.13,0.0,0.0,1.361,1.0,59.97332693,3.838805102,4.027311702,0.045467677,0.022397214,0.08025298,0.418541965,4.375527449,4.93142758,0.055617818,0.031760949,0.024662824,56.214,0.0,0.0,0.0,0.0,0.0,0.0,0.0,0.0,0.0,0.0,0.0,0.0,0.0,1837.5640841885183,6.5,0.201505485,2.343259717,90.0,25.14285714,21.0,68.0,25.77777778,9.0,99.47575753125,118.6849625,523.1527778,44.72003622,335.0,90.545
2025-12-17 06:00:00,2.683542676,1.347962143,1.335610986,1141.009016,4200.861471,0.0,2292.962172,1381.435115,213.6935463,110315.4373,3.116870357,0.945101796,11.60070659,0.394898204,87.45419162,2.988742515,29.225,7.55,1.075,0.47,86.67,12.255,5.874,69.83,11.32,17.09,1.76,11.57821028,4.978888889,79.91111111,72.31,37.3,0.05,5.58,2.37,9.34,2.56,0.029,0.16,54.82,10.3,0.052,1.845878136,0.15,100.483,0.1,97.32,0.66,0.5,1.13,0.0,0.0,1.169,1.0,59.98361539,3.834882766,4.025451741,0.045472791,0.022408412,0.080193493,0.417993101,4.371323024,4.925868156,0.05557825,0.031764448,0.024657656,47.981,0.0,0.0,0.0,0.0,0.0,0.0,0.0,0.0,0.0,0.0,0.0,0.0,0.0,1837.5640841885183,6.854508197,0.305483725,2.469641803,90.0,25.14285714,21.0,68.0,25.77777778,9.0,98.57170972625,119.5173885,530.7991803,44.07368734,330.942623,96.87469262
2025-12-17 07:00:00,2.667560975,1.347943215,1.319482021,1158.255372,4200.992632,0.0,2278.175983,1403.075508,218.0325694,110720.4847,3.104767603,0.945095559,11.60051012,0.394904441,87.45439432,2.987900519,28.307,7.55,1.075,0.47,86.67,12.255,5.932,69.83,11.32,17.09,1.76,12.61900389,4.978888889,79.91111111,72.31,37.3,0.05,5.58,2.37,9.34,2.56,0.029,0.16,54.82,10.3,0.052,1.845878136,0.15,100.582,0.1,97.32,0.66,0.5,1.13,0.0,0.0,1.16,1.0,59.91418465,3.861695767,4.040710435,0.045366493,0.022320533,0.080594184,0.421222172,4.394527629,4.969101862,0.055954943,0.031803148,0.024698215,46.563,0.0,0.0,0.0,0.0,0.0,0.0,0.0,0.0,0.0,0.0,0.0,0.0,0.0,1837.5640841885183,6.553719008,0.231918453,2.571429248,90.0,25.14285714,21.0,68.0,25.77777778,9.0,98.93018497475,133.4353583,525.661157,44.70667562,325.0,94.57016529
2025-12-17 08:00:00,2.662113411,1.348111331,1.313847175,1158.905,4197.449622,0.0,2271.549386,1414.224975,219.6496561,111383.2522,3.085431894,0.942544288,11.94798717,0.417526573,87.10946854,2.677037263,32.74,7.55,1.075,0.47,86.67,12.255,7.028,69.5,11.42,17.43,1.65,12.89424825,4.978888889,79.91111111,72.31,37.3,0.051,5.65,2.15,9.29,2.54,0.027,0.16,54.51,10.78,0.057,1.907964602,0.15,113.52,0.1,97.32,0.66,0.5,1.13,0.0,0.0,0.752,1.0,59.66594611,3.956645741,4.088049294,0.045177807,0.022039164,0.082028784,0.434033154,4.491270509,5.10843808,0.057009381,0.031775396,0.024828078,56.072,0.0,0.0,0.0,0.0,0.0,0.0,0.0,0.0,0.0,0.0,0.0,0.0,0.0,1837.5640841885183,6.5,0.275475408,2.597969767,90.0,25.14285714,21.0,68.0,25.77777778,9.0,99.46512759575,137.4726611,529.1361111,43.71338708,325.0,93.795
2025-12-17 09:00:00,2.650169542,1.348114353,1.302048497,1168.627222,4205.793211,0.0,2268.942181,1420.599953,220.5707431,110690.7053,3.110586181,0.942649687,11.94914656,0.417589812,87.10820375,2.681885619,28.309,7.55,1.075,0.47,86.67,12.255,5.955,69.5,11.42,17.43,1.65,13.24701109,4.978888889,79.91111111,72.31,37.3,0.051,5.65,2.15,9.29,2.54,0.027,0.16,54.51,10.78,0.057,1.907964602,0.15,97.011,0.1,97.32,0.66,0.5,1.13,0.0,0.0,0.551,1.0,59.34073671,4.080593138,4.146570951,0.045023314,0.021686451,0.083909174,0.451429632,4.624684489,5.283596324,0.058249145,0.031658572,0.024990869,51.472,0.0,0.0,0.0,0.0,0.0,0.0,0.0,0.0,0.0,0.0,0.0,0.0,0.0,1837.5640841885183,6.5,0.31267849,2.767087844,90.0,25.14285714,21.0,68.0,25.77777778,9.0,99.6370709705,141.2336594,532.5694444,43.47452331,323.6944444,93.795
2025-12-17 10:00:00,2.626515036,1.347866589,1.278762064,1185.7825,4201.347342,0.0,2253.764625,1430.309656,222.2161303,109521.2681,3.143159261,0.942647077,11.94911784,0.417588246,87.10823508,2.681765526,32.976,7.55,1.075,0.47,86.67,12.255,6.785,69.5,11.42,17.43,1.65,14.23354973,4.978888889,79.91111111,72.31,37.3,0.051,5.65,2.15,9.29,2.54,0.027,0.16,54.51,10.78,0.057,1.907964602,0.15,113.339,0.1,97.32,0.66,0.5,1.13,0.0,0.0,0.658,1.0,59.07964425,4.181297921,4.202967295,0.044649664,0.021360461,0.085416233,0.463745018,4.713822829,5.444098441,0.059625839,0.03178146,0.025141326,55.404,0.0,0.0,0.0,0.0,0.0,0.0,0.0,0.0,0.0,0.0,0.0,0.0,0.0,1837.5640841885183,7.305555556,0.316277789,2.858587333,90.0,25.14285714,21.0,68.0,25.77777778,9.0,96.65358119375,135.1213675,533.8472222,43.73198106,315.0,90.17499942906196
2025-12-17 11:00:00,2.630465461,1.347961869,1.282349042,1185.2325,4208.661211,0.0,2200.938972,1415.529706,219.9059231,108459.0508,3.181940567,0.942519347,11.94771282,0.417511608,87.10976783,2.675889968,28.428,7.55,1.075,0.47,86.67,12.255,6.021,69.5,11.42,17.43,1.65,15.92299932,4.978888889,79.91111111,72.31,37.3,0.051,5.65,2.15,9.29,2.54,0.027,0.16,54.51,10.78,0.057,1.907964602,0.15,95.107,0.1,97.32,0.66,0.5,1.13,0.0,0.0,0.55,1.0,59.38183144,4.064626921,4.136782167,0.045106317,0.02174191,0.083672222,0.449651288,4.612396399,5.256407535,0.057995499,0.031618229,0.024965272,51.544,0.0,0.0,0.0,0.0,0.0,0.0,0.0,0.0,0.0,0.0,0.0,0.0,0.0,1837.5640841885183,7.5,0.260588359,3.079242197,90.0,25.14285714,21.0,68.0,25.77777778,9.0,98.244547556,147.1286608,550.0,43.47288244,315.0,91.44519190406588
2025-12-17 12:00:00,2.635778308,1.347805742,1.287931103,1187.764444,4286.100894,0.0,2243.181103,1394.664886,217.9485961,107472.3506,3.273549408,0.942548825,11.94803707,0.417529295,87.1094141,2.677245934,28.162,7.55,1.075,0.47,86.67,12.255,5.854,69.5,11.42,17.43,1.65,14.64160586,4.978888889,79.91111111,72.31,37.3,0.051,5.65,2.15,9.29,2.54,0.027,0.16,54.51,10.78,0.057,1.907964602,0.15,100.305,0.1,97.32,0.66,0.5,1.13,0.0,0.0,0.69,1.0,58.96214775,4.225981084,4.22333537,0.044614412,0.021236556,0.086095823,0.470166326,4.763505361,5.505744528,0.06004234,0.0317214,0.025198513,47.473,0.0,0.0,0.0,0.0,0.0,0.0,0.0,0.0,0.0,0.0,0.0,0.0,0.0,1837.5640841885183,6.697222222,0.337875241,2.977888697,90.0,25.14285714,21.0,68.0,25.77777778,9.0,98.82444510825,151.5052461,539.8888889,43.58754244,315.0,96.64091667
2025-12-17 13:00:00,2.651672553,1.347665794,1.303911006,1192.1175,4437.994619,0.0,2269.460072,1377.066708,217.7604278,107547.0328,3.388573056,0.942857344,11.95143079,0.417714407,87.10571187,2.691437837,28.369,7.55,1.075,0.47,86.67,12.255,5.848,69.5,11.42,17.43,1.65,14.11386163,4.978888889,79.91111111,72.31,37.3,0.051,5.65,2.15,9.29,2.54,0.027,0.16,54.51,10.78,0.057,1.907964602,0.15,95.309,0.1,97.32,0.66,0.5,1.13,0.0,0.0,0.743,1.0,59.21121129,4.129650943,4.167448991,0.045026227,0.021557025,0.084658773,0.458784684,4.682461141,5.348226945,0.058644463,0.0315561,0.025050604,51.854,0.0,0.0,0.0,0.0,0.0,0.0,0.0,0.0,0.0,0.0,0.0,0.0,0.0,1837.5640841885183,6.098611111,0.412966284,2.939147681,90.0,25.14285714,21.0,68.0,25.77777778,9.0,100.00027046025,160.3793997,535.0,43.5364925,315.0,88.00295833
2025-12-17 14:00:00,2.688950697,1.347918375,1.340997063,1172.998056,4499.338264,0.0,2278.117325,1343.444353,213.2136183,107786.3569,3.427829164,0.942816556,11.95098212,0.417689934,87.10620133,2.689561587,33.051,7.55,1.075,0.47,86.67,12.255,6.886,69.5,11.42,17.43,1.65,13.39907397,4.978888889,79.91111111,72.31,37.3,0.051,5.65,2.15,9.29,2.54,0.027,0.16,54.51,10.78,0.057,1.907964602,0.15,113.355,0.1,97.32,0.66,0.5,1.13,0.0,0.0,0.867,1.0,59.18552644,4.139237523,4.170473425,0.045056392,0.021536435,0.084807726,0.460438914,4.696048491,5.358687107,0.058677652,0.031510097,0.025060107,59.228,0.0,0.0,0.0,0.0,0.0,0.0,0.0,0.0,0.0,0.0,0.0,0.0,0.0,1837.5640841885183,6.0,0.283521856,2.768293508,90.0,25.14285714,21.0,68.0,25.77777778,9.0,99.255628344,154.7594592,535.0,44.53796336,315.0,86.58
2025-12-17 15:00:00,2.690883703,1.348140817,1.342908789,1184.658889,4591.665325,0.0,2268.040869,1337.521647,214.2882506,107609.845,3.503590294,0.942670536,11.9493759,0.417602322,87.10795356,2.682844674,23.602,7.55,1.075,0.47,86.67,12.255,4.769,69.5,11.42,17.43,1.65,14.19048619,4.978888889,79.91111111,72.31,37.3,0.051,5.65,2.15,9.29,2.54,0.027,0.16,54.51,10.78,0.057,1.907964602,0.15,80.729,0.1,97.32,0.66,0.5,1.13,0.0,0.0,0.627,1.0,59.17141147,4.144585166,4.172761149,0.045056377,0.021522274,0.08488941,0.461238226,4.702320712,5.365756702,0.058721241,0.031499219,0.025066643,41.595,0.0,0.0,0.0,0.0,0.0,0.0,0.0,0.0,0.0,0.0,0.0,0.0,0.0,1837.5640841885183,6.0,0.272766847,2.934453769,90.0,25.14285714,21.0,68.0,25.77777778,9.0,100.4667870205,163.9002794,536.4583333,43.94192094,315.0,86.58
2025-12-17 16:00:00,2.714329222,1.347960561,1.366326146,1184.526111,4598.169786,0.0,2269.858528,1339.936169,217.0183783,109616.8894,3.442719322,1.017558998,12.54781314,0.423770422,86.43462786,4.11220501,33.052,7.0,1.055,0.415,86.655,12.29,7.363,69.98,11.29,17.02,1.71,14.28389486,4.978888889,79.91111111,72.31,37.3,0.053,5.43,2.28,9.22,2.48,0.031,0.14,54.61,10.89,0.05,2.005524862,0.16,115.182,0.1,96.03,0.62,0.77,0.98,0.0,0.0,0.656,1.0,58.95410063,4.380269909,3.720291865,0.05381009,0.035534948,0.094101245,0.47599031,4.573317155,5.582216224,0.094518126,0.062868298,0.035192651,60.576,0.0,0.0,0.0,0.0,0.0,0.0,0.0,0.0,0.0,0.0,0.0,0.0,0.0,1837.5640841885183,6.402777778,0.238390704,2.892626342,90.0,25.14285714,21.0,68.0,25.77777778,9.0,99.2390574435,154.6343958,535.0,43.95553581,315.0,92.37204167
2025-12-17 17:00:00,2.727964958,1.347815261,1.380055547,1183.910278,4597.242031,0.0,2259.654544,1339.273342,218.2623267,110691.28,3.418356258,1.017455384,12.54726319,0.423734556,86.43528142,4.112723081,28.409,7.0,1.055,0.415,86.655,12.29,6.255,69.98,11.29,17.02,1.71,14.06328373,4.978888889,79.91111111,72.31,37.3,0.053,5.43,2.28,9.22,2.48,0.031,0.14,54.61,10.89,0.05,2.005524862,0.16,99.064,0.1,96.03,0.62,0.77,0.98,0.0,0.0,0.574,1.0,58.98077559,4.371237872,3.714568394,0.053878705,0.035599705,0.093989148,0.473871994,4.56278924,5.566090808,0.094181654,0.063051923,0.035222514,52.154,0.0,0.0,0.0,0.0,0.0,0.0,0.0,0.0,0.0,0.0,0.0,0.0,0.0,1837.5640841885183,6.5,0.245358842,3.046111428,90.0,25.14285714,21.0,68.0,25.77777778,9.0,98.61657171475,149.9363903,535.0,43.76909883,315.0,93.795
2025-12-17 18:00:00,2.74522965,1.348006972,1.397293236,1185.560278,4599.260436,0.0,2249.814092,1341.634569,220.7634678,112337.1911,3.385149633,1.017275134,12.54630648,0.423672162,86.43641838,4.113624329,28.328,7.0,1.055,0.415,86.655,12.29,6.291,69.98,11.29,17.02,1.71,13.65952433,4.978888889,79.91111111,72.31,37.3,0.053,5.43,2.28,9.22,2.48,0.031,0.14,54.61,10.89,0.05,2.005524862,0.16,93.424,0.1,96.03,0.62,0.77,0.98,0.0,0.0,0.56,1.0,59.39379002,4.204244389,3.655215728,0.053934862,0.035819746,0.091756224,0.443756286,4.39776048,5.349860887,0.090109859,0.063354064,0.035277327,48.881,0.0,0.0,0.0,0.0,0.0,0.0,0.0,0.0,0.0,0.0,0.0,0.0,0.0,1837.5640841885183,6.098611111,0.280796917,3.291497861,90.0,25.14285714,21.0,68.0,25.77777778,9.0,99.3162060455,155.2166494,532.5277778,43.57604681,315.0,88.00295833
2025-12-17 19:00:00,2.708570372,1.347970836,1.360582358,1181.830278,4602.126361,0.0,2263.8892,1371.850044,220.8630947,111520.5808,3.394540364,1.017587004,12.54796179,0.423780117,86.4344512,4.112064979,32.872,7.0,1.055,0.415,86.655,12.29,7.416,69.98,11.29,17.02,1.71,13.89533028,4.978888889,79.91111111,72.31,37.3,0.053,5.43,2.28,9.22,2.48,0.031,0.14,54.61,10.89,0.05,2.005524862,0.16,116.935,0.1,96.03,0.62,0.77,0.98,0.0,0.0,0.651,1.0,58.60934727,4.503463325,3.78729831,0.053162767,0.034884273,0.095668371,0.502729448,4.709863792,5.78266539,0.098595954,0.061099825,0.034903688,60.055,0.0,0.0,0.0,0.0,0.0,0.0,0.0,0.0,0.0,0.0,0.0,0.0,0.0,1837.5640841885183,6.401388889,0.31455464,3.019523222,90.0,25.14285714,21.0,68.0,25.77777778,9.0,97.950806969,148.8949792,531.9722222,43.70973994,312.8888889,93.32302778
2025-12-17 20:00:00,2.719887214,1.348099231,1.371902031,1182.106667,4597.280183,0.0,2264.801158,1360.724464,220.6840914,111879.8069,3.3793682,1.017688155,12.54849867,0.423815131,86.43381318,4.111559226,28.155,7.0,1.055,0.415,86.655,12.29,6.278,69.98,11.29,17.02,1.71,14.00890846,4.978888889,79.91111111,72.31,37.3,0.053,5.43,2.28,9.22,2.48,0.031,0.14,54.61,10.89,0.05,2.005524862,0.16,97.288,0.1,96.03,0.62,0.77,0.98,0.0,0.0,0.552,1.0,58.77687562,4.437278707,3.761550615,0.053243064,0.035018262,0.094791071,0.490360463,4.643039868,5.693045747,0.096879295,0.061367628,0.034949219,54.43,0.0,0.0,0.0,0.0,0.0,0.0,0.0,0.0,0.0,0.0,0.0,0.0,0.0,1837.5640841885183,6.097222222,0.25019397,2.996913583,90.0,25.14285714,21.0,68.0,25.77777778,9.0,98.26133446275,156.6893167,533.0277778,44.27474517,310.0,89.40563889
2025-12-17 21:00:00,2.703329883,1.348073911,1.355222109,1191.682222,4599.427797,0.0,2252.306153,1370.220883,221.8366547,111159.415,3.390066131,1.017362898,12.54677231,0.423702542,86.43586479,4.113185508,28.209,7.0,1.055,0.415,86.655,12.29,6.384,69.98,11.29,17.02,1.71,15.17214118,4.978888889,79.91111111,72.31,37.3,0.053,5.43,2.28,9.22,2.48,0.031,0.14,54.61,10.89,0.05,2.005524862,0.16,97.446,0.1,96.03,0.62,0.77,0.98,0.0,0.0,0.801,1.0,58.55185843,4.518873364,3.804004978,0.052864577,0.034627805,0.095835671,0.507695497,4.732251009,5.822414112,0.099491081,0.060324509,0.034778444,53.034,0.0,0.0,0.0,0.0,0.0,0.0,0.0,0.0,0.0,0.0,0.0,0.0,0.0,1837.5640841885183,6.401388889,0.361196711,2.924061219,90.0,25.14285714,21.0,68.0,25.77777778,9.0,98.92173150225,161.6734453,540.1805556,44.58318322,310.0,93.84436111
2025-12-17 22:00:00,2.718484678,1.347915964,1.370632486,1190.273889,4602.563917,0.0,2235.225167,1345.9352,219.3383211,110477.4381,3.413685439,1.017327531,12.54658459,0.423690299,86.43608788,4.113362343,32.977,7.0,1.055,0.415,86.655,12.29,7.301,69.98,11.29,17.02,1.71,15.68084097,4.978888889,79.91111111,72.31,37.3,0.053,5.43,2.28,9.22,2.48,0.031,0.14,54.61,10.89,0.05,2.005524862,0.16,113.448,0.1,96.03,0.62,0.77,0.98,0.0,0.0,1.006,1.0,58.66435351,4.481212957,3.779404122,0.053169884,0.034913296,0.095370806,0.498719533,4.68788414,5.753879422,0.098054072,0.06113915,0.034910842,62.731,0.0,0.0,0.0,0.0,0.0,0.0,0.0,0.0,0.0,0.0,0.0,0.0,0.0,1837.5640841885183,6.098611111,0.265708578,3.090977047,90.0,25.14285714,21.0,68.0,25.77777778,9.0,100.73915421075,175.3898431,548.3888889,43.80174778,310.0,89.40563889
2025-12-17 23:00:00,2.722873206,1.347661603,1.375738176,1186.219444,4605.330575,0.0,2263.213489,1349.409358,219.6233742,111066.2136,3.39666925,1.01802144,12.55026764,0.423930498,86.43171092,4.1098928,27.985,7.0,1.055,0.415,86.655,12.29,6.205,69.98,11.29,17.02,1.71,14.64887052,4.978888889,79.91111111,72.31,37.3,0.053,5.43,2.28,9.22,2.48,0.031,0.14,54.61,10.89,0.05,2.005524862,0.16,97.134,0.1,96.03,0.62,0.77,0.98,0.0,0.0,0.84,1.0,58.70390147,4.464620026,3.774370389,0.053152928,0.034916996,0.095145956,0.495895362,4.672037013,5.733916739,0.097689435,0.061111683,0.034907044,54.359,0.0,0.0,0.0,0.0,0.0,0.0,0.0,0.0,0.0,0.0,0.0,0.0,0.0,1837.5640841885183,6.402777778,0.327388889,2.988120506,90.0,25.14285714,21.0,68.0,25.77777778,9.0,98.18291926675,156.0975039,540.0,43.58561303,310.0,93.84436111
2025-12-18 00:00:00,2.73947475,1.348132444,1.390767158,1147.372778,4437.254758,0.0,2241.494653,1328.86735,212.0460528,110653.5811,3.285862956,1.006385435,12.39432118,0.427558885,86.59929338,3.886381185,28.233,7.0,1.055,0.415,86.655,12.29,6.174,69.96,11.34,16.88,1.82,13.97457945,5.512222222,79.75666667,72.31,37.3,0.052,5.54,2.23,9.3,2.49,0.031,0.15,54.62,10.88,0.051,1.963898917,0.15,97.429,0.1,96.03,0.62,0.77,0.98,0.0,0.0,0.694,1.0,58.70495885,4.463089543,3.775407391,0.053112191,0.034885765,0.095120035,0.49592725,4.671532343,5.734721869,0.097725239,0.061009225,0.034890626,54.309,4.32,2.11,63.83,0.14,0.145,0.046,0.0,0.033,3.4,0.58,0.02,0.91,0.045,1837.5640841885183,6.097222222,0.360694001,2.834281767,90.0,25.14285714,21.0,68.0,25.77777778,9.0,98.21045854375,156.3053475,532.3611111,45.06499261,310.0,89.40563889
2025-12-18 01:00:00,2.766746183,1.347876822,1.418819019,1099.854167,4159.892653,0.0,2191.508022,1314.438358,205.5229311,111794.0011,3.068216042,1.005747864,12.3916323,0.42728168,86.60261984,3.891648079,23.761,7.0,1.055,0.415,86.655,12.29,5.096,69.96,11.34,16.88,1.82,13.10571062,5.512222222,79.75666667,72.31,37.3,0.052,5.54,2.23,9.3,2.49,0.031,0.15,54.62,10.88,0.051,1.963898917,0.15,81.307,0.1,96.03,0.62,0.77,0.98,0.0,0.0,0.439,1.0,58.30033472,4.606420895,3.855404442,0.052305895,0.034085881,0.096936303,0.527434101,4.831698433,5.971528984,0.102563882,0.058816065,0.034532623,40.661,4.32,2.11,63.83,0.14,0.145,0.046,0.0,0.033,3.4,0.58,0.02,0.91,0.045,1837.5640841885183,5.598611111,0.275724957,3.034239944,90.0,25.14285714,21.0,68.0,25.77777778,9.0,98.6573943335,159.6784478,522.3611111,43.16321967,310.0,82.07563889
2025-12-18 02:00:00,2.725115658,1.347923872,1.377106348,1101.343889,4587.055517,0.0,2199.349875,1370.904786,210.3776483,113022.7981,3.350918011,1.006046235,12.39289064,0.427411406,86.60106312,3.88918328,33.157,7.0,1.055,0.415,86.655,12.29,7.088,69.96,11.34,16.88,1.82,13.05026616,5.512222222,79.75666667,72.31,37.3,0.052,5.54,2.23,9.3,2.49,0.031,0.15,54.62,10.88,0.051,1.963898917,0.15,113.566,0.1,96.03,0.62,0.77,0.98,0.0,0.0,0.628,1.0,58.45125026,4.552514381,3.826049442,0.05259005,0.034371328,0.096250685,0.515726957,4.77192683,5.883756249,0.100777922,0.059592207,0.034659436,58.412,4.32,2.11,63.83,0.14,0.145,0.046,4.293,0.033,3.4,0.58,0.02,0.91,0.045,1837.5640841885183,6.302777778,0.237335151,3.245699933,90.0,25.14285714,21.0,68.0,25.77777778,9.0,96.222365858,141.3008744,520.0,43.16554531,310.0,92.358
2025-12-18 03:00:00,2.712725783,1.347943172,1.364784958,1140.368889,4593.639458,0.0,2231.630681,1372.633511,215.4869406,112227.7597,3.370289375,1.005461112,12.39042295,0.427157005,86.60411593,3.894016897,28.171,7.0,1.055,0.415,86.655,12.29,6.109,69.96,11.34,16.88,1.82,13.38456456,5.512222222,79.75666667,72.31,37.3,0.052,5.54,2.23,9.3,2.49,0.031,0.15,54.62,10.88,0.051,1.963898917,0.15,98.134,0.1,96.03,0.62,0.77,0.98,0.0,0.0,0.528,1.0,58.70891463,4.460137119,3.776297403,0.053062582,0.03484887,0.095073865,0.495772501,4.669850925,5.734317579,0.097742948,0.060885485,0.034870839,53.53,4.32,2.11,63.83,0.14,0.145,0.046,0.0,0.033,3.4,0.58,0.02,0.91,0.045,1837.5640841885183,6.5,0.205234973,3.152408044,90.0,25.14285714,21.0,68.0,25.77777778,9.0,96.0672262455,140.1300094,520.7194444,43.53786861,310.0,95.51533333
2025-12-18 04:00:00,2.680885014,1.347679153,1.333281604,1178.307778,4601.633867,0.0,2289.542933,1381.3946,219.0791017,110110.9392,3.418029611,1.006093887,12.39309161,0.427432125,86.6008145,3.888789625,32.965,7.0,1.055,0.415,86.655,12.29,6.942,69.96,11.34,16.88,1.82,13.42117329,5.512222222,79.75666667,72.31,37.3,0.052,5.54,2.23,9.3,2.49,0.031,0.15,54.62,10.88,0.051,1.963898917,0.15,114.59,0.1,96.03,0.62,0.77,0.98,0.0,0.0,0.54,1.0,58.69403909,4.468555405,3.775844008,0.05314965,0.034910235,0.095198318,0.49661966,4.675973844,5.739144475,0.097788856,0.061099577,0.03490495,63.388,4.32,2.11,63.83,0.14,0.145,0.046,0.0,0.033,3.4,0.58,0.02,0.91,0.045,1837.5640841885183,6.5,0.304777774,2.764700703,90.0,25.14285714,21.0,68.0,25.77777778,9.0,96.08596845,140.27146,528.0972222,44.28925356,310.0,95.68
2025-12-18 05:00:00,2.700914567,1.348222283,1.352462633,1177.127222,4593.593025,0.0,2292.771981,1357.9627,217.3943342,109931.6206,3.416802303,1.005971787,12.39257667,0.427379038,86.60145154,3.889798278,28.108,7.0,1.055,0.415,86.655,12.29,5.735,69.96,11.34,16.88,1.82,13.2535628,5.512222222,79.75666667,72.31,37.3,0.052,5.54,2.23,9.3,2.49,0.031,0.15,54.62,10.88,0.051,1.963898917,0.15,98.181,0.1,96.03,0.62,0.77,0.98,0.0,0.0,0.459,1.0,58.67172679,4.477478793,3.77915618,0.05314298,0.03489552,0.09531715,0.498256297,4.684881891,5.750946735,0.098012939,0.061074072,0.034900516,53.637,4.32,2.11,63.83,0.14,0.145,0.046,0.0,0.033,3.4,0.58,0.02,0.91,0.045,1837.5640841885183,6.5,0.259418041,2.703832319,90.0,25.14285714,21.0,68.0,25.77777778,9.0,95.85385734825,138.5196781,527.6361111,43.79833308,310.0,95.68
2025-12-18 06:00:00,2.680437388,1.348094673,1.332355988,1193.120816,4601.541261,0.0,2298.133714,1378.476008,221.2890776,110082.5478,3.417315939,1.006979318,12.39682582,0.427817095,86.59619486,3.881475203,32.443,7.0,1.055,0.415,86.655,12.29,6.679,69.96,11.34,16.88,1.82,13.55357239,5.512222222,79.75666667,72.31,37.3,0.052,5.54,2.23,9.3,2.49,0.031,0.15,54.62,10.88,0.051,1.963898917,0.15,114.386,0.1,96.03,0.62,0.77,0.98,0.0,0.0,0.525,1.0,58.72147582,4.459290752,3.7699298,0.053221163,0.034977571,0.095083484,0.494438349,4.665147163,5.722527372,0.097441714,0.061290816,0.034936047,62.108,4.32,2.11,63.83,0.14,0.145,0.046,0.0,0.033,3.4,0.58,0.02,0.91,0.045,1837.5640841885183,6.5,0.253712941,2.777470743,90.0,25.14285714,21.0,68.0,25.77777778,9.0,96.26931796175,141.6552299,533.3673469,43.59602102,310.0,95.68
2025-12-18 07:00:00,2.704722331,1.348172752,1.356544507,1189.17686,4599.777219,0.0,2275.184116,1355.821847,219.4244893,110161.874,3.412435938,1.006373146,12.39426935,0.427553542,86.5993575,3.886482707,28.249,7.0,1.055,0.415,86.655,12.29,5.908,69.96,11.34,16.88,1.82,14.23926137,5.512222222,79.75666667,72.31,37.3,0.052,5.54,2.23,9.3,2.49,0.031,0.15,54.62,10.88,0.051,1.963898917,0.15,98.071,0.1,96.03,0.62,0.77,0.98,0.0,0.0,0.464,1.0,58.67945907,4.475027476,3.777317306,0.053169052,0.034919099,0.095287712,0.497625778,4.681842587,5.746066972,0.097908414,0.061142912,0.034911677,52.41,4.32,2.11,63.83,0.14,0.145,0.046,0.0,0.033,3.4,0.58,0.02,0.91,0.045,1837.5640841885183,6.946280992,0.351181415,2.764099322,90.0,25.14285714,21.0,68.0,25.77777778,9.0,95.9519888225,139.260293,542.3553719,43.74599186,310.0,91.4802743602572
2025-12-18 08:00:00,2.683545397,1.348110761,1.335521086,1191.523611,4601.364578,0.0,2225.652756,1382.080147,221.7483336,110549.9172,3.402667489,0.976368368,12.57113633,0.423821021,86.4524953,4.562421088,32.473,6.5,1.05,0.41,86.81,12.14,5.752,69.91,11.27,17.15,1.67,16.07978049,5.512222222,79.75666667,72.31,37.3,0.051,5.47,2.26,8.91,2.59,0.031,0.15,54.7,10.54,0.055,1.926873857,0.15,114.661,0.1,96.31,0.97,0.84,1.08,0.0,0.0,0.614,1.0,58.55070649,4.037349175,3.794251558,0.062848709,0.028852683,0.081454315,0.495126286,5.278900518,5.67416668,0.094046642,0.076754052,0.04101776,61.147,0.0,0.0,0.0,0.0,0.0,0.0,0.0,0.0,0.0,0.0,0.0,0.0,0.0,1837.5640841885183,6.598611111,0.25325046,3.073455206,90.0,25.14285714,21.0,68.0,25.77777778,9.0,99.4348995635,165.5464118,545.0,43.61680508,310.0,97.13155556
2025-12-18 09:00:00,2.661052375,1.347923886,1.313163425,1194.079722,4600.958211,0.0,2218.135558,1402.769719,222.61109,110064.6508,3.418118483,0.976427196,12.57170108,0.423856318,86.45187172,4.562381869,28.041,6.5,1.05,0.41,86.81,12.14,5.373,69.91,11.27,17.15,1.67,16.31955991,5.512222222,79.75666667,72.31,37.3,0.051,5.47,2.26,8.91,2.59,0.031,0.15,54.7,10.54,0.055,1.926873857,0.15,98.005,0.1,96.31,0.97,0.84,1.08,0.0,0.0,0.55,1.0,58.52682641,4.04909477,3.798751009,0.062789093,0.028833019,0.081611794,0.496665213,5.28735848,5.686099689,0.094256562,0.076737827,0.040965182,52.042,0.0,0.0,0.0,0.0,0.0,0.0,0.0,0.0,0.0,0.0,0.0,0.0,0.0,1837.5640841885183,6.5,0.338915293,3.152279464,90.0,25.14285714,21.0,68.0,25.77777778,9.0,100.0997249915,170.5639622,550.6527778,44.44047014,310.0,95.68
2025-12-18 10:00:00,2.650981333,1.347714058,1.303274425,1191.963056,4662.610744,0.0,2207.412058,1395.207211,220.3721383,108884.8742,3.505113489,0.976265888,12.57015252,0.423759533,86.45358159,4.562489408,33.044,6.5,1.05,0.41,86.81,12.14,6.737,69.91,11.27,17.15,1.67,16.65372755,5.512222222,79.75666667,72.31,37.3,0.051,5.47,2.26,8.91,2.59,0.031,0.15,54.7,10.54,0.055,1.926873857,0.15,114.296,0.1,96.31,0.97,0.84,1.08,0.0,0.0,0.606,1.0,58.48922949,4.071225141,3.810933727,0.062554823,0.028746771,0.081867048,0.499166583,5.297803854,5.705173504,0.09459894,0.076516961,0.040797841,61.699,0.0,0.0,0.0,0.0,0.0,0.0,0.0,0.0,0.0,0.0,0.0,0.0,0.0,1837.5640841885183,6.098611111,0.342810543,3.299599708,90.0,25.14285714,21.0,68.0,25.77777778,9.0,102.05043375625,185.2862925,555.0,43.60671014,310.0,89.88105556
2025-12-18 11:00:00,2.7292631,1.347964264,1.381139772,1198.57,4899.0678,0.0,2230.829844,1336.307667,220.14812,110610.7783,3.625398533,0.976942981,12.57665261,0.424165788,86.44640441,4.562038013,28.464,6.5,1.05,0.41,86.81,12.14,6.363,69.91,11.27,17.15,1.67,16.5505268,5.512222222,79.75666667,72.31,37.3,0.051,5.47,2.26,8.91,2.59,0.031,0.15,54.7,10.54,0.055,1.926873857,0.15,98.235,0.1,96.31,0.97,0.84,1.08,0.0,0.0,0.497,1.0,58.63203943,3.998224148,3.780159091,0.06301782,0.028906293,0.080919726,0.489903835,5.249399858,5.633593389,0.093334547,0.076762109,0.041176402,54.937,0.0,0.0,0.0,0.0,0.0,0.0,0.0,0.0,0.0,0.0,0.0,0.0,0.0,1837.5640841885183,6.401388889,0.314496348,3.289858206,90.0,25.14285714,21.0,68.0,25.77777778,9.0,100.7253072585,175.2853378,553.4166667,43.06610633,310.0,94.42048611
2025-12-18 12:00:00,2.724243625,1.347717081,1.376433991,1192.255833,4901.123336,0.0,2244.264061,1351.170442,221.0313564,111266.5331,3.606107103,0.976196294,12.56948442,0.423717776,86.45431929,4.562535804,28.977,6.5,1.05,0.41,86.81,12.14,6.109,69.91,11.27,17.15,1.67,15.95863509,5.512222222,79.75666667,72.31,37.3,0.051,5.47,2.26,8.91,2.59,0.031,0.15,54.7,10.54,0.055,1.926873857,0.15,98.343,0.1,96.31,0.97,0.84,1.08,0.0,0.0,0.526,1.0,58.68317833,3.98036816,3.780750467,0.062863853,0.028837502,0.080597164,0.486765647,5.225528936,5.608613504,0.09290883,0.076405085,0.041119389,55.139,0.0,0.0,0.0,0.0,0.0,0.0,0.0,0.0,0.0,0.0,0.0,0.0,0.0,1837.5640841885183,6.5,0.273613849,3.142296789,90.0,25.14285714,21.0,68.0,25.77777778,9.0,99.554958529,166.4525172,548.3055556,43.98727147,310.0,95.875
2025-12-18 13:00:00,2.730275778,1.347815331,1.382462994,1194.934722,4901.207578,0.0,2267.113097,1336.338136,219.4114892,110466.5236,3.634112325,0.976394381,12.57138606,0.423836629,86.45221956,4.562403746,28.83,6.5,1.05,0.41,86.81,12.14,6.211,69.91,11.27,17.15,1.67,15.1893502,5.512222222,79.75666667,72.31,37.3,0.051,5.47,2.26,8.91,2.59,0.031,0.15,54.7,10.54,0.055,1.926873857,0.15,98.142,0.1,96.31,0.97,0.84,1.08,0.0,0.0,0.526,1.0,58.66740705,3.991538916,3.788506172,0.062692734,0.028772637,0.080708035,0.487855643,5.228421169,5.616763249,0.093058615,0.076211102,0.041005322,54.116,0.0,0.0,0.0,0.0,0.0,0.0,0.0,0.0,0.0,0.0,0.0,0.0,0.0,1837.5640841885183,6.098611111,0.405987248,2.979624817,90.0,25.14285714,21.0,68.0,25.77777778,9.0,99.8734064585,168.8558978,545.0,44.20021408,310.0,89.95451389
2025-12-18 14:00:00,2.750867992,1.348121528,1.403015569,1192.018333,4898.629144,0.0,2285.684564,1306.694378,216.2185761,109737.6153,3.658837519,0.97597976,12.5674057,0.423587856,86.45661454,4.56268016,29.002,6.5,1.05,0.41,86.81,12.14,6.138,69.91,11.27,17.15,1.67,14.41757759,5.512222222,79.75666667,72.31,37.3,0.051,5.47,2.26,8.91,2.59,0.031,0.15,54.7,10.54,0.055,1.926873857,0.15,98.415,0.1,96.31,0.97,0.84,1.08,0.0,0.0,0.524,1.0,58.67760331,3.986977901,3.787221419,0.062700663,0.028774131,0.080641708,0.487208351,5.224451475,5.611703873,0.092970466,0.07619365,0.041017217,53.261,0.0,0.0,0.0,0.0,0.0,0.0,0.0,0.0,0.0,0.0,0.0,0.0,0.0,1837.5640841885183,6.0,0.232653022,2.796674053,90.0,25.14285714,21.0,68.0,25.77777778,9.0,99.48691868925,162.0343969,540.0777778,44.85623453,312.0694444,88.9785
2025-12-18 15:00:00,2.778661861,1.347867078,1.430887833,1188.237222,4899.606361,0.0,2288.300864,1262.465947,211.0923486,108232.6472,3.711466461,0.976068841,12.56826087,0.423641304,86.45567029,4.562620773,33.948,6.5,1.05,0.41,86.81,12.14,6.972,69.91,11.27,17.15,1.67,14.13459292,5.512222222,79.75666667,72.31,37.3,0.051,5.47,2.26,8.91,2.59,0.031,0.15,54.7,10.54,0.055,1.926873857,0.15,114.682,0.1,96.31,0.97,0.84,1.08,0.0,0.0,0.535,1.0,58.65565567,3.998000655,3.791675808,0.062637086,0.028752599,0.080786901,0.488627655,5.232045354,5.622689153,0.093164142,0.076166517,0.040963602,61.075,0.0,0.0,0.0,0.0,0.0,0.0,0.0,0.0,0.0,0.0,0.0,0.0,0.0,1837.5640841885183,6.401388889,0.237267784,2.804928575,90.0,25.14285714,21.0,68.0,25.77777778,9.0,98.464740773,148.7904964,535.4722222,44.33295133,315.0,94.99661111
2025-12-18 16:00:00,2.747391735,1.348009719,1.39924237,1192.957382,4898.895582,0.0,2277.570443,1281.669022,212.100346,107486.388,3.737509454,0.990704174,12.19373598,0.471867991,86.81555984,5.009339956,28.892,6.5,1.05,0.41,86.81,12.14,6.148,69.75,11.25,17.31,1.69,14.58951646,5.512222222,79.75666667,72.31,37.3,0.053,5.55,2.38,9.12,2.73,0.033,0.16,54.44,10.64,0.052,1.917117117,0.15,98.612,0.0,0.0,0.0,0.0,0.0,0.0,0.0,0.0,1.0,58.51083957,4.065404928,3.813601655,0.062423171,0.02869148,0.081734211,0.497877675,5.286355087,5.694753432,0.094424676,0.076273462,0.040733647,53.17,0.0,0.0,0.0,0.0,0.0,0.0,0.0,0.0,0.0,0.0,0.0,0.0,0.0,1837.5640841885183,6.098885794,0.219645656,2.915078864,90.0,25.14285714,21.0,68.0,25.77777778,9.0,100.1085799485,161.1968298,534.7994429,44.19310685,315.0,90.50746518
2025-12-18 17:00:00,2.738550494,1.347814103,1.390884103,1183.108889,4901.641233,0.0,2288.847694,1344.604583,219.7848481,111859.9008,3.59198155,0.990366115,12.19295311,0.471476554,86.81668078,5.007382771,28.939,6.5,1.05,0.41,86.81,12.14,6.258,69.75,11.25,17.31,1.69,14.1801652,5.512222222,79.75666667,72.31,37.3,0.053,5.55,2.38,9.12,2.73,0.033,0.16,54.44,10.64,0.052,1.917117117,0.15,98.67,0.0,0.0,0.0,0.0,0.0,0.0,0.0,0.0,1.0,58.46686494,4.08640448,3.82100477,0.062337694,0.02866484,0.082022939,0.500697991,5.302427139,5.71667822,0.094809183,0.076277393,0.040651461,53.664,0.0,0.0,0.0,0.0,0.0,0.0,0.0,0.0,0.0,0.0,0.0,0.0,0.0,1837.5640841885183,6.0,0.225795989,2.893341686,90.0,25.14285714,21.0,68.0,25.77777778,9.0,99.85143631075,159.2561231,535.7222222,43.58846786,315.0,89.04
2025-12-18 18:00:00,2.714457875,1.348042517,1.366458219,1198.9375,4897.579658,0.0,2281.261547,1373.927533,224.9213428,112495.7889,3.567092264,0.990259625,12.1927065,0.47135325,86.81703388,5.006766249,33.741,6.5,1.05,0.41,86.81,12.14,7.15,69.75,11.25,17.31,1.69,14.94574773,5.512222222,79.75666667,72.31,37.3,0.053,5.55,2.38,9.12,2.73,0.033,0.16,54.44,10.64,0.052,1.917117117,0.15,115.897,0.1,96.31,0.97,0.84,1.08,0.0,0.0,0.363,1.0,58.78293192,3.934994428,3.767127733,0.062970435,0.028863548,0.079946753,0.480416746,5.187285227,5.559056672,0.092043987,0.076274706,0.041253237,61.018,0.0,0.0,0.0,0.0,0.0,0.0,0.0,0.0,0.0,0.0,0.0,0.0,0.0,1837.5640841885183,6.4,0.16112749,2.992227706,90.0,25.14285714,21.0,68.0,25.77777778,9.0,99.60065252725,157.3634153,537.25,43.57749281,315.0,94.976
2025-12-18 19:00:00,2.740596011,1.347802008,1.392856553,1189.986111,4902.083714,0.0,2247.098408,1347.540694,221.7341064,112397.4461,3.572939392,0.990241174,12.19266377,0.471331885,86.81709506,5.006659426,29.004,6.5,1.05,0.41,86.81,12.14,6.244,69.75,11.25,17.31,1.69,15.8762931,5.512222222,79.75666667,72.31,37.3,0.053,5.55,2.38,9.12,2.73,0.033,0.16,54.44,10.64,0.052,1.917117117,0.15,99.99,0.1,96.31,0.97,0.84,1.08,0.0,0.0,0.545,1.0,59.07805242,3.788101839,3.70908936,0.063774167,0.029132932,0.077997065,0.461360582,5.084127516,5.411446723,0.089444034,0.076568388,0.041943362,52.809,0.0,0.0,0.0,0.0,0.0,0.0,0.0,0.0,0.0,0.0,0.0,0.0,0.0,1837.5640841885183,6.9,0.349682152,3.068423661,90.0,25.14285714,21.0,68.0,25.77777778,9.0,99.2938575355,155.0479814,537.0138889,43.51297586,315.0,94.30229265859496
2025-12-18 20:00:00,2.712556997,1.347999106,1.364583647,1191.445833,4898.155144,0.0,2274.170144,1375.063725,223.5836208,112372.7403,3.570727675,0.990482146,12.19322181,0.471610905,86.81629604,5.008054527,33.745,6.5,1.05,0.41,86.81,12.14,7.175,69.75,11.25,17.31,1.69,14.97070249,5.512222222,79.75666667,72.31,37.3,0.053,5.55,2.38,9.12,2.73,0.033,0.16,54.44,10.64,0.052,1.917117117,0.15,116.745,0.1,96.31,0.97,0.84,1.08,0.0,0.0,0.631,1.0,59.05863271,3.790188416,3.70228592,0.064013807,0.029230396,0.078110114,0.462451035,5.096896625,5.420563117,0.089590371,0.076955987,0.04207412,60.982,0.0,0.0,0.0,0.0,0.0,0.0,0.0,0.0,0.0,0.0,0.0,0.0,0.0,1837.5640841885183,6.197222222,0.143251369,2.904353139,90.0,25.14285714,21.0,68.0,25.77777778,9.0,100.30919137475,162.7108783,538.1805556,44.25232333,315.0,92.008
2025-12-18 21:00:00,2.652837983,1.348080528,1.304742283,1196.160833,4899.364208,0.0,2226.815839,1385.069703,219.5558722,108239.6694,3.708222508,0.99053764,12.19335032,0.471675162,86.81611204,5.008375811,28.839,6.5,1.05,0.41,86.81,12.14,6.1,69.75,11.25,17.31,1.69,16.4510322,5.512222222,79.75666667,72.31,37.3,0.053,5.55,2.38,9.12,2.73,0.033,0.16,54.44,10.64,0.052,1.917117117,0.15,99.97,0.1,96.31,0.97,0.84,1.08,0.0,0.0,0.547,1.0,59.06610413,3.786628029,3.701038618,0.064028041,0.029234808,0.078061074,0.461972017,5.09416002,5.416838622,0.089525066,0.076954917,0.04208791,52.281,0.0,0.0,0.0,0.0,0.0,0.0,0.0,0.0,0.0,0.0,0.0,0.0,0.0,1837.5640841885183,6.8,0.247145714,3.141179564,90.0,25.14285714,21.0,68.0,25.77777778,9.0,100.350620004,163.0235472,549.5694444,43.39081486,315.0,92.47087520379192
2025-12-18 22:00:00,2.703293736,1.347997967,1.355237383,1194.300833,4898.752069,0.0,2265.734958,1366.882758,221.2576372,110718.2139,3.623326569,0.990458741,12.19316761,0.471583805,86.81637365,5.007919026,29.145,6.5,1.05,0.41,86.81,12.14,6.379,69.75,11.25,17.31,1.69,15.21478262,5.512222222,79.75666667,72.31,37.3,0.053,5.55,2.38,9.12,2.73,0.033,0.16,54.44,10.64,0.052,1.917117117,0.15,100.058,0.1,96.31,0.97,0.84,1.08,0.0,0.0,0.546,1.0,58.95118902,3.846879665,3.727918101,0.063597208,0.029083499,0.078826394,0.469458055,5.131917915,5.47455598,0.090547417,0.076676594,0.041748199,53.725,0.0,0.0,0.0,0.0,0.0,0.0,0.0,0.0,0.0,0.0,0.0,0.0,0.0,1837.5640841885183,6.197222222,0.341807856,2.981899411,90.0,25.14285714,21.0,68.0,25.77777778,9.0,100.66068925625,165.3636925,541.5972222,44.34148914,315.0,92.008
2025-12-18 23:00:00,2.715285739,1.347906997,1.367363828,1205.452222,4900.814306,0.0,2309.254236,1363.772789,224.3623139,111768.2697,3.588788311,0.990434225,12.19311084,0.471555418,86.81645494,5.007777089,33.888,6.5,1.05,0.41,86.81,12.14,7.111,69.75,11.25,17.31,1.69,14.10143479,5.512222222,79.75666667,72.31,37.3,0.053,5.55,2.38,9.12,2.73,0.033,0.16,54.44,10.64,0.052,1.917117117,0.15,116.486,0.1,96.31,0.97,0.84,1.08,0.0,0.0,0.636,1.0,59.10530678,3.772050824,3.700246079,0.06394432,0.029195584,0.077812012,0.459547132,5.076562274,5.397619266,0.089195813,0.076728952,0.042064866,60.956,0.0,0.0,0.0,0.0,0.0,0.0,0.0,0.0,0.0,0.0,0.0,0.0,0.0,1837.5640841885183,6.0,0.267604741,2.834080828,90.0,25.14285714,21.0,68.0,25.77777778,9.0,99.734277969,158.3719092,540.0,44.10838411,315.0,89.04
2025-12-19 00:00:00,2.754143294,1.347620039,1.406567403,1194.549444,4901.067936,0.0,2293.570842,1328.903842,220.6877569,111854.7564,3.583379186,0.990758215,12.03744823,0.449585865,86.97179355,4.748964662,24.195,6.45,1.025,0.435,87.015,11.96,5.024,70.13,11.57,17.03,1.27,14.32674321,5.068888889,79.77777778,72.31,37.3,0.055,5.55,2.21,8.84,2.73,0.028,0.16,54.68,10.5,0.052,1.891891892,0.16,83.125,0.1,94.05,1.67,0.92,1.24,0.0,0.0,0.435,1.0,59.59335971,3.802360257,3.79929224,0.047235212,0.026535252,0.080022657,0.46829493,4.496073851,5.376680535,0.078092438,0.079045315,0.024999299,44.224,0.0,0.0,0.0,0.0,0.0,0.0,0.0,0.0,0.0,0.0,0.0,0.0,0.0,1837.5640841885183,6.4,0.378271421,2.839305242,90.0,25.14285714,21.0,68.0,25.77777778,9.0,98.73708595025,150.8459317,539.375,43.23593194,315.0,94.976
2025-12-19 01:00:00,2.738972422,1.348200589,1.390801117,1192.326667,4900.402978,0.0,2298.861844,1347.653683,221.8829017,112207.9739,3.572775442,0.990715349,12.03744372,0.449549768,86.97184093,4.74887442,28.874,6.45,1.025,0.435,87.015,11.96,5.919,70.13,11.57,17.03,1.27,14.10334927,5.068888889,79.77777778,72.31,37.3,0.055,5.55,2.21,8.84,2.73,0.028,0.16,54.68,10.5,0.052,1.891891892,0.16,99.354,0.1,94.05,1.67,0.92,1.24,0.0,0.0,0.519,1.0,59.61596598,3.792278586,3.795549046,0.047253638,0.026535986,0.079938802,0.466597675,4.488087885,5.364418068,0.077893026,0.079190701,0.024999376,52.91,0.0,0.0,0.0,0.0,0.0,0.0,0.0,0.0,0.0,0.0,0.0,0.0,0.0,1837.5640841885183,6.5,0.331579235,2.847929547,90.0,25.14285714,21.0,68.0,25.77777778,9.0,98.12273250175,146.2093019,526.9861111,43.66296078,315.0,96.46
2025-12-19 02:00:00,2.764403219,1.347786417,1.416518914,1199.095,4899.461017,0.0,2307.53665,1327.842817,222.2925289,112697.6647,3.5636803,0.990300617,12.03740006,0.44920052,86.97229932,4.7480013,33.847,6.45,1.025,0.435,87.015,11.96,6.838,70.13,11.57,17.03,1.27,13.6663669,5.068888889,79.77777778,72.31,37.3,0.055,5.55,2.21,8.84,2.73,0.028,0.16,54.68,10.5,0.052,1.891891892,0.16,115.802,0.1,94.05,1.67,0.92,1.24,0.0,0.0,0.61,1.0,59.5801883,3.808234332,3.805351154,0.047222831,0.026559295,0.080040833,0.469176305,4.497977326,5.386064423,0.078199159,0.078811327,0.025029234,61.127,0.0,0.0,0.0,0.0,0.0,0.0,0.0,0.0,0.0,0.0,0.0,0.0,0.0,1837.5640841885183,6.098611111,0.273945369,2.894659883,90.0,25.14285714,21.0,68.0,25.77777778,9.0,98.74891093925,150.9351769,525.0,42.63284553,315.0,90.54461111
2025-12-19 03:00:00,2.751028761,1.347753928,1.403314217,1174.772778,4899.225942,0.0,2277.231289,1352.833636,220.9408689,113385.0792,3.548652469,0.990560479,12.03742742,0.44941935,86.9720121,4.748548376,29.002,6.45,1.025,0.435,87.015,11.96,5.749,70.13,11.57,17.03,1.27,13.61131971,5.068888889,79.77777778,72.31,37.3,0.055,5.55,2.21,8.84,2.73,0.028,0.16,54.68,10.5,0.052,1.891891892,0.16,98.783,0.1,94.05,1.67,0.92,1.24,0.0,0.0,0.53,1.0,59.48056128,3.852664875,3.82923184,0.047138493,0.026602657,0.080351965,0.476451461,4.527936428,5.444369598,0.079059956,0.077886352,0.025085981,51.721,0.0,0.0,0.0,0.0,0.0,0.0,0.0,0.0,0.0,0.0,0.0,0.0,0.0,1837.5640841885183,6.4,0.148349738,3.079965594,90.0,25.14285714,21.0,68.0,25.77777778,9.0,97.7390062875,143.313255,525.0,43.51566303,315.0,94.976
