Repository: saikumar-voptimai/evonith_bf_webapp

# Evonith BF2 — Blast Furnace Intelligence Platform

Monitoring, modelling and optimisation of **Blast Furnace 2 (BF2)** at Evonith Steel: live telemetry from InfluxDB,
manual plant reports from Neon PostgreSQL, a two-zone energy model of the furnace, blend and fuel optimisers, a
conversational assistant (FurnaceMind) and a live digital twin evaluated every hour.

The platform has three deployable parts that share one Python service layer, plus the shared data library:

| Part | Path | What it is |
|---|---|---|
| **Streamlit app** (legacy) | `src/app.py`, `src/custom_pages/` | The original 11-page dashboard; still the home of the model pages. Served under `/legacy` in production |

File: src/data/V13_df_filtered.csv (part 265 of 268)
NM3/HR.,STEAMKGS/HR.,RAFTOC,PERMEABILITYKGS/HR.,TUYEREVELOCITYM/S,HOT BLAST VOLUMENM3/HR.,O2 ENRICHMENT %,COKE_VM%,COKE_ASH%,COKE_IM%,COKE_FC%,COKE_MOIST%,COKE_CALC_MT,NUTCOKE_MOIST%,NUTCOKE_VM%,NUTCOKE_IM%,NUTCOKE_FC%,NUTCOKE_ASH%,NUTCOKE_CALC_MT,PCI_2_FC%,PCI_2_ASH%,PCI_2_VM%,PCI_2_IM%,PCI_2_CALC_MT,SINTER_SP_02_COLD_STRENGTH_AI,SINTER_SP_02_COLD_STRENGTH_TI,SINTER_SP_02_HOT_STRENGTH_RI,SINTER_SP_02_HOT_STRENGTH_RDI,SINTER_SP_02_P%,SINTER_SP_02_SIO2%,SINTER_SP_02_MGO%,SINTER_SP_02_FEO%,SINTER_SP_02_AL2O3%,SINTER_SP_02_NA2O%,SINTER_SP_02_TIO2%,SINTER_SP_02_FE(T)%,SINTER_SP_02_CAO%,SINTER_SP_02_K2O%,SINTER_SP_02_BASICITY,SINTER_SP_02_MNO%,SINTER_CALC_MT,FLUX_TM%,FLUX_SIO2%,FLUX_FE2O3%,FLUX_AL2O3%,FLUX_LOI%,FLUX_MGO%,FLUX_CAO%,FLUX_CALC_MT,GEOMIN TYPE,ORE_FE(T)%,ORE_LOI%,ORE_TM%,ORE_MGO%,ORE_NA2O%,ORE_P%,ORE_TIO2%,ORE_AL2O3%,ORE_SIO2%,ORE_MNO%,ORE_CAO%,ORE_K2O%,ORE_CALC_MT,LLOYDS_PELLET_PCT_SIO2,LLOYDS_PELLET_PCT_AL2O3,LLOYDS_PELLET_PCT_FE2O3,LLOYDS_PELLET_PCT_MGO,LLOYDS_PELLET_PCT_TIO2,LLOYDS_PELLET_PCT_NA2O,TOTAL_PELLET_CALC_MT,LLOYDS_PELLET_PCT_K2O,LLOYDS_PELLET_PCT_TM,LLOYDS_PELLET_PCT_LOI,LLOYDS_PELLET_PCT_MNO,LLOYDS_PELLET_PCT_CAO,LLOYDS_PELLET_PCT_P,DAILYPRODUCTION,CHARGES/HRS.,STOCKRODLEVEL,FURNACE TOP GAS ANALYSISH2%,COKE_DISCHARGE_TIME,WEIGHTED_COKE_ANGLE,TOTAL_COKE_PORTIONS,NON_COKE_DISCHARGE_TIME,WEIGHTED_NON_COKE_ANGLE,TOTAL_NON_COKE_PORTIONS,UNITCOST LAKHS/THM,ACTUALKG/THM.,ACT. FUEL RATEKG/THM.,FURNACETOPGASANALYSISCO2ETACO,COKE RATE KG/THM,PRODUCTIONTONNESPERHR
2025-12-19 04:00:00,2.72061865,1.347733392,1.372973231,1207.917222,4900.922833,0.0,2296.094486,1374.237761,226.9271069,113000.0756,3.546257939,0.990208809,12.0373904,0.449123208,86.97240079,4.74780802,33.691,6.45,1.025,0.435,87.015,11.96,7.098,70.13,11.57,17.03,1.27,14.70131842,5.068888889,79.77777778,72.31,37.3,0.055,5.55,2.21,8.84,2.73,0.028,0.16,54.68,10.5,0.052,1.891891892,0.16,115.186,0.1,94.05,1.67,0.92,1.24,0.0,0.0,0.613,1.0,59.61537377,3.792542747,3.800469814,0.047251111,0.026566397,0.079902841,0.466508421,4.484877753,5.36752405,0.077886478,0.079001246,0.025036658,62.578,0.0,0.0,0.0,0.0,0.0,0.0,0.0,0.0,0.0,0.0,0.0,0.0,0.0,1837.5640841885183,6.5,0.226435338,2.868706625,90.0,25.14285714,21.0,68.0,25.77777778,9.0,98.94411871075,152.4084431,532.3888889,42.94342553,315.0,96.46
2025-12-19 05:00:00,2.699849614,1.3482042,1.351773793,1201.408611,4899.014367,0.0,2271.125522,1372.947256,223.3822528,111119.8542,3.6045933,0.990313873,12.03740146,0.449211682,86.97228467,4.748029206,33.692,6.45,1.025,0.435,87.015,11.96,7.159,70.13,11.57,17.03,1.27,15.25866091,5.068888889,79.77777778,72.31,37.3,0.055,5.55,2.21,8.84,2.73,0.028,0.16,54.68,10.5,0.052,1.891891892,0.16,114.557,0.1,94.05,1.67,0.92,1.24,0.0,0.0,0.602,1.0,59.61345658,3.793397922,3.815323196,0.047243384,0.026658055,0.079794945,0.466249335,4.475248945,5.376957399,0.077867908,0.078429368,0.025149028,58.989,0.0,0.0,0.0,0.0,0.0,0.0,0.0,0.0,0.0,0.0,0.0,0.0,0.0,1837.5640841885183,6.9,0.164316013,2.870442725,90.0,25.14285714,21.0,68.0,25.77777778,9.0,98.4946440355,149.0161814,545.1527778,43.94480506,315.0,92.80122323369532
2025-12-19 06:00:00,2.639933328,1.34779761,1.292374642,1210.125726,4899.986871,0.0,2235.176539,1399.159195,222.2563427,108176.9212,3.70376795,0.990596817,12.03743124,0.449449951,86.97197194,4.748624878,28.652,6.45,1.025,0.435,87.015,11.96,6.183,70.13,11.57,17.03,1.27,16.52994404,5.068888889,79.77777778,72.31,37.3,0.055,5.55,2.21,8.84,2.73,0.028,0.16,54.68,10.5,0.052,1.891891892,0.16,98.713,0.1,94.05,1.67,0.92,1.24,0.0,0.0,0.52,1.0,60.60728981,3.350180552,3.68810431,0.048037634,0.026925917,0.075812971,0.390598002,4.097688172,4.859428076,0.069010033,0.083383498,0.025441114,47.244,0.0,0.0,0.0,0.0,0.0,0.0,0.0,0.0,0.0,0.0,0.0,0.0,0.0,1837.5640841885183,6.649377593,0.324767004,3.122802834,90.0,25.14285714,21.0,68.0,25.77777778,9.0,101.01672181775,168.0507307,550.5809129,43.38404232,315.0,98.36282158
2025-12-19 07:00:00,2.644297689,1.339554635,1.305110295,1205.836515,4897.73044,0.0,2251.824402,1379.675884,220.939139,107946.049,3.708212357,0.989912583,12.03735922,0.448873754,86.9727282,4.747184386,28.999,6.45,1.025,0.435,87.015,11.96,6.137,70.13,11.57,17.03,1.27,15.81579649,5.068888889,79.77777778,72.31,37.3,0.055,5.55,2.21,8.84,2.73,0.028,0.16,54.68,10.5,0.052,1.891891892,0.16,98.256,0.1,94.05,1.67,0.92,1.24,0.0,0.0,0.527,1.0,59.63191131,3.785167502,3.79497495,0.047265759,0.02654954,0.079863307,0.465343229,4.480990055,5.356961789,0.077747327,0.079213714,0.025015404,53.492,0.0,0.0,0.0,0.0,0.0,0.0,0.0,0.0,0.0,0.0,0.0,0.0,0.0,1837.5640841885183,6.5,0.288844313,3.14673139,90.0,25.14285714,21.0,68.0,25.77777778,9.0,100.65210110975,165.2988763,546.473029,42.48763498,315.0,95.68
2025-12-19 08:00:00,2.659111331,1.348164389,1.310450353,1197.998333,4898.493547,0.0,2265.477667,1385.906164,220.2111297,108564.6081,3.687075378,0.983243365,12.0262798,0.401160594,86.99047683,4.786009897,28.899,6.45,1.025,0.435,87.015,11.96,6.115,69.86,11.58,17.06,1.5,15.17848775,5.068888889,79.77777778,72.31,37.3,0.051,5.54,2.38,8.91,2.61,0.021,0.16,54.41,10.69,0.059,1.929602888,0.19,98.049,0.1,94.05,1.67,0.92,1.24,0.0,0.0,0.534,1.0,59.65024761,3.776990282,3.807696404,0.047274024,0.026649564,0.079670616,0.463529658,4.463340243,5.356114334,0.077547116,0.078725063,0.025137288,52.583,0.0,0.0,0.0,0.0,0.0,0.0,0.0,0.0,0.0,0.0,0.0,0.0,0.0,1837.5640841885183,6.5,0.325831518,2.979849861,90.0,25.14285714,21.0,68.0,25.77777778,9.0,99.769540406,158.6380408,542.0138889,44.07102192,315.0,95.68
2025-12-19 09:00:00,2.626655678,1.347997392,1.278653586,1199.131389,4902.60355,0.0,2300.776642,1365.61125,214.3084508,104664.3864,3.838538372,0.982801682,12.02630578,0.40108265,86.99089253,4.784710828,29.377,6.45,1.025,0.435,87.015,11.96,6.15,69.86,11.58,17.06,1.5,13.82527416,5.068888889,79.77777778,72.31,37.3,0.051,5.54,2.38,8.91,2.61,0.021,0.16,54.41,10.69,0.059,1.929602888,0.19,98.457,0.1,94.05,1.67,0.92,1.24,0.0,0.0,0.527,1.0,59.66052462,3.77240711,3.810144262,0.047280641,0.02667608,0.079599663,0.462643018,4.456767688,5.352935752,0.077446332,0.078631424,0.025169403,52.266,0.0,0.0,0.0,0.0,0.0,0.0,0.0,0.0,0.0,0.0,0.0,0.0,0.0,1837.5640841885183,6.098611111,0.04587615,2.970662906,90.0,25.14285714,21.0,68.0,25.77777778,9.0,99.15102488075,153.9699991,538.7388889,41.92824281,315.0,89.792
2025-12-19 10:00:00,2.682765811,1.348146319,1.334701033,1195.684722,4898.833172,0.0,2311.169289,1384.570078,222.4746703,110549.7678,3.622524661,0.98239164,12.0263299,0.401010289,86.99127846,4.783504824,34.307,6.45,1.025,0.435,87.015,11.96,7.278,69.86,11.58,17.06,1.5,13.70276064,5.068888889,79.77777778,72.31,37.3,0.051,5.54,2.38,8.91,2.61,0.021,0.16,54.41,10.69,0.059,1.929602888,0.19,115.214,0.1,94.05,1.67,0.92,1.24,0.0,0.0,0.615,1.0,59.68088753,3.763325864,3.803070204,0.047298809,0.026653379,0.079553422,0.461216844,4.452199195,5.339752355,0.077275746,0.078904901,0.02514085,61.136,0.0,0.0,0.0,0.0,0.0,0.0,0.0,0.0,0.0,0.0,0.0,0.0,0.0,1837.5640841885183,6.4,0.329561942,2.811101481,90.0,25.14285714,21.0,68.0,25.77777778,9.0,97.92961401675,144.7518039,532.0,42.93152428,315.0,94.66383333
2025-12-19 11:00:00,2.703591106,1.348014886,1.355610672,1204.0875,4900.614783,0.0,2303.994992,1366.233128,223.1437453,110928.6108,3.614664256,0.982727211,12.02631016,0.401069508,86.99096262,4.784491798,29.565,6.45,1.025,0.435,87.015,11.96,6.243,69.86,11.58,17.06,1.5,14.18974726,5.068888889,79.77777778,72.31,37.3,0.051,5.54,2.38,8.91,2.61,0.021,0.16,54.41,10.69,0.059,1.929602888,0.19,98.697,0.1,94.05,1.67,0.92,1.24,0.0,0.0,0.529,1.0,60.04742514,3.599861835,3.743182701,0.047597237,0.026670346,0.078187422,0.433675271,4.322144419,5.141393505,0.074040509,0.081231222,0.025148323,48.927,0.0,0.0,0.0,0.0,0.0,0.0,0.0,0.0,0.0,0.0,0.0,0.0,0.0,1837.5640841885183,7.302777778,0.316810569,2.808400875,90.0,25.14285714,21.0,68.0,25.77777778,9.0,96.1522724125,131.337905,532.3166667,43.86246544,315.0,91.67701488464246
2025-12-19 12:00:00,2.704949478,1.347928719,1.35711638,1200.890556,4901.9184,0.0,2271.522044,1366.258761,222.4017036,110805.5439,3.622728436,0.982650182,12.0263147,0.401055914,86.99103512,4.78426524,24.77,6.45,1.025,0.435,87.015,11.96,5.231,69.86,11.58,17.06,1.5,15.2310333,5.068888889,79.77777778,72.31,37.3,0.051,5.54,2.38,8.91,2.61,0.021,0.16,54.41,10.69,0.059,1.929602888,0.19,81.116,0.1,94.05,1.67,0.92,1.24,0.0,0.0,0.042,1.0,58.74707466,4.17977602,3.915870292,0.046555382,0.026359193,0.083348206,0.532486138,4.811733675,5.822137285,0.08561511,0.074509249,0.02481433,44.87,0.0,0.0,0.0,0.0,0.0,0.0,0.0,0.0,0.0,0.0,0.0,0.0,0.0,1837.5640841885183,7.1,0.153646621,3.063247497,90.0,25.14285714,21.0,68.0,25.77777778,9.0,97.9554807065,144.9470242,530.7666667,41.79337261,315.0,92.62226710215822
2025-12-19 13:00:00,2.71089725,1.347905806,1.362717322,1205.853333,4900.212656,0.0,2309.367914,1349.403717,221.4313417,110162.0633,3.645456053,0.983118512,12.02628715,0.401138561,86.99059434,4.785642683,39.304,6.45,1.025,0.435,87.015,11.96,8.45,69.86,11.58,17.06,1.5,14.04686068,5.068888889,79.77777778,72.31,37.3,0.051,5.54,2.38,8.91,2.61,0.021,0.16,54.41,10.69,0.059,1.929602888,0.19,130.591,0.1,94.05,1.67,0.92,1.24,0.0,0.0,0.309,1.0,59.03038265,4.053429827,3.877717551,0.046782596,0.026423645,0.082228011,0.510972839,4.70544184,5.673517726,0.083094638,0.07599414,0.024883006,68.26,0.0,0.0,0.0,0.0,0.0,0.0,0.0,0.0,0.0,0.0,0.0,0.0,0.0,1837.5640841885183,6.197222222,0.203877052,2.905880217,90.0,25.14285714,21.0,68.0,25.77777778,9.0,99.0924741565,153.0826142,530.0,42.11777222,315.2361111,91.76
2025-12-19 14:00:00,2.729508219,1.347892461,1.381524767,1206.710556,4901.476575,0.0,2328.802264,1346.288561,223.0849778,111407.5656,3.605810908,0.982511468,12.02632285,0.401031436,86.99116568,4.783857258,29.648,6.45,1.025,0.435,87.015,11.96,6.353,69.86,11.58,17.06,1.5,13.4863129,5.068888889,79.77777778,72.31,37.3,0.051,5.54,2.38,8.91,2.61,0.021,0.16,54.41,10.69,0.059,1.929602888,0.19,98.466,0.1,94.05,1.67,0.92,1.24,0.0,0.0,0.663,1.0,59.34645225,3.912473231,3.853441464,0.04702833,0.026610949,0.080833577,0.486464677,4.573891699,5.518272156,0.080238058,0.076946738,0.025101011,50.618,0.0,0.0,0.0,0.0,0.0,0.0,0.0,0.0,0.0,0.0,0.0,0.0,0.0,1837.5640841885183,6.4,0.289859749,2.698141722,90.0,25.14285714,21.0,68.0,25.77777778,9.0,98.865460929,142.3808372,530.0,43.34580894,320.0,94.72
2025-12-19 15:00:00,2.729114381,1.347957589,1.381130159,1200.8475,4899.142939,0.0,2336.828828,1337.193853,220.4642331,110579.1933,3.632062378,0.982527843,12.02632189,0.401034325,86.99115027,4.78390542,29.541,6.45,1.025,0.435,87.015,11.96,6.377,69.86,11.58,17.06,1.5,12.97026957,5.068888889,79.77777778,72.31,37.3,0.051,5.54,2.38,8.91,2.61,0.021,0.16,54.41,10.69,0.059,1.929602888,0.19,98.329,0.1,94.05,1.67,0.92,1.24,0.0,0.0,0.67,1.0,59.40921158,3.884484561,3.841393099,0.047080188,0.026602532,0.080613884,0.481798701,4.552895625,5.483272671,0.079688494,0.077414126,0.025088419,51.267,0.0,0.0,0.0,0.0,0.0,0.0,0.0,0.0,0.0,0.0,0.0,0.0,0.0,1837.5640841885183,6.098611111,0.305525499,2.773807236,90.0,25.14285714,21.0,68.0,25.77777778,9.0,99.03589630175,143.6671419,530.9166667,42.31858089,320.0,90.28
2025-12-19 16:00:00,2.754955131,1.347844883,1.406984572,1198.222778,4927.950083,0.0,2334.611992,1327.005753,221.0705108,111846.385,3.622708219,0.979562979,12.02255463,0.412336117,86.99788239,4.637226862,29.335,6.25,1.02,0.43,87.14,11.84,5.982,70.27,11.39,17.02,1.32,12.56017772,5.068888889,79.77777778,72.31,37.3,0.052,5.55,2.36,8.82,2.53,0.026,0.15,54.01,11.31,0.057,2.037837838,0.16,97.985,0.1,96.83,0.63,0.63,1.32,0.0,0.0,0.981,1.0,59.72343025,3.737272917,3.297358132,0.054507497,0.033398026,0.076952894,0.477634769,4.614935661,5.109633327,0.09352249,0.04525204,0.031426703,52.69,0.0,0.0,0.0,0.0,0.0,0.0,0.0,0.0,0.0,0.0,0.0,0.0,0.0,1837.5640841885183,6.0,0.28752457,2.849930894,90.0,25.14285714,21.0,68.0,25.77777778,9.0,98.741256171,141.4434428,527.4861111,42.86167736,320.0,88.8
2025-12-19 17:00:00,2.732674967,1.347818369,1.384827205,1196.953056,4997.64965,0.0,2307.789703,1363.169728,224.3459564,112837.4403,3.640226478,0.979198909,12.02260014,0.412199591,86.99820095,4.636999318,33.729,6.25,1.02,0.43,87.14,11.84,7.181,70.27,11.39,17.02,1.32,13.47850513,5.068888889,79.77777778,72.31,37.3,0.052,5.55,2.36,8.82,2.53,0.026,0.15,54.01,11.31,0.057,2.037837838,0.16,114.618,0.1,96.83,0.63,0.63,1.32,0.0,0.0,1.129,1.0,59.77457015,3.714819791,3.28961536,0.054298056,0.0334362,0.076592656,0.473648996,4.596463312,5.084067304,0.092894167,0.045223324,0.031381944,61.928,0.0,0.0,0.0,0.0,0.0,0.0,0.0,0.0,0.0,0.0,0.0,0.0,0.0,1837.5640841885183,6.4,0.255869769,3.001647692,90.0,25.14285714,21.0,68.0,25.77777778,9.0,98.854538954,142.2984072,527.4444444,42.98379303,320.0,94.72
2025-12-19 18:00:00,2.753014042,1.347791842,1.405206611,1193.633333,4998.072983,0.0,2316.743169,1345.448111,223.2579572,113175.1964,3.616497686,0.979520066,12.02255999,0.412320025,86.99791994,4.637200042,28.879,6.25,1.02,0.43,87.14,11.84,6.211,70.27,11.39,17.02,1.32,13.75588625,5.068888889,79.77777778,72.31,37.3,0.052,5.55,2.36,8.82,2.53,0.026,0.15,54.01,11.31,0.057,2.037837838,0.16,98.179,0.1,96.83,0.63,0.63,1.32,0.0,0.0,0.976,1.0,59.82674798,3.690924643,3.279777665,0.054079019,0.033489174,0.076215913,0.469650273,4.579841887,5.056938388,0.092237057,0.04517154,0.031332958,53.253,0.0,0.0,0.0,0.0,0.0,0.0,0.0,0.0,0.0,0.0,0.0,0.0,0.0,1837.5640841885183,6.9,0.248868876,2.791907781,90.0,25.14285714,21.0,68.0,25.77777778,9.0,97.848168117,134.7031556,527.4166667,42.94678411,320.0,92.81238234954228
2025-12-19 19:00:00,2.755626225,1.347993156,1.407717344,1189.545278,4999.996453,0.0,2312.456836,1343.020606,222.6376161,113333.8889,3.611441597,0.97925206,12.02259349,0.412219522,86.99815445,4.637032537,33.746,6.25,1.02,0.43,87.14,11.84,7.223,70.27,11.39,17.02,1.32,13.80047197,5.068888889,79.77777778,72.31,37.3,0.052,5.55,2.36,8.82,2.53,0.026,0.15,54.01,11.31,0.057,2.037837838,0.16,113.047,0.1,96.83,0.63,0.63,1.32,0.0,0.0,1.42,1.0,59.84494309,3.688637019,3.288223412,0.054035397,0.033421687,0.076140883,0.467839431,4.560403989,5.053876687,0.092106191,0.045291289,0.031336208,62.378,0.0,0.0,0.0,0.0,0.0,0.0,0.0,0.0,0.0,0.0,0.0,0.0,0.0,1837.5640841885183,6.197222222,0.347014571,2.809108147,90.0,25.14285714,21.0,68.0,25.77777778,9.0,99.9276649605,150.3974714,529.9472222,43.09480219,320.0,91.76
2025-12-19 20:00:00,2.721490753,1.348098075,1.373479819,1203.663333,4998.882639,0.0,2320.183675,1371.037536,225.7074258,112739.7369,3.628337264,0.979549229,12.02255635,0.412330961,86.99789442,4.637218268,28.662,6.25,1.02,0.43,87.14,11.84,5.903,70.27,11.39,17.02,1.32,13.9048101,5.068888889,79.77777778,72.31,37.3,0.052,5.55,2.36,8.82,2.53,0.026,0.15,54.01,11.31,0.057,2.037837838,0.16,94.778,0.1,96.83,0.63,0.63,1.32,0.0,0.0,1.265,1.0,59.74017001,3.73465483,3.304119595,0.054464581,0.033343238,0.07687908,0.47600414,4.598211224,5.106273045,0.093393744,0.045350506,0.031427967,54.35,0.0,0.0,0.0,0.0,0.0,0.0,0.0,0.0,0.0,0.0,0.0,0.0,0.0,1837.5640841885183,6.401388889,0.242501827,2.884862086,90.0,25.14285714,21.0,68.0,25.77777778,9.0,99.2001318695,146.7672426,530.6305556,42.98692889,319.0138889,94.74055556
2025-12-19 21:00:00,2.702634628,1.347979914,1.354768386,1197.463889,5002.516831,0.0,2285.712381,1391.998508,226.1367733,112870.6089,3.627075303,0.979059494,12.02261756,0.41214731,86.99832294,4.636912184,33.684,6.25,1.02,0.43,87.14,11.84,7.153,70.27,11.39,17.02,1.32,14.92391247,5.068888889,79.77777778,72.31,37.3,0.052,5.55,2.36,8.82,2.53,0.026,0.15,54.01,11.31,0.057,2.037837838,0.16,112.812,0.1,96.83,0.63,0.63,1.32,0.0,0.0,1.475,1.0,59.63353941,3.782191236,3.321678267,0.054905183,0.033253405,0.077636915,0.484265189,4.63510283,5.160342189,0.094715549,0.045426794,0.031523716,63.649,0.0,0.0,0.0,0.0,0.0,0.0,0.0,0.0,0.0,0.0,0.0,0.0,0.0,1837.5640841885183,6.5,0.284275953,2.984270506,90.0,25.14285714,21.0,68.0,25.77777778,9.0,99.30528485225,155.1342253,529.6083333,42.43498681,315.0,96.2
2025-12-19 22:00:00,2.741528336,1.348007653,1.393340989,1190.761111,4998.245658,0.0,2258.284156,1345.194847,221.4215983,112225.6128,3.644905147,0.978918507,12.02263519,0.41209444,86.99844631,4.636824067,28.886,6.25,1.02,0.43,87.14,11.84,6.197,70.27,11.39,17.02,1.32,15.62770933,5.068888889,79.77777778,72.31,37.3,0.052,5.55,2.36,8.82,2.53,0.026,0.15,54.01,11.31,0.057,2.037837838,0.16,96.514,0.1,96.83,0.63,0.63,1.32,0.0,0.0,1.26,1.0,59.6097492,3.794424132,3.328792491,0.055012303,0.033210225,0.077821161,0.485996209,4.639661715,5.174127768,0.095036909,0.045480908,0.031550551,54.865,0.0,0.0,0.0,0.0,0.0,0.0,0.0,0.0,0.0,0.0,0.0,0.0,0.0,1837.5640841885183,6.9,0.368744101,3.150953281,90.0,25.14285714,21.0,68.0,25.77777778,9.0,99.07289442725,153.3803353,535.7777778,42.14009522,315.0,94.19706806728033
2025-12-19 23:00:00,2.708690917,1.347748494,1.360898236,1201.018611,4997.191317,0.0,2288.223186,1385.414428,226.3533553,112945.0103,3.618756503,0.978956362,12.02263045,0.412108636,86.99841318,4.636847726,33.709,6.25,1.02,0.43,87.14,11.84,7.156,70.27,11.39,17.02,1.32,14.98854392,5.068888889,79.77777778,72.31,37.3,0.052,5.55,2.36,8.82,2.53,0.026,0.15,54.01,11.31,0.057,2.037837838,0.16,112.167,0.1,96.83,0.63,0.63,1.32,0.0,0.0,1.471,1.0,59.8071401,3.705664518,3.294791698,0.054192548,0.033387354,0.076411182,0.470756123,4.573088532,5.073230412,0.092577643,0.045322318,0.031370741,66.394,0.0,0.0,0.0,0.0,0.0,0.0,0.0,0.0,0.0,0.0,0.0,0.0,0.0,1837.5640841885183,6.197222222,0.237740456,3.041602361,90.0,25.14285714,21.0,68.0,25.77777778,9.0,100.496075271,164.1213228,533.2361111,42.38055928,315.0,91.326
2025-12-20 00:00:00,2.626547144,1.347976367,1.278564403,1202.586389,5003.61725,0.0,2246.900367,1428.287681,224.5173458,109437.3006,3.737554461,0.994026864,12.02259731,0.397402686,86.98337582,4.340905976,29.184,6.25,1.02,0.43,87.14,11.84,6.16,69.83,11.54,17.25,1.38,16.18868069,5.068888889,79.77777778,72.31,37.3,0.055,5.62,2.3,9.0,2.59,0.037,0.16,54.38,10.87,0.051,1.934163701,0.16,96.315,0.1,96.83,0.63,0.63,1.32,0.0,0.0,1.425,1.0,59.73272382,3.745553826,3.320236838,0.054536424,0.033229184,0.07700265,0.476058876,4.58368266,5.11807157,0.093609273,0.045528623,0.031460147,53.961,4.32,2.11,63.83,0.14,0.145,0.046,0.0,0.033,3.4,0.58,0.02,0.91,0.045,1837.5640841885183,6.4,0.21058562,3.221297908,90.0,25.14285714,21.0,68.0,25.77777778,9.0,101.503311598,171.7231064,543.7361111,42.89964775,315.0,94.272
2025-12-20 01:00:00,2.63572205,1.348001019,1.287507539,1225.366944,5002.049042,0.0,2265.228072,1398.993417,223.5626592,107461.3244,3.804118561,0.993625857,12.02263741,0.397362586,86.98373673,4.342309502,34.003,6.25,1.02,0.43,87.14,11.84,7.058,69.83,11.54,17.25,1.38,16.07675503,5.068888889,79.77777778,72.31,37.3,0.055,5.62,2.3,9.0,2.59,0.037,0.16,54.38,10.87,0.051,1.934163701,0.16,112.426,0.1,96.83,0.63,0.63,1.32,0.0,0.0,1.843,1.0,59.78933821,3.71941003,3.30913653,0.054297588,0.033289747,0.076591851,0.471735094,4.56613744,5.088406361,0.092892764,0.045467491,0.031406267,63.766,4.32,2.11,63.83,0.14,0.145,0.046,0.0,0.033,3.4,0.58,0.02,0.91,0.045,1837.5640841885183,6.901388889,0.43046447,3.200657456,90.0,25.14285714,21.0,68.0,25.77777778,9.0,99.708608002,158.1781736,548.7916667,42.5194955,315.0,91.20539800771276
2025-12-20 02:00:00,2.687463744,1.348063131,1.339404022,1219.122778,4996.427142,0.0,2271.121986,1368.212819,224.0083986,109755.4114,3.721571197,0.994651163,12.02253488,0.397465116,86.98281395,4.33872093,29.24,6.25,1.02,0.43,87.14,11.84,5.878,69.83,11.54,17.25,1.38,15.9326411,5.068888889,79.77777778,72.31,37.3,0.055,5.62,2.3,9.0,2.59,0.037,0.16,54.38,10.87,0.051,1.934163701,0.16,96.399,0.1,96.83,0.63,0.63,1.32,0.0,0.0,1.584,1.0,59.84792096,3.69205323,3.297052955,0.0540488,0.033356739,0.076163936,0.467281928,4.548668338,5.05738793,0.0921464,0.045397302,0.03134949,54.631,4.32,2.11,63.83,0.14,0.145,0.046,0.0,0.033,3.4,0.58,0.02,0.91,0.045,1837.5640841885183,5.795833333,0.292062846,3.185474528,90.0,25.14285714,21.0,68.0,25.77777778,9.0,103.4774196375,186.622035,546.6388889,42.50823322,315.0,85.37384722
2025-12-20 03:00:00,2.706404256,1.348190344,1.358157627,1214.006667,4995.173378,0.0,2288.531294,1371.064747,225.7112417,111439.9869,3.659412775,0.993935372,12.02260646,0.397393537,86.98345817,4.341226198,29.987,6.25,1.02,0.43,87.14,11.84,5.574,69.83,11.54,17.25,1.38,15.2141506,5.068888889,79.77777778,72.31,37.3,0.055,5.62,2.3,9.0,2.59,0.037,0.16,54.38,10.87,0.051,1.934163701,0.16,96.858,0.1,96.83,0.63,0.63,1.32,0.0,0.0,1.386,1.0,59.53471905,3.840848986,3.36664122,0.055392651,0.032962493,0.07847536,0.490915142,4.636336862,5.225908351,0.096177954,0.045830404,0.031661571,49.777,4.32,2.11,63.83,0.14,0.145,0.046,4.149,0.033,3.4,0.58,0.02,0.91,0.045,1837.5640841885183,5.9,0.081580127,3.082392936,90.0,25.14285714,21.0,68.0,25.77777778,9.0,101.882953354,174.5883272,543.4861111,41.96365717,315.0,87.143
2025-12-20 04:00:00,2.739434539,1.348172219,1.391437514,1197.584444,4997.4288,0.0,2279.299031,1349.148503,222.9822431,112373.7214,3.631562858,0.994054697,12.02259453,0.39740547,86.98335077,4.340808561,29.435,6.25,1.02,0.43,87.14,11.84,6.608,69.83,11.54,17.25,1.38,15.13194677,5.068888889,79.77777778,72.31,37.3,0.055,5.62,2.3,9.0,2.59,0.037,0.16,54.38,10.87,0.051,1.934163701,0.16,98.53,0.1,96.83,0.63,0.63,1.32,0.0,0.0,1.54,1.0,60.00271535,3.620947482,3.267441947,0.053397816,0.033516978,0.075044243,0.455433971,4.49984718,4.976675985,0.090193447,0.045238734,0.031203437,53.658,4.32,2.11,63.83,0.14,0.145,0.046,0.0,0.033,3.4,0.58,0.02,0.91,0.045,1837.5640841885183,6.802777778,0.472635722,3.060506689,90.0,25.14285714,21.0,68.0,25.77777778,9.0,98.71279170425,150.6625789,539.2361111,42.25110686,315.0,93.7016751590031
2025-12-20 05:00:00,2.743111747,1.347847342,1.395668652,1156.963056,5001.656928,0.0,2271.770389,1362.495053,219.2389108,113801.2453,3.590111406,0.993745252,12.02262547,0.397374525,86.98362927,4.341891617,29.488,6.25,1.02,0.43,87.14,11.84,6.446,69.83,11.54,17.25,1.38,14.29903339,5.068888889,79.77777778,72.31,37.3,0.055,5.62,2.3,9.0,2.59,0.037,0.16,54.38,10.87,0.051,1.934163701,0.16,98.077,0.1,96.83,0.63,0.63,1.32,0.0,0.0,1.565,1.0,59.99353112,3.627154816,3.273105568,0.053447216,0.033479194,0.075129212,0.455999943,4.498256312,4.983569583,0.090341648,0.045293474,0.031218791,53.037,4.32,2.11,63.83,0.14,0.145,0.046,0.0,0.033,3.4,0.58,0.02,0.91,0.045,1837.5640841885183,6.2,0.271720399,2.847455372,90.0,25.14285714,21.0,68.0,25.77777778,9.0,99.91174025675,156.1473059,529.9583333,43.05870336,316.8888889,91.574
2025-12-20 06:00:00,2.780778802,1.348286636,1.432164562,1156.803306,4990.45976,0.0,2278.437273,1316.064955,215.4523256,112918.1682,3.608041012,0.994109688,12.02258903,0.397410969,86.98330128,4.340616093,29.119,6.25,1.02,0.43,87.14,11.84,6.555,69.83,11.54,17.25,1.38,13.93885403,5.068888889,79.77777778,72.31,37.3,0.055,5.62,2.3,9.0,2.59,0.037,0.16,54.38,10.87,0.051,1.934163701,0.16,97.912,0.1,96.83,0.63,0.63,1.32,0.0,0.0,1.549,1.0,60.02260057,3.61309835,3.266163176,0.053321154,0.033519286,0.074912385,0.453823414,4.490675004,4.967667998,0.089963462,0.045247665,0.031188997,53.096,4.32,2.11,63.83,0.14,0.145,0.046,0.0,0.033,3.4,0.58,0.02,0.91,0.045,1837.5640841885183,6.0,0.323099844,2.831989421,90.0,25.14285714,21.0,68.0,25.77777778,9.0,100.84064724025,157.2879037,527.5826446,42.74769174,320.0,88.62
2025-12-20 07:00:00,2.715034971,1.348148488,1.366658264,1191.703719,4998.86738,0.0,2328.397112,1370.030012,223.0197533,112091.1541,3.639432545,0.994658385,12.02253416,0.397465839,86.98280745,4.338695652,28.98,6.25,1.02,0.43,87.14,11.84,5.647,69.83,11.54,17.25,1.38,13.18730355,5.068888889,79.77777778,72.31,37.3,0.055,5.62,2.3,9.0,2.59,0.037,0.16,54.38,10.87,0.051,1.934163701,0.16,98.264,0.1,96.83,0.63,0.63,1.32,0.0,0.0,1.551,1.0,60.05695646,3.597075452,3.259117054,0.053175363,0.033558282,0.074661625,0.45121044,4.480383955,4.949498935,0.08952609,0.04520697,0.03115577,53.027,4.32,2.11,63.83,0.14,0.145,0.046,0.0,0.033,3.4,0.58,0.02,0.91,0.045,1837.5640841885183,6.0,0.415245902,2.818621839,90.0,25.14285714,21.0,68.0,25.77777778,9.0,99.7169681775,148.807307,530.0,41.8814005,320.0,88.62
2025-12-20 08:00:00,2.730468708,1.348061914,1.382358285,1204.675556,5002.383083,0.0,2326.141603,1354.285539,223.9499039,112029.5736,3.643845786,0.968713681,11.89510058,0.412483237,87.13618574,4.562527938,33.557,7.75,1.02,0.44,86.645,12.335,7.469,69.69,11.12,17.71,1.48,13.65280158,5.068888889,79.77777778,72.31,37.3,0.051,5.75,2.35,8.84,2.64,0.028,0.16,54.04,11.13,0.05,1.935652174,0.16,114.117,0.1,95.55,0.91,0.73,1.21,0.0,0.0,1.19,1.0,59.8838016,3.674425136,3.796899338,0.053127434,0.025610981,0.062246106,0.395047167,4.517153427,5.338788454,0.073942757,0.050516452,0.023747031,61.632,0.0,0.0,0.0,0.0,0.0,0.0,0.0,0.0,0.0,0.0,0.0,0.0,0.0,1837.5640841885183,6.0,0.277259548,2.719561794,90.0,25.14285714,21.0,68.0,25.77777778,9.0,100.4129565455,154.0600494,532.0694444,43.229818,320.0,88.62
2025-12-20 09:00:00,2.76061355,1.347952183,1.412676158,1201.624444,5002.109883,0.0,2314.001656,1320.494819,220.8891736,111659.0242,3.658108469,0.968469456,11.89577689,0.412370518,87.13575365,4.562715803,24.096,7.75,1.02,0.44,86.645,12.335,3.803,69.69,11.12,17.71,1.48,13.99665882,5.068888889,79.77777778,72.31,37.3,0.051,5.75,2.35,8.84,2.64,0.028,0.16,54.04,11.13,0.05,1.935652174,0.16,81.903,0.1,95.55,0.91,0.73,1.21,0.0,0.0,1.055,1.0,59.60321366,3.794758947,3.822901736,0.054566469,0.025815052,0.06384629,0.413299729,4.642661707,5.469587514,0.076595682,0.051751416,0.023598912,43.953,0.0,0.0,0.0,0.0,0.0,0.0,0.0,0.0,0.0,0.0,0.0,0.0,0.0,1837.5640841885183,6.401388889,0.378938068,2.898855414,90.0,25.14285714,21.0,68.0,25.77777778,9.0,99.6191318205,148.0689194,530.325,41.77685442,320.0,94.528
2025-12-20 10:00:00,2.707605878,1.347632669,1.359935921,1197.096111,5001.323836,0.0,2324.951439,1365.910356,222.1451114,111088.6189,3.676973142,0.968593713,11.8954328,0.412427867,87.13597349,4.562620221,33.688,7.75,1.02,0.44,86.645,12.335,7.272,69.69,11.12,17.71,1.48,13.47424894,5.068888889,79.77777778,72.31,37.3,0.051,5.75,2.35,8.84,2.64,0.028,0.16,54.04,11.13,0.05,1.935652174,0.16,114.682,0.1,95.55,0.91,0.73,1.21,0.0,0.0,1.473,1.0,59.49082273,3.843798954,3.822425736,0.0551785,0.025877814,0.064473991,0.420692587,4.704307979,5.509644998,0.077411583,0.052300686,0.023468629,60.056,0.0,0.0,0.0,0.0,0.0,0.0,0.0,0.0,0.0,0.0,0.0,0.0,0.0,1837.5640841885183,5.7,0.223123858,2.856706531,90.0,25.14285714,21.0,68.0,25.77777778,9.0,101.20630942475,160.0476183,530.0,42.28249569,320.0,84.189
2025-12-20 11:00:00,2.699913881,1.348229469,1.351781475,1215.860556,5005.421111,0.0,2333.2022,1358.828039,223.3550175,109978.2139,3.716623092,0.968687498,11.89517308,0.412471153,87.13613942,4.562548079,28.339,7.75,1.02,0.44,86.645,12.335,6.298,69.69,11.12,17.71,1.48,13.78374204,5.068888889,79.77777778,72.31,37.3,0.051,5.75,2.35,8.84,2.64,0.028,0.16,54.04,11.13,0.05,1.935652174,0.16,98.137,0.1,95.55,0.91,0.73,1.21,0.0,0.0,1.32,1.0,59.63632789,3.780295756,3.823227724,0.054385536,0.025796884,0.063661574,0.411120146,4.624304636,5.45799556,0.076359497,0.051588651,0.023638508,53.152,0.0,0.0,0.0,0.0,0.0,0.0,0.0,0.0,0.0,0.0,0.0,0.0,0.0,1837.5640841885183,6.7,0.271722209,2.919102036,90.0,25.14285714,21.0,68.0,25.77777778,9.0,98.487721235,139.608588,529.9916667,41.747081,319.9583333,98.73133333
2025-12-20 12:00:00,2.674913094,1.347708642,1.327134061,1199.405833,4999.286833,0.0,2308.39405,1375.757378,221.0464233,109298.0378,3.735442033,0.96911358,11.89399316,0.412667806,87.13689326,4.562220323,32.761,7.75,1.02,0.44,86.645,12.335,7.439,69.69,11.12,17.71,1.48,13.99220092,5.068888889,79.77777778,72.31,37.3,0.051,5.75,2.35,8.84,2.64,0.028,0.16,54.04,11.13,0.05,1.935652174,0.16,114.653,0.1,95.55,0.91,0.73,1.21,0.0,0.0,1.612,1.0,59.55240875,3.815888769,3.836151542,0.054799095,0.025866888,0.06414643,0.416540572,4.65646739,5.502944385,0.077269545,0.051932207,0.023627739,61.422,0.0,0.0,0.0,0.0,0.0,0.0,0.0,0.0,0.0,0.0,0.0,0.0,0.0,1837.5640841885183,6.598611111,0.262103835,3.035935903,90.0,25.14285714,21.0,68.0,25.77777778,9.0,97.8201991605,143.9260314,531.325,42.40982911,315.0,97.218
2025-12-20 13:00:00,2.714325267,1.347862356,1.366364573,1212.392222,5001.034447,0.0,2326.628128,1349.074897,222.6042533,110323.7028,3.705772375,0.968657182,11.89525703,0.412457161,87.13608578,4.562571398,28.362,7.75,1.02,0.44,86.645,12.335,6.78,69.69,11.12,17.71,1.48,13.78556159,5.068888889,79.77777778,72.31,37.3,0.051,5.75,2.35,8.84,2.64,0.028,0.16,54.04,11.13,0.05,1.935652174,0.16,98.619,0.1,95.55,0.91,0.73,1.21,0.0,0.0,1.371,1.0,59.36470164,3.896043438,3.858034235,0.055747101,0.026011228,0.065222382,0.428717467,4.73574342,5.595528437,0.07914596,0.052735873,0.023557887,54.33,0.0,0.0,0.0,0.0,0.0,0.0,0.0,0.0,0.0,0.0,0.0,0.0,0.0,1837.5640841885183,6.5,0.344429884,2.896661192,90.0,25.14285714,21.0,68.0,25.77777778,9.0,97.8276219165,143.9820522,531.4166667,42.87241703,315.0,95.745
2025-12-20 14:00:00,2.707308492,1.347823186,1.3593737,1203.621111,5001.376256,0.0,2306.339289,1359.291572,222.0800069,110489.9931,3.702750469,0.968388889,11.896,0.412333333,87.13561111,4.562777778,32.94,7.75,1.02,0.44,86.645,12.335,7.916,69.69,11.12,17.71,1.48,14.26420962,5.068888889,79.77777778,72.31,37.3,0.051,5.75,2.35,8.84,2.64,0.028,0.16,54.04,11.13,0.05,1.935652174,0.16,114.929,0.1,95.55,0.91,0.73,1.21,0.0,0.0,1.621,1.0,59.43080673,3.868039191,3.847423085,0.05542274,0.025955333,0.064839925,0.424450901,4.710857874,5.559633348,0.078419335,0.052467406,0.023563564,63.739,0.0,0.0,0.0,0.0,0.0,0.0,0.0,0.0,0.0,0.0,0.0,0.0,0.0,1837.5640841885183,6.098611111,0.24849089,2.851216875,90.0,25.14285714,21.0,68.0,25.77777778,9.0,98.7080537545,158.7505106,531.525,42.89045681,310.6944444,89.853
2025-12-20 15:00:00,2.657130061,1.29413275,1.362783424,1205.027778,5000.026006,0.0,2286.851036,1341.575681,223.2367094,109450.1294,3.738522689,0.968423065,11.89590536,0.412349107,87.13567158,4.562751489,28.381,7.75,1.02,0.44,86.645,12.335,6.752,69.69,11.12,17.71,1.48,14.8943516,5.068888889,79.77777778,72.31,37.3,0.051,5.75,2.35,8.84,2.64,0.028,0.16,54.04,11.13,0.05,1.935652174,0.16,98.865,0.1,95.55,0.91,0.73,1.21,0.0,0.0,1.366,1.0,59.41572805,3.874527486,3.848540207,0.055500989,0.025965812,0.064925577,0.425433889,4.717895272,5.566345062,0.078555554,0.052535177,0.023553778,54.083,0.0,0.0,0.0,0.0,0.0,0.0,0.0,0.0,0.0,0.0,0.0,0.0,0.0,1837.5640841885183,6.8,0.273714942,2.937283022,90.0,25.14285714,21.0,68.0,25.77777778,9.0,97.2027034395,148.6996486,535.0,42.96340964,310.0,91.87205816219014
2025-12-20 16:00:00,2.723254956,1.342202497,1.380864719,1207.726389,4999.278775,0.0,2292.740728,1312.250014,217.2569514,108232.7124,3.78279655,0.980111851,12.04127097,0.446354861,86.97861718,4.712709721,28.073,7.75,1.02,0.44,86.645,12.335,5.879,69.56,11.14,17.68,1.62,14.72367397,5.068888889,79.77777778,72.31,37.3,0.051,5.64,2.33,8.88,2.57,0.028,0.16,54.14,11.04,0.048,1.957446809,0.15,98.726,0.1,95.55,0.91,0.73,1.21,0.0,0.0,1.281,1.0,59.40601443,3.878663666,3.849824749,0.05554955,0.025973546,0.064981442,0.426062887,4.721838843,5.571308478,0.078656102,0.052576004,0.023551155,54.208,0.0,0.0,0.0,0.0,0.0,0.0,0.0,0.0,0.0,0.0,0.0,0.0,0.0,1837.5640841885183,6.197222222,0.338279605,2.893478397,90.0,25.14285714,21.0,68.0,25.77777778,9.0,98.9375312395,161.7926886,535.0,43.2291745,310.0,91.00333333
2025-12-20 17:00:00,2.746443322,1.247245172,1.499162425,1183.348611,4996.482919,0.0,2321.030597,1089.708782,191.7501586,97718.93947,4.189886814,0.979754893,12.04120404,0.446020212,86.97904106,4.712040425,28.151,7.75,1.02,0.44,86.645,12.335,6.908,69.56,11.14,17.68,1.62,12.57733685,5.068888889,79.77777778,72.31,37.3,0.051,5.64,2.33,8.88,2.57,0.028,0.16,54.14,11.04,0.048,1.957446809,0.15,98.989,0.1,95.55,0.91,0.73,1.21,0.0,0.0,1.266,1.0,59.3964422,3.882734369,3.851158928,0.05559718,0.025981287,0.065036576,0.426682217,4.72565365,5.576277036,0.078756736,0.052615893,0.023549015,54.188,0.0,0.0,0.0,0.0,0.0,0.0,0.0,0.0,0.0,0.0,0.0,0.0,0.0,1837.5640841885183,5.598611111,0.396182157,2.662905106,90.0,25.14285714,21.0,68.0,25.77777778,9.0,97.85995886425,153.6600669,528.3333333,42.65391239,310.0,81.85169444
2025-12-20 18:00:00,2.744421856,1.326026594,1.418592969,1192.562778,4996.918203,0.0,2332.769592,1275.1376,213.4528658,108100.5833,3.785631,0.979524964,12.04116093,0.445804653,86.97931411,4.711609307,33.008,7.75,1.02,0.44,86.645,12.335,7.993,69.56,11.14,17.68,1.62,12.92410011,5.068888889,79.77777778,72.31,37.3,0.051,5.64,2.33,8.88,2.57,0.028,0.16,54.14,11.04,0.048,1.957446809,0.15,115.322,0.1,95.55,0.91,0.73,1.21,0.0,0.0,1.472,1.0,59.37543211,3.891697882,3.853714813,0.055702942,0.025997629,0.065157138,0.42804438,4.734415766,5.586760658,0.078969177,0.052705313,0.02354189,62.843,0.0,0.0,0.0,0.0,0.0,0.0,0.0,0.0,0.0,0.0,0.0,0.0,0.0,1837.5640841885183,5.901388889,0.13423954,2.648646469,90.0,25.14285714,21.0,68.0,25.77777778,9.0,97.35257327525,149.8307417,529.125,42.85122394,310.0,86.258
2025-12-20 19:00:00,2.753685142,1.347991378,1.405732278,1192.740556,4997.929203,0.0,2270.248844,1297.354664,215.3591367,109269.6386,3.737611206,0.97926284,12.04111178,0.445558912,86.97962538,4.711117825,28.135,7.75,1.02,0.44,86.645,12.335,6.796,69.56,11.14,17.68,1.62,15.12149711,5.068888889,79.77777778,72.31,37.3,0.051,5.64,2.33,8.88,2.57,0.028,0.16,54.14,11.04,0.048,1.957446809,0.15,98.909,0.1,95.55,0.91,0.73,1.21,0.0,0.0,1.247,1.0,59.39387269,3.883884801,3.850768428,0.055612414,0.025982061,0.065050465,0.426854082,4.727459436,5.576762914,0.078766789,0.052630353,0.023543563,53.681,0.0,0.0,0.0,0.0,0.0,0.0,0.0,0.0,0.0,0.0,0.0,0.0,0.0,1837.5640841885183,7.204166667,0.299676676,2.952875806,90.0,25.14285714,21.0,68.0,25.77777778,9.0,96.53403221225,143.6530733,532.6805556,42.53691236,310.0,92.66882713400454
2025-12-20 20:00:00,2.733077287,1.348023749,1.385175359,1206.802786,5000.712047,0.0,2225.600763,1311.787504,217.5184173,108689.8359,3.760956033,0.979413226,12.04113998,0.4456999,86.97944679,4.711399799,37.834,7.75,1.02,0.44,86.645,12.335,9.032,69.56,11.14,17.68,1.62,17.03303641,5.068888889,79.77777778,72.31,37.3,0.051,5.64,2.33,8.88,2.57,0.028,0.16,54.14,11.04,0.048,1.957446809,0.15,131.89,0.1,95.55,0.91,0.73,1.21,0.0,0.0,1.542,1.0,59.34633926,3.904283455,3.85500063,0.055856761,0.026016331,0.065321336,0.429947482,4.748901779,5.598725459,0.079212298,0.05284043,0.023517345,71.461,0.0,0.0,0.0,0.0,0.0,0.0,0.0,0.0,0.0,0.0,0.0,0.0,0.0,1837.5640841885183,6.700557103,0.157547838,3.139983437,90.0,25.14285714,21.0,68.0,25.77777778,9.0,100.5382596055,173.8736574,537.4094708,42.64973591,310.0,97.96214485
2025-12-20 21:00:00,2.760593431,1.347809308,1.412926522,1196.413333,5004.660394,0.0,2253.75335,1283.926008,214.1041833,108623.5072,3.767572647,0.980126334,12.04127369,0.446368438,86.97859998,4.712736876,28.021,7.75,1.02,0.44,86.645,12.335,6.822,69.56,11.14,17.68,1.62,15.70985013,5.068888889,79.77777778,72.31,37.3,0.051,5.64,2.33,8.88,2.57,0.028,0.16,54.14,11.04,0.048,1.957446809,0.15,98.679,0.1,95.55,0.91,0.73,1.21,0.0,0.0,1.115,1.0,59.34821322,3.903274564,3.857488804,0.055838445,0.026019606,0.06531389,0.429805611,4.745283935,5.600866481,0.079254883,0.052818839,0.023535675,53.146,0.0,0.0,0.0,0.0,0.0,0.0,0.0,0.0,0.0,0.0,0.0,0.0,0.0,1837.5640841885183,6.5,0.252906198,3.060112844,90.0,25.14285714,21.0,68.0,25.77777778,9.0,99.40418965425,165.3146389,541.1805556,41.76525472,310.0,95.03
2025-12-20 22:00:00,2.751314106,1.347758697,1.403420052,1198.285833,4996.639086,0.0,2258.718897,1303.922619,216.6637558,109532.4297,3.7282548,0.97935049,12.04112822,0.445641084,86.97952129,4.711282168,28.483,7.75,1.02,0.44,86.645,12.335,6.817,69.56,11.14,17.68,1.62,15.64023683,5.068888889,79.77777778,72.31,37.3,0.051,5.64,2.33,8.88,2.57,0.028,0.16,54.14,11.04,0.048,1.957446809,0.15,98.642,0.1,95.55,0.91,0.73,1.21,0.0,0.0,1.097,1.0,59.3665829,3.894908125,3.862120917,0.055723518,0.026017285,0.065216841,0.428563125,4.730452369,5.599477167,0.079224705,0.052706233,0.023586639,51.374,0.0,0.0,0.0,0.0,0.0,0.0,0.0,0.0,0.0,0.0,0.0,0.0,0.0,1837.5640841885183,6.5,0.277290525,2.994003969,90.0,25.14285714,21.0,68.0,25.77777778,9.0,99.3071280645,164.5820986,542.8333333,42.61670494,310.0,95.03
2025-12-20 23:00:00,2.704543567,1.347710492,1.357028142,1210.592778,5003.877875,0.0,2247.897053,1331.144928,218.5318456,108181.2408,3.780949342,0.979634865,12.04118154,0.445907686,86.9791836,4.711815372,37.849,7.75,1.02,0.44,86.645,12.335,8.954,69.56,11.14,17.68,1.62,16.27835316,5.068888889,79.77777778,72.31,37.3,0.051,5.64,2.33,8.88,2.57,0.028,0.16,54.14,11.04,0.048,1.957446809,0.15,131.552,0.1,95.55,0.91,0.73,1.21,0.0,0.0,1.524,1.0,59.29562804,3.924905482,3.874307111,0.056069071,0.026078668,0.065628326,0.433136731,4.756331831,5.638907809,0.080022684,0.052990403,0.023585735,68.77,0.0,0.0,0.0,0.0,0.0,0.0,0.0,0.0,0.0,0.0,0.0,0.0,0.0,1837.5640841885183,6.9,0.165837878,2.998046889,90.0,25.14285714,21.0,68.0,25.77777778,9.0,98.877877858,161.3424744,551.2916667,43.1313885,310.0,92.55741333060294
2025-12-21 00:00:00,2.703305764,1.348026303,1.355206211,1200.6725,4997.078389,0.0,2228.127158,1286.212361,209.5237608,104312.8997,3.912234475,0.997550638,11.92659915,0.423235988,87.07585021,4.489213374,23.747,7.15,1.035,0.45,86.995,11.97,5.53,69.45,11.3,17.65,1.6,16.33834054,4.955555556,80.08888889,70.09,33.75,0.051,5.81,2.46,8.3,2.64,0.029,0.16,53.94,11.19,0.052,1.93,0.16,82.165,0.1,96.1,1.1,0.95,1.1,0.0,0.0,1.071,1.0,59.35110787,3.912202786,3.977615808,0.045422741,0.026359572,0.063378361,0.460719469,4.566786524,5.644139942,0.071836735,0.05675737,0.017790087,43.218,0.0,0.0,0.0,0.0,0.0,0.0,0.0,0.0,0.0,0.0,0.0,0.0,0.0,1837.5640841885183,7.0,0.365144797,3.074355403,90.0,25.14285714,21.0,68.0,25.77777778,9.0,98.62441570625,159.4295525,557.1805556,43.46350714,310.0,90.93352686284273
2025-12-21 01:00:00,2.747673044,1.347876856,1.399634787,1197.039444,5000.364831,0.0,2251.610286,1297.938306,214.97067,108748.4558,3.762921858,0.996794668,11.92760711,0.422912,87.07559822,4.490293332,33.307,7.15,1.035,0.45,86.995,11.97,7.79,69.45,11.3,17.65,1.6,15.96138969,4.955555556,80.08888889,70.09,33.75,0.051,5.81,2.46,8.3,2.64,0.029,0.16,53.94,11.19,0.052,1.93,0.16,114.967,0.1,96.1,1.1,0.95,1.1,0.0,0.0,1.483,1.0,59.41148287,3.884770888,3.9707613,0.045346336,0.026322645,0.063110755,0.456282339,4.543730976,5.613274229,0.071473838,0.056564219,0.017818746,60.909,0.0,0.0,0.0,0.0,0.0,0.0,0.0,0.0,0.0,0.0,0.0,0.0,0.0,1837.5640841885183,5.8,0.26795992,3.047935947,90.0,25.14285714,21.0,68.0,25.77777778,9.0,102.40677565225,187.9756653,550.0,42.09859286,310.0,84.912
2025-12-21 02:00:00,2.817334547,1.347993811,1.469290414,1200.460833,4998.960192,0.0,2257.798911,1256.988914,215.5459244,110639.445,3.689324772,0.997257476,11.92699003,0.423110347,87.07575249,4.489632177,28.492,7.15,1.035,0.45,86.995,11.97,6.656,69.45,11.3,17.65,1.6,15.87422653,4.955555556,80.08888889,70.09,33.75,0.051,5.81,2.46,8.3,2.64,0.029,0.16,53.94,11.19,0.052,1.93,0.16,98.704,0.1,96.1,1.1,0.95,1.1,0.0,0.0,1.283,1.0,59.40776595,3.886248699,3.971721612,0.045342009,0.02632379,0.06314037,0.456566127,4.545640062,5.61482726,0.071501832,0.05651552,0.017834933,51.87,0.0,0.0,0.0,0.0,0.0,0.0,0.0,0.0,0.0,0.0,0.0,0.0,0.0,1837.5640841885183,6.297222222,0.352826952,3.020519875,90.0,25.14285714,21.0,68.0,25.77777778,9.0,100.31488876025,172.1878397,550.0,42.87440114,310.0,92.19133333
2025-12-21 03:00:00,2.841173953,1.348026394,1.493143053,1176.033889,4996.769539,0.0,2264.217456,1223.629697,208.2346881,109397.5844,3.731662472,0.997392146,11.92681047,0.423168062,87.07579738,4.489439792,28.418,7.15,1.035,0.45,86.995,11.97,6.62,69.45,11.3,17.65,1.6,14.81554786,4.955555556,80.08888889,70.09,33.75,0.051,5.81,2.46,8.3,2.64,0.029,0.16,53.94,11.19,0.052,1.93,0.16,97.747,0.1,96.1,1.1,0.95,1.1,0.0,0.0,1.292,1.0,59.77839285,3.727052608,3.906168125,0.045266819,0.026146311,0.060924595,0.428864539,4.382752878,5.44049035,0.069027618,0.057972061,0.017228011,52.901,0.0,0.0,0.0,0.0,0.0,0.0,0.0,0.0,0.0,0.0,0.0,0.0,0.0,1837.5640841885183,6.101388889,0.200799648,2.853081578,90.0,25.14285714,21.0,68.0,25.77777778,9.0,99.4767673375,165.862395,538.6111111,42.29662261,310.0,89.32433333
2025-12-21 04:00:00,2.769615564,1.347997425,1.421668739,1181.226944,5005.798411,0.0,2282.274108,1263.776156,209.4328311,107510.6747,3.801314622,0.997618753,11.92650833,0.42326518,87.07587292,4.489116067,33.136,7.15,1.035,0.45,86.995,11.97,7.773,69.45,11.3,17.65,1.6,14.26710754,4.955555556,80.08888889,70.09,33.75,0.051,5.81,2.46,8.3,2.64,0.029,0.16,53.94,11.19,0.052,1.93,0.16,113.499,0.1,96.1,1.1,0.95,1.1,0.0,0.0,1.497,1.0,59.94846964,3.653003379,3.878626908,0.045189693,0.026059542,0.059969812,0.416202697,4.310316769,5.358850472,0.067918902,0.058354499,0.017034223,62.443,0.0,0.0,0.0,0.0,0.0,0.0,0.0,0.0,0.0,0.0,0.0,0.0,0.0,1837.5640841885183,6.398611111,0.261857018,2.765834003,90.0,25.14285714,21.0,68.0,25.77777778,9.0,97.6801793,152.30324,535.7083333,43.27389331,310.0,93.67566667
2025-12-21 05:00:00,2.747628861,1.348122233,1.399508456,1196.670278,4995.853711,0.0,2266.450831,1288.568147,213.3626947,107886.3,3.783950986,0.997820466,11.92623938,0.423351628,87.07594016,4.488827905,33.069,7.15,1.035,0.45,86.995,11.97,7.411,69.45,11.3,17.65,1.6,15.19654522,4.955555556,80.08888889,70.09,33.75,0.051,5.81,2.46,8.3,2.64,0.029,0.16,53.94,11.19,0.052,1.93,0.16,113.082,0.1,96.1,1.1,0.95,1.1,0.0,0.0,1.504,1.0,59.93928303,3.656847485,3.880511585,0.045187198,0.026063397,0.060031076,0.416894454,4.314590559,5.363004142,0.067982958,0.058289152,0.017057931,63.489,0.0,0.0,0.0,0.0,0.0,0.0,0.0,0.0,0.0,0.0,0.0,0.0,0.0,1837.5640841885183,6.898611111,0.168030063,2.849995189,90.0,25.14285714,21.0,68.0,25.77777778,9.0,97.4369171705,150.4672994,547.6388889,42.74930183,310.0,91.7361450568856
