Repository: saikumar-voptimai/evonith_bf_webapp

# Evonith BF2 — Blast Furnace Intelligence Platform

Monitoring, modelling and optimisation of **Blast Furnace 2 (BF2)** at Evonith Steel: live telemetry from InfluxDB,
manual plant reports from Neon PostgreSQL, a two-zone energy model of the furnace, blend and fuel optimisers, a
conversational assistant (FurnaceMind) and a live digital twin evaluated every hour.

The platform has three deployable parts that share one Python service layer, plus the shared data library:

| Part | Path | What it is |
|---|---|---|
| **Streamlit app** (legacy) | `src/app.py`, `src/custom_pages/` | The original 11-page dashboard; still the home of the model pages. Served under `/legacy` in production |

File: src/data/V13_df_filtered.csv (part 268 of 268)
NM3/HR.,STEAMKGS/HR.,RAFTOC,PERMEABILITYKGS/HR.,TUYEREVELOCITYM/S,HOT BLAST VOLUMENM3/HR.,O2 ENRICHMENT %,COKE_VM%,COKE_ASH%,COKE_IM%,COKE_FC%,COKE_MOIST%,COKE_CALC_MT,NUTCOKE_MOIST%,NUTCOKE_VM%,NUTCOKE_IM%,NUTCOKE_FC%,NUTCOKE_ASH%,NUTCOKE_CALC_MT,PCI_2_FC%,PCI_2_ASH%,PCI_2_VM%,PCI_2_IM%,PCI_2_CALC_MT,SINTER_SP_02_COLD_STRENGTH_AI,SINTER_SP_02_COLD_STRENGTH_TI,SINTER_SP_02_HOT_STRENGTH_RI,SINTER_SP_02_HOT_STRENGTH_RDI,SINTER_SP_02_P%,SINTER_SP_02_SIO2%,SINTER_SP_02_MGO%,SINTER_SP_02_FEO%,SINTER_SP_02_AL2O3%,SINTER_SP_02_NA2O%,SINTER_SP_02_TIO2%,SINTER_SP_02_FE(T)%,SINTER_SP_02_CAO%,SINTER_SP_02_K2O%,SINTER_SP_02_BASICITY,SINTER_SP_02_MNO%,SINTER_CALC_MT,FLUX_TM%,FLUX_SIO2%,FLUX_FE2O3%,FLUX_AL2O3%,FLUX_LOI%,FLUX_MGO%,FLUX_CAO%,FLUX_CALC_MT,GEOMIN TYPE,ORE_FE(T)%,ORE_LOI%,ORE_TM%,ORE_MGO%,ORE_NA2O%,ORE_P%,ORE_TIO2%,ORE_AL2O3%,ORE_SIO2%,ORE_MNO%,ORE_CAO%,ORE_K2O%,ORE_CALC_MT,LLOYDS_PELLET_PCT_SIO2,LLOYDS_PELLET_PCT_AL2O3,LLOYDS_PELLET_PCT_FE2O3,LLOYDS_PELLET_PCT_MGO,LLOYDS_PELLET_PCT_TIO2,LLOYDS_PELLET_PCT_NA2O,TOTAL_PELLET_CALC_MT,LLOYDS_PELLET_PCT_K2O,LLOYDS_PELLET_PCT_TM,LLOYDS_PELLET_PCT_LOI,LLOYDS_PELLET_PCT_MNO,LLOYDS_PELLET_PCT_CAO,LLOYDS_PELLET_PCT_P,DAILYPRODUCTION,CHARGES/HRS.,STOCKRODLEVEL,FURNACE TOP GAS ANALYSISH2%,COKE_DISCHARGE_TIME,WEIGHTED_COKE_ANGLE,TOTAL_COKE_PORTIONS,NON_COKE_DISCHARGE_TIME,WEIGHTED_NON_COKE_ANGLE,TOTAL_NON_COKE_PORTIONS,UNITCOST LAKHS/THM,ACTUALKG/THM.,ACT. FUEL RATEKG/THM.,FURNACETOPGASANALYSISCO2ETACO,COKE RATE KG/THM,PRODUCTIONTONNESPERHR
2025-12-24 22:00:00,2.796661917,1.343799992,1.452618133,1160.261667,4995.970231,0.0,2303.196264,1256.315014,208.2499758,109298.2275,3.73593565,0.976258839,11.99249411,0.405002357,87.03124705,5.237600175,29.698,7.3,1.295,0.52,85.265,13.44,6.526899481679152,70.45,11.16,16.84,1.55,13.04602319,4.911111111,80.04444444,70.09,36.18,0.045,6.03,2.25,8.94,2.65,0.021,0.14,54.12,10.92,0.05,1.810945274,0.15,103.95115598905664,0.0,0.0,0.0,0.0,0.0,0.0,0.0,0.0,1.0,60.31317542,3.764809223,3.971519727,0.057079817,0.018466027,0.07120621,0.382822318,3.874298937,5.079932481,0.061549591,0.061191779,0.027899872,53.911,0.0,0.0,0.0,0.0,0.0,0.0,0.0,0.0,0.0,0.0,0.0,0.0,0.0,1892.524542109115,6.101388889,0.207683057,2.708494081,90.0,25.14285714,21.0,68.0,25.77777778,9.0,98.94633777625,142.9912285,521.5277778,43.15714258,320.0,98.25777530123115
2025-12-24 23:00:00,2.775515206,1.347945583,1.427589011,1198.167222,5001.060119,0.0,2327.621661,1283.928722,215.758865,109752.4225,3.724514844,0.975904154,11.99273056,0.404907775,87.03136528,5.233580417,34.806,7.3,1.295,0.52,85.265,13.44,7.0878162742541235,70.45,11.16,16.84,1.55,13.37184515,4.911111111,80.04444444,70.09,36.18,0.045,6.03,2.25,8.94,2.65,0.021,0.14,54.12,10.92,0.05,1.810945274,0.15,119.35937970467535,0.0,0.0,0.0,0.0,0.0,0.0,0.0,0.0,1.0,60.37483667,3.739933059,3.964487914,0.056691454,0.018399801,0.070746712,0.377965235,3.843024835,5.054765468,0.061124426,0.060795245,0.027876979,63.339,0.0,0.0,0.0,0.0,0.0,0.0,0.0,0.0,0.0,0.0,0.0,0.0,0.0,1923.3418860606344,6.797222222,0.27239708,2.778533322,90.0,25.14285714,21.0,68.0,25.77777778,9.0,97.442634165,131.642522,529.75,42.06352839,320.0,121.31338535127729
2025-12-25 00:00:00,2.720317211,1.347708689,1.372559708,1207.974444,5000.607603,0.0,2294.445489,1324.497286,218.6273464,108852.3447,3.755809739,0.994751964,12.2467807,0.397475196,86.75846734,4.861631875,34.874,7.6,1.015,0.415,86.855,12.13,6.8755234613836365,70.2,11.48,16.78,1.54,14.66324661,4.956666667,80.22333333,70.09,36.18,0.043,5.74,2.11,9.06,2.48,0.028,0.14,54.72,10.52,0.05,1.832752613,0.15,119.75808997637614,0.0,0.0,0.0,0.0,0.0,0.0,0.0,0.0,1.0,60.84947686,3.720215018,3.743203463,0.049812854,0.022028272,0.071541825,0.342926307,4.027396603,4.317017649,0.059277389,0.072197802,0.019718482,60.06,0.32938252610351526,0.11747122620003037,4.372302555600648,0.003042703155833104,0.007146714482917482,0.002168960992543524,0.0,0.0022486261466168125,0.22885349495925755,0.032177494918415595,0.0009807799149139373,0.05790618980290893,0.002827563914299485,1922.4221950058145,7.0,-0.087754102,2.822313861,90.0,25.14285714,21.0,68.0,25.77777778,9.0,98.565505733,140.1170244,540.9388889,43.45410583,320.0,117.04502054783859
2025-12-25 01:00:00,2.745537981,1.347670716,1.397875655,1199.370195,5001.942596,0.0,2243.601571,1287.526861,213.6277819,107701.7677,3.79549815,0.994195795,12.24516781,0.397419579,86.7606364,4.859685282,30.154,7.6,1.015,0.415,86.855,12.13,6.60365620210689,70.2,11.48,16.78,1.54,16.06394573,4.956666667,80.22333333,70.09,36.18,0.043,5.74,2.11,9.06,2.48,0.028,0.14,54.72,10.52,0.05,1.832752613,0.15,110.44678704885126,0.0,0.0,0.0,0.0,0.0,0.0,0.0,0.0,1.0,60.5058849,3.869667174,3.778579352,0.050609547,0.022182037,0.072701788,0.363988569,4.168096903,4.496742813,0.060418335,0.072194521,0.019820445,53.187,0.33704172452817094,0.1259626642061562,4.346735110573611,0.0022271262189418883,0.008037487087533227,0.0024846394885217477,0.0,0.002073449820416566,0.22066520849604832,0.03342099372932117,0.0011281602723028639,0.05852083534032676,0.002833732506419665,1944.400008521994,7.0,0.347182976,3.05684512,90.0,25.14285714,21.0,68.0,25.77777778,9.0,100.33896617375001,153.5016315,545.5710306,42.61724861,320.0,107.8815895191316
2025-12-25 02:00:00,2.765311503,1.348244,1.416968558,1202.391944,4996.301156,0.0,2255.863294,1269.246394,212.9565483,107810.9403,3.788958911,0.994492054,12.24602696,0.397449205,86.75948099,4.860722189,34.797,7.6,1.015,0.415,86.855,12.13,6.772140516561308,70.2,11.48,16.78,1.54,15.7501182,4.956666667,80.22333333,70.09,36.18,0.043,5.74,2.11,9.06,2.48,0.028,0.14,54.72,10.52,0.05,1.832752613,0.15,111.85802074723705,0.0,0.0,0.0,0.0,0.0,0.0,0.0,0.0,1.0,60.45940001,3.886664812,3.782821608,0.050870264,0.022223188,0.072709161,0.366342972,4.185316475,4.527760003,0.060571675,0.072450152,0.019890484,60.384,0.33731456022376083,0.13011408888906884,4.386999761996673,0.0014684885772477396,0.007723508868046264,0.0024750228984422654,0.0,0.002120991057475631,0.202351132804921,0.03615625740233486,0.0011676981571477618,0.053481019505368904,0.002741322311267374,1855.6789791649371,6.205555556,0.191790525,3.051118844,90.0,25.14285714,21.0,68.0,25.77777778,9.0,102.4845125315,169.6944342,546.9944444,42.85415756,320.0,92.22459224299061
2025-12-25 03:00:00,2.813187158,1.348101117,1.465108906,1211.400278,5000.457581,0.0,2270.909592,1226.047933,211.4467361,107636.2856,3.795153511,0.99482,12.246978,0.397482,86.758202,4.86187,25.0,7.6,1.015,0.415,86.855,12.13,6.171086670177942,70.2,11.48,16.78,1.54,15.47464663,4.956666667,80.22333333,70.09,36.18,0.043,5.74,2.11,9.06,2.48,0.028,0.14,54.72,10.52,0.05,1.832752613,0.15,92.14455980179281,0.0,0.0,0.0,0.0,0.0,0.0,0.0,0.0,1.0,60.52804856,3.855070077,3.775460846,0.050793425,0.022203422,0.072396881,0.36186822,4.156227319,4.495459884,0.060343168,0.07258868,0.019900395,41.554,0.34115029699797716,0.13555940826254798,4.396705920964315,-0.0003044500283397311,0.008102240281057174,0.002628734128838267,0.0,0.0020129397862292814,0.1919601502217967,0.038759099698827515,0.001308367315818959,0.051898914157511744,0.0026958974692585756,1903.4203354403726,6.0,0.254851562,3.0945216,90.0,25.14285714,21.0,68.0,25.77777778,9.0,102.858313025,172.51557,541.5916667,42.40098847,320.0,81.84768482056431
2025-12-25 04:00:00,2.795785847,1.347965503,1.447862308,1201.423611,5000.468294,0.0,2320.843092,1244.243894,211.3154975,107845.2469,3.788009303,0.994591909,12.24631654,0.397459191,86.75909155,4.861071682,35.225,7.6,1.015,0.415,86.855,12.13,6.964321333192856,70.2,11.48,16.78,1.54,13.53441415,4.956666667,80.22333333,70.09,36.18,0.043,5.74,2.11,9.06,2.48,0.028,0.14,54.72,10.52,0.05,1.832752613,0.15,111.93671679091233,0.0,0.0,0.0,0.0,0.0,0.0,0.0,0.0,1.0,60.59779852,3.827203037,3.768696692,0.050514354,0.022156595,0.07227616,0.357972436,4.129058144,4.453832952,0.060112336,0.072392865,0.01983654,57.684,0.32918525435692736,0.12406476969350688,4.356806264896555,0.00347281501329183,0.007896210013750404,0.0021902055376242305,0.0,0.002169718538632938,0.2233140778166467,0.03355728713821249,0.000905917014299068,0.057300559116415295,0.002689306689587806,1858.377646560195,6.0,0.213902549,2.919857567,90.0,25.14285714,21.0,68.0,25.77777778,9.0,99.9923063045,150.8853306,536.5416667,41.87798397,320.0,102.72701751962096
2025-12-25 05:00:00,2.815232675,1.348043208,1.467176767,1192.5,4998.603569,0.0,2295.900519,1257.719844,213.9305775,110331.855,3.698093714,0.994560789,12.24622629,0.397456079,86.75921292,4.860962763,29.997,7.6,1.015,0.415,86.855,12.13,6.6805524031525465,70.2,11.48,16.78,1.54,14.29471748,4.956666667,80.22333333,70.09,36.18,0.043,5.74,2.11,9.06,2.48,0.028,0.14,54.72,10.52,0.05,1.832752613,0.15,108.81881660531349,0.0,0.0,0.0,0.0,0.0,0.0,0.0,0.0,1.0,60.80216463,3.765013194,3.752162266,0.048772985,0.021896488,0.07282578,0.34954843,4.060420972,4.291387021,0.059442166,0.070272447,0.019309733,54.873,0.33202618443647314,0.12097493889403532,4.342854101265882,0.0024213480548885835,0.007869373906546157,0.002153538428784678,0.0,0.002129029344516982,0.23159322267643656,0.03348164459424985,0.0010217735092714342,0.05932563142988104,0.0027653275980518872,1954.502733672407,6.794444444,0.294733158,2.878303422,90.0,25.14285714,21.0,68.0,25.77777778,9.0,98.65408276475,140.7855303,535.625,42.95303042,320.0,112.01435237268839
2025-12-25 06:00:00,2.786493629,1.348241796,1.438214171,1184.923673,4999.785461,0.0,2277.742959,1302.513078,217.810511,112152.2996,3.641500404,0.993890872,12.24428353,0.397389087,86.7618256,4.858618052,35.298,7.6,1.015,0.415,86.855,12.13,6.819271214930495,70.2,11.48,16.78,1.54,14.86632719,4.956666667,80.22333333,70.09,36.18,0.043,5.74,2.11,9.06,2.48,0.028,0.14,54.72,10.52,0.05,1.832752613,0.15,113.84243317480343,0.0,0.0,0.0,0.0,0.0,0.0,0.0,0.0,1.0,60.73294203,3.796094723,3.759453371,0.048887366,0.02192133,0.073104584,0.353941131,4.089315217,4.325574354,0.059672338,0.070194549,0.019313311,63.48,0.3368236949764585,0.12626378439084718,4.4021061067279454,0.0021168464725718206,0.007381121564014978,0.00222358208336796,0.0,0.002171542081759778,0.2141848236709789,0.036400196624354675,0.0010611945480955287,0.0524358741603434,0.0027146538022083146,1876.190751445447,6.302040816,0.118117085,2.930520118,90.0,25.14285714,21.0,68.0,25.77777778,9.0,100.90726195975,157.7906563,539.7755102,42.3561462,320.0,99.56229581890649
2025-12-25 07:00:00,2.777819747,1.348043423,1.429638788,1193.427801,4998.712307,0.0,2289.629091,1314.142108,220.1350822,112318.8664,3.632597199,0.993884488,12.24426502,0.397388449,86.7618505,4.85859571,30.3,7.6,1.015,0.415,86.855,12.13,6.60010098501607,70.2,11.48,16.78,1.54,14.63609257,4.956666667,80.22333333,70.09,36.18,0.043,5.74,2.11,9.06,2.48,0.028,0.14,54.72,10.52,0.05,1.832752613,0.15,111.6072985398277,0.0,0.0,0.0,0.0,0.0,0.0,0.0,0.0,1.0,60.78890138,3.766788006,3.752853689,0.048993333,0.02192765,0.072685142,0.349747637,4.063600996,4.306633453,0.059484944,0.070589787,0.019383398,54.596,0.33492877693938095,0.12141104476009801,4.365322354462744,0.0020510464219792857,0.00761982780340742,0.0021897139911241856,0.0,0.00218493372265835,0.23779140607285232,0.03393283536680258,0.0009342403919071207,0.05803584053538233,0.0027323853081027243,1976.2098282410043,6.892116183,0.23885996,2.852480959,90.0,25.14285714,21.0,68.0,25.77777778,9.0,98.67710962175,140.9593179,535.9543568,42.90381751,320.0,117.76447451154984
2025-12-25 08:00:00,2.781844733,1.347894311,1.434035533,1196.333889,5002.983169,0.0,2253.645767,1308.6041,220.3553231,112432.6844,3.634166961,0.97575436,12.25301744,0.39,86.7712282,5.008865309,34.917,7.6,1.015,0.415,86.855,12.13,6.654252037257493,70.61,10.87,17.09,1.43,16.03190498,4.956666667,80.22333333,70.09,36.18,0.042,5.75,2.24,9.16,2.5,0.027,0.13,54.32,11.04,0.048,1.92,0.15,114.36092623229348,0.0,0.0,0.0,0.0,0.0,0.0,0.0,0.0,1.0,60.74257671,3.786060225,3.757475109,0.049142404,0.021953924,0.072800795,0.35245248,4.082076227,4.332690411,0.059638494,0.070659097,0.019412466,63.678,4.32,2.11,63.83,0.14,0.145,0.046,0.0,0.033,3.4,0.58,0.02,0.91,0.045,1914.9007893246217,6.205555556,0.2339053,3.017899683,90.0,25.14285714,21.0,68.0,25.77777778,9.0,102.82070629200001,172.2317456,539.475,42.49964047,320.0,103.81361425393345
2025-12-25 09:00:00,2.690188478,1.347739436,1.342975881,1191.2075,5006.582119,0.0,2223.536775,1397.155217,224.6193247,112215.2492,3.6449138,0.975367625,12.2514705,0.39,86.77316188,5.006029249,29.813,7.6,1.015,0.415,86.855,12.13,6.119719848055979,70.61,10.87,17.09,1.43,16.87074358,4.956666667,80.22333333,70.09,36.18,0.042,5.75,2.24,9.16,2.5,0.027,0.13,54.32,11.04,0.048,1.92,0.15,106.46725498772986,0.0,0.0,0.0,0.0,0.0,0.0,0.0,0.0,1.0,60.44845716,3.888753729,3.783497487,0.051022414,0.022244954,0.072622122,0.366603315,4.188292194,4.539039802,0.060607166,0.07266233,0.019940357,49.344,4.32,2.11,63.83,0.14,0.145,0.046,3.831,0.033,3.4,0.58,0.02,0.91,0.045,1943.3575036993898,6.397222222,0.093901646,3.189195897,90.0,25.14285714,21.0,68.0,25.77777778,9.0,103.30031035425,175.8513989,543.6666667,42.744195,320.0,99.62957422910783
2025-12-25 10:00:00,2.666055758,1.348005244,1.317593317,1212.76,4997.431031,0.0,2234.140325,1397.74375,225.4741639,110263.2231,3.704880544,0.975658579,12.25263432,0.39,86.77170711,5.008162912,34.62,7.6,1.015,0.415,86.855,12.13,6.668794648604035,70.61,10.87,17.09,1.43,16.96080766,4.956666667,80.22333333,70.09,36.18,0.042,5.75,2.24,9.16,2.5,0.027,0.13,54.32,11.04,0.048,1.92,0.15,117.77071892736188,0.1,96.9,0.66,0.62,1.2,0.0,0.0,0.467,1.0,60.4562047,3.887105115,3.78299033,0.050922745,0.022230615,0.07267587,0.366392919,4.186089759,4.53140661,0.060581984,0.072525592,0.019908009,56.462,4.32,2.11,63.83,0.14,0.145,0.046,0.0,0.033,3.4,0.58,0.02,0.91,0.045,1922.974623657752,6.897222222,0.241219515,3.267835325,90.0,25.14285714,21.0,68.0,25.77777778,9.0,101.726230958,163.9715544,549.1111111,42.64459692,320.0,106.96977328892115
2025-12-25 11:00:00,2.685116764,1.347771364,1.337247357,1209.455278,4999.97295,0.0,2229.348417,1368.883631,222.4015442,109539.1744,3.731061783,0.975676224,12.2527049,0.39,86.77161888,5.008292311,34.737,7.6,1.015,0.415,86.855,12.13,6.870961803036835,70.61,10.87,17.09,1.43,16.98951349,4.956666667,80.22333333,70.09,36.18,0.042,5.75,2.24,9.16,2.5,0.027,0.13,54.32,11.04,0.048,1.92,0.15,116.03442386844984,0.1,96.9,0.66,0.62,1.2,0.0,0.0,0.653,1.0,60.71643104,3.802818779,3.761076072,0.048947377,0.021931609,0.073139078,0.354882916,4.095818455,4.335163012,0.05972702,0.070230772,0.019326202,61.836,4.32,2.11,63.83,0.14,0.145,0.046,0.0,0.033,3.4,0.58,0.02,0.91,0.045,1894.7829442774892,6.602777778,0.211602928,3.403605672,90.0,25.14285714,21.0,68.0,25.77777778,9.0,102.72414422725001,171.5029753,550.0,41.34345786,320.0,102.79705042528204
2025-12-25 12:00:00,2.701854992,1.347949206,1.353895497,1204.426944,4998.388675,0.0,2224.226153,1354.798433,221.0470861,109813.8861,3.723897,0.975759837,12.25303935,0.39,86.77120082,5.008905471,29.684,7.6,1.015,0.415,86.855,12.13,6.427147146589732,70.61,10.87,17.09,1.43,17.04202866,4.956666667,80.22333333,70.09,36.18,0.042,5.75,2.24,9.16,2.5,0.027,0.13,54.32,11.04,0.048,1.92,0.15,108.79515664779854,0.1,96.9,0.66,0.62,1.2,0.0,0.0,0.567,1.0,60.3760863,3.921061822,3.791088627,0.051150875,0.022272106,0.072904925,0.371167055,4.218395142,4.575171029,0.060847746,0.072595754,0.019947363,49.319,4.32,2.11,63.83,0.14,0.145,0.046,-0.007,0.033,3.4,0.58,0.02,0.91,0.045,1941.1192105125083,6.897222222,0.230954457,3.362557878,90.0,25.14285714,21.0,68.0,25.77777778,9.0,101.83027235625,164.7567725,548.7083333,42.30675897,320.0,101.36153887088314
2025-12-25 13:00:00,2.818893822,1.347256556,1.471432011,1202.736111,5000.473981,0.0,2262.504439,1270.209011,218.1737175,111846.6642,3.658390878,0.975550317,12.25220127,0.39,86.77224842,5.007368988,29.692,7.6,1.015,0.415,86.855,12.13,6.5196268907141075,70.61,10.87,17.09,1.43,15.85328405,4.956666667,80.22333333,70.09,36.18,0.042,5.75,2.24,9.16,2.5,0.027,0.13,54.32,11.04,0.048,1.92,0.15,102.30335532199638,0.1,96.9,0.66,0.62,1.2,0.0,0.0,0.569,1.0,60.37635918,3.917994026,3.79056279,0.051290225,0.022290609,0.072767107,0.370697118,4.216621236,4.581162843,0.060845906,0.07283015,0.019998765,49.379,4.32,2.11,63.83,0.14,0.145,0.046,3.882,0.033,3.4,0.58,0.02,0.91,0.045,1917.108503803307,6.208333333,0.182679414,3.085286422,90.0,25.14285714,21.0,68.0,25.77777778,9.0,102.55635045400001,170.2366072,541.0138889,43.33916722,320.0,89.40497728622495
2025-12-25 14:00:00,2.772263914,1.333913756,1.438474269,1179.23,5001.067925,0.0,2275.820447,1242.490703,207.6369111,106914.7661,3.829440836,0.975968174,12.2538727,0.39,86.77015913,5.010433278,29.473,7.6,1.015,0.415,86.855,12.13,6.532382153596586,70.61,10.87,17.09,1.43,14.38048462,4.956666667,80.22333333,70.09,36.18,0.042,5.75,2.24,9.16,2.5,0.027,0.13,54.32,11.04,0.048,1.92,0.15,99.091738171607,0.1,96.9,0.66,0.62,1.2,0.0,0.0,0.553,1.0,60.5918271,3.852643861,3.773166959,0.04944391,0.022014996,0.073356705,0.361848999,4.14437836,4.409438817,0.0601394,0.070577217,0.019439534,53.013,4.32,2.11,63.83,0.14,0.145,0.046,0.0,0.033,3.4,0.58,0.02,0.91,0.045,1858.2137299419628,6.0,0.251606549,2.976650922,90.0,25.14285714,21.0,68.0,25.77777778,9.0,101.17126903125,159.7831625,540.0,42.911624,320.0,88.62010100720093
2025-12-25 15:00:00,2.807319722,1.348271633,1.459042772,1187.789444,4998.071892,0.0,2311.66095,1256.926119,212.7438858,109935.7494,3.722761989,0.975212873,12.25085149,0.39,86.77393564,5.004894402,29.83,7.6,1.015,0.415,86.855,12.13,6.5121582319065965,70.61,10.87,17.09,1.43,13.57456935,4.956666667,80.22333333,70.09,36.18,0.042,5.75,2.24,9.16,2.5,0.027,0.13,54.32,11.04,0.048,1.92,0.15,99.81961370011459,0.1,96.9,0.66,0.62,1.2,0.0,0.0,0.563,1.0,60.140487,4.007152438,3.812579777,0.052475038,0.022481042,0.072939581,0.383090885,4.305636105,4.732497054,0.061624897,0.073896017,0.020303365,44.969,4.32,2.11,63.83,0.14,0.145,0.046,3.837,0.033,3.4,0.58,0.02,0.91,0.045,1885.9663128996017,6.0,0.243156661,2.882265975,90.0,25.14285714,21.0,68.0,25.77777778,9.0,99.98478264975,150.8285483,531.6527778,42.92891128,320.0,92.48912196816524
2025-12-25 16:00:00,2.792289503,1.347964789,1.444377458,1171.859444,5001.210736,0.0,2306.847556,1272.925603,211.658185,110131.6728,3.718333283,0.978599372,12.14353628,0.419299686,86.87786434,5.369116763,29.958,7.3,0.955,0.39,87.055,11.99,6.122368120846431,71.1,10.74,16.68,1.48,13.29369568,4.956666667,80.22333333,70.09,36.18,0.044,5.73,2.26,9.45,2.54,0.028,0.13,54.34,11.0,0.05,1.919720768,0.15,98.60044466078381,0.1,96.9,0.63,0.63,1.1,0.0,0.0,0.557,1.0,59.92824048,4.206900456,4.156427605,0.05127237,0.02057169,0.055125102,0.382305075,4.017620309,5.029729555,0.061873678,0.085638377,0.021816558,52.469,4.32,2.11,63.83,0.14,0.145,0.046,0.0,0.033,3.4,0.58,0.02,0.91,0.045,1885.4289547206263,6.0,0.224727686,2.866777581,90.0,25.14285714,21.0,68.0,25.77777778,9.0,99.57127418525,147.7077297,527.4583333,42.68005161,320.0,95.39108094489926
2025-12-25 17:00:00,2.756028117,1.348144411,1.407841172,1181.339444,4996.827403,0.0,2312.024383,1310.275494,215.8163508,110402.1453,3.703993044,0.978591927,12.14352186,0.419295964,86.87788621,5.369019043,29.828,7.3,0.955,0.39,87.055,11.99,6.043066260528349,71.1,10.74,16.68,1.48,13.40474045,4.956666667,80.22333333,70.09,36.18,0.044,5.73,2.26,9.45,2.54,0.028,0.13,54.34,11.0,0.05,1.919720768,0.15,97.62818687558075,0.1,96.9,0.63,0.63,1.1,0.0,0.0,0.546,1.0,59.92816738,4.205073357,4.156879384,0.051353247,0.020607453,0.0550928,0.382529041,4.01864317,5.031665912,0.061840348,0.085680395,0.021835672,53.028,4.32,2.11,63.83,0.14,0.145,0.046,0.0,0.033,3.4,0.58,0.02,0.91,0.045,1879.5429765131958,6.0,0.250268673,2.931753156,90.0,25.14285714,21.0,68.0,25.77777778,9.0,99.7347567795,148.9415606,527.5277778,42.21647667,320.0,93.99659801872654
2025-12-25 18:00:00,2.716599867,1.348122747,1.368621069,1189.149444,5002.348103,0.0,2320.443731,1364.154853,221.7451167,111729.5883,3.664409542,0.978596917,12.14353153,0.419298458,86.87787156,5.369084531,34.638,7.3,0.955,0.39,87.055,11.99,6.306388698203591,71.1,10.74,16.68,1.48,13.4017246,4.956666667,80.22333333,70.09,36.18,0.044,5.73,2.26,9.45,2.54,0.028,0.13,54.34,11.0,0.05,1.919720768,0.15,106.68887877803513,0.1,96.9,0.63,0.63,1.1,0.0,0.0,0.634,1.0,59.96100268,4.192976544,4.154474474,0.051199253,0.020559955,0.054889132,0.380470368,4.003127993,5.014952033,0.061672105,0.0855489,0.021835322,61.605,4.32,2.11,63.83,0.14,0.145,0.046,0.0,0.033,3.4,0.58,0.02,0.91,0.045,1858.8702024176655,6.0,0.162502754,2.898919769,90.0,25.14285714,21.0,68.0,25.77777778,9.0,99.73031677075,148.9080511,525.0277778,41.88773978,320.0,98.785793590982
2025-12-25 19:00:00,2.761457478,1.348399483,1.412954617,1194.922222,4994.858922,0.0,2314.745608,1320.914192,220.0888281,111794.9156,3.654173408,0.979128634,12.14456173,0.419564317,86.87630964,5.376063325,34.773,7.3,0.955,0.39,87.055,11.99,6.4580521295789595,71.1,10.74,16.68,1.48,13.82036703,4.956666667,80.22333333,70.09,36.18,0.044,5.73,2.26,9.45,2.54,0.028,0.13,54.34,11.0,0.05,1.919720768,0.15,111.7321114716712,0.1,96.9,0.63,0.63,1.1,0.0,0.0,0.633,1.0,59.83513231,4.23792242,4.164036757,0.051851508,0.020769456,0.055644678,0.38853078,4.063363747,5.08048337,0.062291128,0.086085061,0.021851362,61.485,4.32,2.11,63.83,0.14,0.145,0.046,0.0,0.033,3.4,0.58,0.02,0.91,0.045,1899.8875308277256,6.797222222,0.235256834,2.871367025,90.0,25.14285714,21.0,68.0,25.77777778,9.0,97.96760718125,135.6045825,530.0,42.57049792,320.0,107.444746566732
2025-12-25 20:00:00,2.753914192,1.318824069,1.435136064,1171.575833,5001.348481,0.0,2284.306792,1302.374311,217.4660567,112028.0269,3.65245175,0.978659066,12.14365194,0.419329533,86.87768899,5.369900242,30.173,7.3,0.955,0.39,87.055,11.99,6.078607757882196,71.1,10.74,16.68,1.48,14.16318225,4.956666667,80.22333333,70.09,36.18,0.044,5.73,2.26,9.45,2.54,0.028,0.13,54.34,11.0,0.05,1.919720768,0.15,102.72976124509,0.1,96.9,0.63,0.63,1.1,0.0,0.0,0.548,1.0,59.80111224,4.247847562,4.167156451,0.05212435,0.020868828,0.055809615,0.390972352,4.080829066,5.10047195,0.06241803,0.086279998,0.021878611,52.336,4.32,2.11,63.83,0.14,0.145,0.046,0.0,0.033,3.4,0.58,0.02,0.91,0.045,1916.4772210355477,6.602777778,0.21473316,2.895085836,90.0,25.14285714,21.0,68.0,25.77777778,9.0,98.947799556,143.0022608,530.0,42.8039525,320.0,101.18721144022642
2025-12-25 21:00:00,2.754814425,1.316098208,1.438610092,1155.593611,4995.797189,0.0,2278.588269,1303.139986,215.466945,112192.9072,3.640602353,0.978597903,12.14353344,0.419298952,86.87786866,5.369097478,35.29,7.3,0.955,0.39,87.055,11.99,6.47348585892189,71.1,10.74,16.68,1.48,13.88637293,4.956666667,80.22333333,70.09,36.18,0.044,5.73,2.26,9.45,2.54,0.028,0.13,54.34,11.0,0.05,1.919720768,0.15,108.81868647223916,0.1,96.9,0.63,0.63,1.1,0.0,0.0,0.644,1.0,59.5628785,4.321422539,4.188022424,0.053858123,0.021486398,0.057036565,0.407588242,4.200963632,5.236275919,0.063380709,0.087553455,0.022027455,55.654,4.32,2.11,63.83,0.14,0.145,0.046,3.935,0.033,3.4,0.58,0.02,0.91,0.045,1856.0278508550746,6.5,0.184022779,2.896347731,90.0,25.14285714,21.0,68.0,25.77777778,9.0,98.8712247585,142.4243378,530.0,41.7592675,320.0,96.68291397876523
2025-12-25 22:00:00,2.782773056,1.347049761,1.435801139,1150.391944,5006.787303,0.0,2291.993328,1309.218933,213.7264256,112531.3272,3.637200547,0.978937385,12.14419118,0.419468693,86.87687143,5.373553181,29.945,7.3,0.955,0.39,87.055,11.99,6.1077855801082706,71.1,10.74,16.68,1.48,13.29946578,4.956666667,80.22333333,70.09,36.18,0.044,5.73,2.26,9.45,2.54,0.028,0.13,54.34,11.0,0.05,1.919720768,0.15,100.77352104784688,0.1,96.9,0.63,0.63,1.1,0.0,0.0,0.563,1.0,60.01765412,4.168344118,4.151230958,0.051096955,0.020550347,0.054471284,0.377363586,3.978364466,4.989968287,0.06131345,0.085406684,0.021873495,54.551,4.32,2.11,63.83,0.14,0.145,0.046,0.0,0.033,3.4,0.58,0.02,0.91,0.045,1901.1412149303742,6.5,0.232367033,2.821437767,90.0,25.14285714,21.0,68.0,25.77777778,9.0,98.073632979,136.4047772,526.0694444,42.00705378,320.0,100.06980899199768
2025-12-25 23:00:00,2.776367103,1.347890114,1.428492856,1174.191389,5002.676722,0.0,2307.479439,1317.353489,217.6974744,112577.0561,3.633160506,0.979394345,12.14507654,0.419697173,86.87552911,5.379550784,29.852,7.3,0.955,0.39,87.055,11.99,6.02185817447355,71.1,10.74,16.68,1.48,13.45082407,4.956666667,80.22333333,70.09,36.18,0.044,5.73,2.26,9.45,2.54,0.028,0.13,54.34,11.0,0.05,1.919720768,0.15,100.40432642498246,0.1,96.9,0.63,0.63,1.1,0.0,0.0,0.541,1.0,60.00962791,4.169762504,4.152189272,0.051201428,0.020591547,0.054493886,0.378048858,3.98297712,4.995629789,0.061326606,0.085473452,0.02188944,55.201,4.32,2.11,63.83,0.14,0.145,0.046,0.0,0.033,3.4,0.58,0.02,0.91,0.045,1912.4514440282455,6.5,0.241560106,2.743521719,90.0,25.14285714,21.0,68.0,25.77777778,9.0,98.27932502499999,137.95717,525.0,43.2213785,320.0,98.94375189053241
2025-12-26 00:00:00,2.812692767,1.347934725,1.464606764,1195.304444,4998.510836,0.0,2341.525194,1279.549753,218.0709158,112272.1322,3.640917211,0.982903022,11.92269484,0.382599644,87.09440213,4.562998222,34.874,7.3,0.955,0.39,87.055,11.99,6.433004022526234,71.32,10.23,16.94,1.51,12.86342092,4.956666667,80.22333333,70.09,36.18,0.046,5.41,2.08,9.4,2.64,0.029,0.15,54.97,10.36,0.05,1.914972274,0.12,105.1977927972099,0.1,96.9,0.63,0.63,1.1,0.0,0.0,0.622,1.0,60.19610663,4.119896358,4.133996228,0.049508751,0.019959572,0.053669966,0.364128594,3.884823185,4.881415458,0.060713495,0.084302791,0.021693297,64.163,0.25340115372436234,0.11731683514420821,4.193620863716102,0.01463473726783171,0.008720488869774709,0.001937945068207561,0.0,0.0016833044419438045,0.21723293508070984,0.0302121310262643,0.0013066169575237097,0.06982346285439522,0.003136758551059396,1842.3736486945782,6.102777778,0.196544649,2.720912106,90.0,25.14285714,21.0,68.0,25.77777778,9.0,98.66644777075,140.8788511,525.0,42.40124733,320.0,92.51718891922641
2025-12-26 01:00:00,2.8284384,1.347685742,1.480711583,1190.384722,5000.508589,0.0,2331.904286,1265.830167,216.5701281,112272.2092,3.643762058,0.982379826,11.92358736,0.382661197,87.09403282,4.563305985,30.227,7.3,0.955,0.39,87.055,11.99,6.1426543234731525,71.32,10.23,16.94,1.51,13.0949337,4.956666667,80.22333333,70.09,36.18,0.046,5.41,2.08,9.4,2.64,0.029,0.15,54.97,10.36,0.05,1.914972274,0.12,100.39412163966284,0.1,96.9,0.63,0.63,1.1,0.0,0.0,0.534,1.0,60.08207981,4.208875881,4.13103774,0.048003227,0.019221164,0.055207095,0.365719767,3.913663964,4.891343513,0.062151627,0.083702334,0.021210303,50.822,0.2525095534935451,0.11456549852113351,4.166079957044307,0.015425341425351347,0.008798886044833296,0.001914826945655479,0.0,0.0015758474353961063,0.21360229342073378,0.029022611150862687,0.001502149466891478,0.07272671634562583,0.003291116978306835,1899.36022386084,6.794444444,0.241452645,2.737614158,90.0,25.14285714,21.0,68.0,25.77777778,9.0,97.1071153065,129.1103042,525.0,42.63686381,320.0,94.95727317481365
2025-12-26 02:00:00,2.798261369,1.347869625,1.450607969,1193.490833,4995.903003,0.0,2334.050503,1284.179242,217.2285253,111460.5886,3.662305575,0.982397853,11.9235566,0.382659076,87.09404554,4.56329538,35.219,7.3,0.955,0.39,87.055,11.99,6.520638978060788,71.32,10.23,16.94,1.51,13.10197456,4.956666667,80.22333333,70.09,36.18,0.046,5.41,2.08,9.4,2.64,0.029,0.15,54.97,10.36,0.05,1.914972274,0.12,106.60824195642067,0.1,96.9,0.63,0.63,1.1,0.0,0.0,0.615,1.0,60.63872761,3.93618101,4.106550166,0.048329882,0.019716437,0.050559689,0.338821046,3.686685764,4.677264138,0.058070173,0.082994966,0.021901453,66.151,0.25293034406305015,0.11636518346250346,4.202996367374741,0.014396447166758863,0.008528388502338835,0.001944366249000594,0.0,0.0017163665923916535,0.21370933323585195,0.03019479272658676,0.0013160102128112194,0.06865542332598965,0.0031519894666992947,1839.344603997366,6.205555556,0.07136521,2.731778872,90.0,25.14285714,21.0,68.0,25.77777778,9.0,98.76684953975,141.6366003,526.3055556,42.41975075,320.0,93.0452185548242
2025-12-26 03:00:00,2.742420531,1.348200625,1.394032417,1199.491944,4999.665231,0.0,2312.900506,1341.382144,222.3021442,111969.4767,3.647189881,0.982320309,11.92368889,0.382668199,87.09399081,4.563340995,35.241,7.3,0.955,0.39,87.055,11.99,6.166912403660945,71.32,10.23,16.94,1.51,14.06824799,4.956666667,80.22333333,70.09,36.18,0.046,5.41,2.08,9.4,2.64,0.029,0.15,54.97,10.36,0.05,1.914972274,0.12,111.20791257943495,0.0,0.0,0.0,0.0,0.0,0.0,0.0,0.0,1.0,59.82103566,4.242975682,4.165102945,0.051923704,0.020792541,0.05572964,0.389431171,4.070099293,5.087802346,0.062360811,0.086144666,0.021852956,64.355,0.3211235664262997,0.11046208497968202,4.337341331566368,0.0099169606067529,0.008258563272770247,0.001954850216422173,0.0,0.0018928341889556527,0.26728353845226227,0.027619204331559066,0.0010450519325621022,0.0652082936233197,0.002979232315238594,1869.7596997449873,7.195833333,0.122520038,2.816333922,90.0,25.14285714,21.0,68.0,25.77777778,9.0,97.40571130425,131.3638589,530.2083333,42.63606394,320.0,99.20826571923374
2025-12-26 04:00:00,2.765042214,1.347957689,1.417187222,1199.265,5002.498547,0.0,2304.173561,1313.705261,220.0714406,111571.8694,3.661970319,0.982419907,11.92351898,0.382656482,87.09406111,4.563282408,35.084,7.3,0.955,0.39,87.055,11.99,6.203471320980157,71.32,10.23,16.94,1.51,14.2678917,4.956666667,80.22333333,70.09,36.18,0.046,5.41,2.08,9.4,2.64,0.029,0.15,54.97,10.36,0.05,1.914972274,0.12,109.07973875060242,0.0,0.0,0.0,0.0,0.0,0.0,0.0,0.0,1.0,59.80554816,4.247643095,4.166487288,0.052041441,0.020834914,0.05580736,0.390525052,4.077970868,5.096749412,0.062421292,0.086230057,0.021863825,63.367,0.32258137780015783,0.1143620586907459,4.346722971965885,0.009325394255189967,0.008581522460839541,0.0021115847687086173,0.0,0.0018928141237814985,0.2669783762695319,0.028121947153007087,0.0008892985883912907,0.06411659286034449,0.002891070827063944,1856.9784368493147,6.705555556,0.207867924,2.829563692,90.0,25.14285714,21.0,68.0,25.77777778,9.0,98.92146021225,142.8034733,535.0,42.15883747,320.0,96.43042317994615
2025-12-26 05:00:00,2.666124033,1.348403147,1.317914998,1201.798056,5002.182622,0.0,2273.815878,1364.816022,218.0416964,107478.3222,3.802439628,0.982302163,11.92371984,0.382670334,87.093978,4.563351669,35.269,7.3,0.955,0.39,87.055,11.99,6.181617638900434,71.32,10.23,16.94,1.51,15.11670535,4.956666667,80.22333333,70.09,36.18,0.046,5.41,2.08,9.4,2.64,0.029,0.15,54.97,10.36,0.05,1.914972274,0.12,111.29024432018792,0.0,0.0,0.0,0.0,0.0,0.0,0.0,0.0,1.0,60.27745314,4.080969471,4.130195273,0.049516362,0.020014183,0.053007131,0.360088406,3.851160983,4.849184428,0.060133839,0.08417863,0.021784776,63.808,0.32502543899459724,0.11560209760625506,4.335336938820447,0.007991996198282225,0.00839247548267856,0.0022222013302104215,0.0,0.001960798093408038,0.25936407670171313,0.028211271360353396,0.001091781599294822,0.06474861608052618,0.0029012395558244107,1858.041719041974,6.897222222,0.193214033,3.000779636,90.0,25.14285714,21.0,68.0,25.77777778,9.0,99.49003141275,147.0945767,535.0,43.05072375,320.0,97.32872724063029
2025-12-26 06:00:00,2.710837037,1.34814782,1.362550408,1201.528163,4995.561396,0.0,2237.332784,1303.758049,213.4779384,106518.7367,3.831590833,0.982964337,11.92259025,0.382592431,87.09444541,4.562962155,29.779,7.3,0.955,0.39,87.055,11.99,5.885454407457132,71.32,10.23,16.94,1.51,16.2681798,4.956666667,80.22333333,70.09,36.18,0.046,5.41,2.08,9.4,2.64,0.029,0.15,54.97,10.36,0.05,1.914972274,0.12,102.32225275126405,0.0,0.0,0.0,0.0,0.0,0.0,0.0,0.0,1.0,59.45659973,4.390011651,4.18871888,0.053077977,0.021074037,0.058215822,0.410768621,4.23549115,5.260222744,0.06446036,0.087316622,0.021725151,58.363,0.331383174650556,0.12218936526704027,4.348980305474345,0.004583527575757418,0.008660077566662927,0.00259536772892157,0.0,0.001948355249658855,0.2528059626318564,0.030489390770118696,0.001091367085077316,0.06415074419810238,0.002803952865977642,1896.9326896111143,6.651020408,0.315329557,3.117465049,90.0,25.14285714,21.0,68.0,25.77777778,9.0,101.75105333575,164.1588931,539.7755102,42.99140637,320.0,93.40660105890962
2025-12-26 07:00:00,2.742031432,1.348614543,1.393279381,1204.677366,4998.329346,0.0,2248.62149,1307.892716,217.0536519,108884.6897,3.748486901,0.982759735,11.92293928,0.382616502,87.09430099,4.563082509,30.021,7.3,0.955,0.39,87.055,11.99,5.804066327676992,71.32,10.23,16.94,1.51,16.12486776,4.956666667,80.22333333,70.09,36.18,0.046,5.41,2.08,9.4,2.64,0.029,0.15,54.97,10.36,0.05,1.914972274,0.12,100.45767020339417,0.0,0.0,0.0,0.0,0.0,0.0,0.0,0.0,1.0,59.54592387,4.353216714,4.183112606,0.052827904,0.021019582,0.057593095,0.405628222,4.195356232,5.218736544,0.063932011,0.087046388,0.021764271,56.48,0.331421732511636,0.1254604034602096,4.398515423443463,0.002822760406969993,0.008316181063648273,0.002608107390738329,0.0,0.0020466789210688147,0.24233607955411252,0.032844128192609956,0.0009172846007680646,0.05958971003409724,0.0026714690675179315,1885.3598329585348,6.055555556,0.148899689,3.092790243,90.0,25.14285714,21.0,68.0,25.77777778,9.0,103.67946148925,178.7129169,545.0,43.33236288,320.0,89.55923542501671
